Repository: Anushervon006/emission-ml

# Emission-ML

Machine-learning analysis for predicting the emission wavelength of inorganic
phosphor materials from physicochemical descriptors.

## Dataset

The dataset used in this study contains inorganic phosphor materials and their
physicochemical descriptors.

The machine-learning analysis is based on the **Optical Property Database of
Inorganic Phosphor (IPOP)** dataset.

The original IPOP dataset is publicly available through Figshare:

[Optical property database of inorganic phosphor (IPOP dataset)](https://figshare.com/articles/dataset/Optical_property_database_of_inorganic_phosphor_IPOP_dataset_/21766916)

For the present study, the database was processed to obtain the single-dopant
subset used for machine-learning analysis. Exact duplicate entries were removed
during dataset preparation.

**Dataset used in this repository:**

`data/group_one_dopant_without_exact_duplicates.csv`

**Target variable:**

`Emission max. (nm)`

The remaining numerical physicochemical descriptors were used as candidate
predictor variables for feature-selection and machine-learning analysis.

Before model development:

- Rows without a valid target value were excluded.
- Metadata and identifier columns were excluded from the predictor matrix.
- Non-numeric columns were removed from the candidate feature set.
- Constant numerical descriptors were removed.
- Missing numerical descriptor values were handled during preprocessing.

The processed dataset included in this repository therefore represents the
specific data subset used for the reported machine-learning experiments.

### Original Data Source

The original IPOP database can be accessed at:

[Figshare — Optical property database of inorganic phosphor (IPOP dataset)](https://figshare.com/articles/dataset/Optical_property_database_of_inorganic_phosphor_IPOP_dataset_/21766916)
---

## Cross-Validation

Model development and feature selection are performed using **10-fold
cross-validation (CV)**.

The CV configuration is:

```python
KFold(
    n_splits=10,
    shuffle=True,
    random_state=42
)

# 📊 Dataset

This directory contains the dataset and reproducibility files used in the
machine-learning analysis of inorganic phosphor emission wavelengths.

## 🔬 Main Dataset

**File:** `group_one_dopant_without_exact_duplicates.csv`

The dataset contains inorganic phosphor materials together with
physicochemical descriptors used as input variables for machine-learning
models.

**Target variable:** `Emission max. (nm)`

The dataset represents the single-dopant subset after removal of exact
duplicate entries.

## 📋 Descriptor Definitions

**File:** `descriptor_definitions.csv`

This file provides the exact names, physical definitions, and units of the
descriptors used in the machine-learning analysis.

## 🔁 Cross-Validation Assignments

**File:** `CV_FOLD_ASSIGNMENTS.csv`

This file provides the exact sample-to-fold assignments used for the
10-fold cross-validation analysis.

Cross-validation settings:

- `n_splits = 10`
- `shuffle = True`
- `random_state = 42`

## ⚙️ Data Preprocessing

Before model training:

- Rows with missing target values were removed.
- Non-numerical metadata columns were excluded from the ML feature matrix.
- Constant numerical features were removed.
- Missing descriptor values were imputed using the median.
- Feature scaling was performed within each cross-validation training fold.

File: data/group_one_dopant_without_exact_duplicates.csv (part 1 of 27)
Inorganic phosphor,Host,1st dopant,1st dopant valency,1st doping concentration,Temp. (K),Emission max. (nm),Excitation source ,Reference,MP-ID,ICSD-ID,Atomic Ratio_max,Atomic Ratio_min,Atomic Ratio_diff,Atomic Number_sum,Atomic Number_max,Atomic Number_min,Atomic Number_diff,Atomic Weight_sum,Atomic Weight_max,Atomic Weight_min,Atomic Weight_diff,Atomic Radius_sum,Atomic Radius_max,Atomic Radius_min,Atomic Radius_diff,EN pauling_sum,EN pauling_max,EN pauling_min,EN pauling_diff,Valence Electron_sum,Valence Electron_max,Valence Electron_min,Valence Electron_diff,Ionization Energy_sum,Ionization Energy_max,Ionization Energy_min,Ionization Energy_diff,electronegativity_diff_ratio,radius_mismatch,electron_density,mass_to_charge,ionic_radius_emission_center,EN_ligand_avg,ionic_radius_substituted,avg_ionic_radius_host,avg_EN_host,avg_atomic_number_host,avg_group_host,avg_s_electrons,avg_p_electrons,avg_d_electrons,avg_f_electrons
Ba2Bi0.95V3O11Eu0.05,Ba2Bi0.95V3O11,Eu,3,0.05,298,619,394,https://doi.org/10.1016/j.dyepig.2016.04.052,mp-559941 , icsd-78156,0.648967552,0.056047198,0.592920354,170,83,8,75,413.2483,208.9804,15.9994,192.981,5.7,2.15,0.6,1.55,7.98,3.44,0.89,2.55,12,4,2,2,32.8614226,13.618055,5.2116646,8.4063904,0.319548872,0.271929824,2.105263154,2.430872353,1.087,3.44,1.035,1.189129794,2.739174041,20.52212389,12.34513274,6.100294985,9.064896755,4.572271386,0.784660767
Ba2Bi0.8V3O11Eu0.2,Ba2Bi0.8V3O11,Eu,3,0.2,298,619,394,https://doi.org/10.1016/j.dyepig.2016.04.052,mp-559941 , icsd-78156,0.654761905,0.047619048,0.607142857,170,83,8,75,413.2483,208.9804,15.9994,192.981,5.7,2.15,0.6,1.55,7.98,3.44,0.89,2.55,12,4,2,2,32.8614226,13.618055,5.2116646,8.4063904,0.319548872,0.271929824,2.105263154,2.430872353,1.087,3.44,1.035,1.190505952,2.745595238,19.96428571,12.32142857,6.047619048,8.904761905,4.345238095,0.666666667
Ba2Bi0.6V3O11Eu0.4,Ba2Bi0.6V3O11,Eu,3,0.4,298,619,394,https://doi.org/10.1016/j.dyepig.2016.04.052,mp-559941 , icsd-78156,0.662650602,0.036144578,0.626506024,170,83,8,75,413.2483,208.9804,15.9994,192.981,5.7,2.15,0.6,1.55,7.98,3.44,0.89,2.55,12,4,2,2,32.8614226,13.618055,5.2116646,8.4063904,0.319548872,0.271929824,2.105263154,2.430872353,1.087,3.44,1.035,1.192379518,2.754337349,19.20481928,12.28915663,5.975903614,8.686746988,4.036144578,0.506024096
Ba2Bi0.4V3O11Eu0.6,Ba2Bi0.4V3O11,Eu,3,0.6,298,619,394,https://doi.org/10.1016/j.dyepig.2016.04.052,mp-559941 , icsd-78156,0.670731707,0.024390244,0.646341463,170,83,8,75,413.2483,208.9804,15.9994,192.981,5.7,2.15,0.6,1.55,7.98,3.44,0.89,2.55,12,4,2,2,32.8614226,13.618055,5.2116646,8.4063904,0.319548872,0.271929824,2.105263154,2.430872353,1.087,3.44,1.035,1.19429878,2.763292683,18.42682927,12.25609756,5.902439024,8.463414634,3.719512195,0.341463415
Ba2Bi0.2V3O11Eu0.8,Ba2Bi0.2V3O11,Eu,3,0.8,298,619,394,https://doi.org/10.1016/j.dyepig.2016.04.052,mp-559941 , icsd-78156,0.679012346,0.012345679,0.666666667,170,83,8,75,413.2483,208.9804,15.9994,192.981,5.7,2.15,0.6,1.55,7.98,3.44,0.89,2.55,12,4,2,2,32.8614226,13.618055,5.2116646,8.4063904,0.319548872,0.271929824,2.105263154,2.430872353,1.087,3.44,1.035,1.196265432,2.772469136,17.62962963,12.22222222,5.827160494,8.234567901,3.395061728,0.172839506
Ba2V3O11Eu1,Ba2V3O11,Eu,3,1,298,619,394,https://doi.org/10.1016/j.dyepig.2016.04.052,mp-559941 , icsd-78156,0.6875,0.125,0.5625,87,56,8,48,204.2679,137.327,15.9994,121.3276,4.1,2.15,0.6,1.55,5.96,3.44,0.89,2.55,9,4,2,2,25.5759066,13.618055,5.2116646,8.4063904,0.427852348,0.37804878,2.195121946,2.347906896,1.087,3.44,0.7775,1.19828125,2.781875,16.8125,12.1875,5.75,8,3.0625,0
CaLa0.98B7O13Eu0.02,CaLa0.98B7O13,Eu,3,0.02,298,613,395,https://doi.org/10.1016/j.ijleo.2017.10.161,,,0.59144677,0.044585987,0.546860783,90,57,5,52,205.79387,138.90547,10.811,128.09447,5.2,1.95,0.6,1.35,7.58,3.44,1,2.44,8,4,1,3,33.60612947,13.618055,5.5769,8.041155,0.321899736,0.259615384,1.538461536,2.286598555,1.087,3.44,1.14,0.979916288,2.778798908,9.775250227,13.82802548,4.53867152,4.300272975,0.936305732,0
CaLa0.92B7O13Eu0.08,CaLa0.92B7O13,Eu,3,0.08,298,613,395,https://doi.org/10.1016/j.ijleo.2017.10.161,,,0.593065693,0.041970803,0.551094891,90,57,5,52,205.79387,138.90547,10.811,128.09447,5.2,1.95,0.6,1.35,7.58,3.44,1,2.44,8,4,1,3,33.60612947,13.618055,5.5769,8.041155,0.321899736,0.259615384,1.538461536,2.286598555,1.087,3.44,1.14,0.979390511,2.783394161,9.645985401,13.85766423,4.518248175,4.246350365,0.881386861,0
CaLa0.85B7O13Eu0.15,CaLa0.85B7O13,Eu,3,0.15,298,613,395,https://doi.org/10.1016/j.ijleo.2017.10.161,,,0.594965675,0.038901602,0.556064073,90,57,5,52,205.79387,138.90547,10.811,128.09447,5.2,1.95,0.6,1.35,7.58,3.44,1,2.44,8,4,1,3,33.60612947,13.618055,5.5769,8.041155,0.321899736,0.259615384,1.538461536,2.286598555,1.087,3.44,1.14,0.978773455,2.788787185,9.494279176,13.89244851,4.494279176,4.183066362,0.816933638,0
CaLa0.65B7O13Eu0.35,CaLa0.65B7O13,Eu,3,0.35,298,613,395,https://doi.org/10.1016/j.ijleo.2017.10.161,,,0.600461894,0.030023095,0.570438799,90,57,5,52,205.79387,138.90547,10.811,128.09447,5.2,1.95,0.6,1.35,7.58,3.44,1,2.44,8,4,1,3,33.60612947,13.618055,5.5769,8.041155,0.321899736,0.259615384,1.538461536,2.286598555,1.087,3.44,1.14,0.976988453,2.804387991,9.055427252,13.99307159,4.424942263,4,0.630484988,0
CaLa0.55B7O13Eu0.45,CaLa0.55B7O13,Eu,3,0.45,298,613,395,https://doi.org/10.1016/j.ijleo.2017.10.161,,,0.60324826,0.025522042,0.577726218,90,57,5,52,205.79387,138.90547,10.811,128.09447,5.2,1.95,0.6,1.35,7.58,3.44,1,2.44,8,4,1,3,33.60612947,13.618055,5.5769,8.041155,0.321899736,0.259615384,1.538461536,2.286598555,1.087,3.44,1.14,0.976083527,2.812296984,8.832946636,14.04408353,4.389791183,3.907192575,0.535962877,0
CaLa0.45B7O13Eu0.55,CaLa0.45B7O13,Eu,3,0.55,298,613,395,https://doi.org/10.1016/j.ijleo.2017.10.161,,,0.606060606,0.020979021,0.585081585,90,57,5,52,205.79387,138.90547,10.811,128.09447,5.2,1.95,0.6,1.35,7.58,3.44,1,2.44,8,4,1,3,33.60612947,13.618055,5.5769,8.041155,0.321899736,0.259615384,1.538461536,2.286598555,1.087,3.44,1.14,0.975170163,2.82027972,8.608391608,14.0955711,4.354312354,3.813519814,0.440559441,0
Sr8ZnScP7O28Tb0.02,Sr8ZnScP7O28,Tb,3,0.02,298,546,370,https://doi.org/10.1039/C8TC03515F,,,0.622222222,0.022222222,0.6,112,38,8,30,244.958074,87.62,15.9994,71.6206,6.55,2,0.6,1.4,9.59,3.44,0.95,2.49,20,10,1,9,45.75529545,13.618055,5.69486745,7.92318755,0.259645464,0.213740458,3.05343511,2.187125661,1.063,2.815,0.885,1.143444444,2.716888889,15.2,12.97777778,5.555555556,7.622222222,2.022222222,0
Sr8ZnScP7O28Tb0.06,Sr8ZnScP7O28,Tb,3,0.06,298,546,370,https://doi.org/10.1039/C8TC03515F,,,0.622222222,0.022222222,0.6,112,38,8,30,244.958074,87.62,15.9994,71.6206,6.55,2,0.6,1.4,9.59,3.44,0.95,2.49,20,10,1,9,45.75529545,13.618055,5.69486745,7.92318755,0.259645464,0.213740458,3.05343511,2.187125661,1.063,2.815,0.885,1.143444444,2.716888889,15.2,12.97777778,5.555555556,7.622222222,2.022222222,0
Sr8ZnScP7O28Tb0.1,Sr8ZnScP7O28,Tb,3,0.1,298,546,370,https://doi.org/10.1039/C8TC03515F,,,0.622222222,0.022222222,0.6,112,38,8,30,244.958074,87.62,15.9994,71.6206,6.55,2,0.6,1.4,9.59,3.44,0.95,2.49,20,10,1,9,45.75529545,13.618055,5.69486745,7.92318755,0.259645464,0.213740458,3.05343511,2.187125661,1.063,2.815,0.885,1.143444444,2.716888889,15.2,12.97777778,5.555555556,7.622222222,2.022222222,0
Sr8ZnScP7O28Tb0.12,Sr8ZnScP7O28,Tb,3,0.12,298,546,370,https://doi.org/10.1039/C8TC03515F,,,0.622222222,0.022222222,0.6,112,38,8,30,244.958074,87.62,15.9994,71.6206,6.55,2,0.6,1.4,9.59,3.44,0.95,2.49,20,10,1,9,45.75529545,13.618055,5.69486745,7.92318755,0.259645464,0.213740458,3.05343511,2.187125661,1.063,2.815,0.885,1.143444444,2.716888889,15.2,12.97777778,5.555555556,7.622222222,2.022222222,0
Sr8ZnScP7O28Tb0.14,Sr8ZnScP7O28,Tb,3,0.14,298,546,370,https://doi.org/10.1039/C8TC03515F,,,0.622222222,0.022222222,0.6,112,38,8,30,244.958074,87.62,15.9994,71.6206,6.55,2,0.6,1.4,9.59,3.44,0.95,2.49,20,10,1,9,45.75529545,13.618055,5.69486745,7.92318755,0.259645464,0.213740458,3.05343511,2.187125661,1.063,2.815,0.885,1.143444444,2.716888889,15.2,12.97777778,5.555555556,7.622222222,2.022222222,0
Na2.98Sc2P3O12Eu0.01,Na2.98Sc2P3O12,Eu,2,0.01,298,453,370,https://doi.org/10.1038/nmat4843,"mp-16956, mp-1221280, mp-555608", icsd-65406 icsd-20740,0.600600601,0.1001001,0.500500501,55,21,8,13,114.9188433,44.955912,15.9994,28.956512,5,1.8,0.6,1.2,7.92,3.44,0.93,2.51,9,4,1,3,35.80530796,13.618055,5.13907696,8.47897804,0.316919192,0.24,1.799999996,2.089433514,1.31,2.815,1.16,1.100940941,2.66973974,10.7997998,12.31131131,4.84984985,5.84984985,0.1001001,0
Na2.98Sc2P3O12Eu0.01,Na2.98Sc2P3O12,Eu,2,0.01,323,453,370,https://doi.org/10.1038/nmat4843,"mp-16956, mp-1221280, mp-555608", icsd-65406 icsd-20740,0.600600601,0.1001001,0.500500501,55,21,8,13,114.9188433,44.955912,15.9994,28.956512,5,1.8,0.6,1.2,7.92,3.44,0.93,2.51,9,4,1,3,35.80530796,13.618055,5.13907696,8.47897804,0.316919192,0.24,1.799999996,2.089433514,1.31,2.815,1.16,1.100940941,2.66973974,10.7997998,12.31131131,4.84984985,5.84984985,0.1001001,0
Na2.98Sc2P3O12Eu0.01,Na2.98Sc2P3O12,Eu,2,0.01,373,453,370,https://doi.org/10.1038/nmat4843,"mp-16956, mp-1221280, mp-555608", icsd-65406 icsd-20740,0.600600601,0.1001001,0.500500501,55,21,8,13,114.9188433,44.955912,15.9994,28.956512,5,1.8,0.6,1.2,7.92,3.44,0.93,2.51,9,4,1,3,35.80530796,13.618055,5.13907696,8.47897804,0.316919192,0.24,1.799999996,2.089433514,1.31,2.815,1.16,1.100940941,2.66973974,10.7997998,12.31131131,4.84984985,5.84984985,0.1001001,0
Na2.98Sc2P3O12Eu0.01,Na2.98Sc2P3O12,Eu,2,0.01,423,453,370,https://doi.org/10.1038/nmat4843,"mp-16956, mp-1221280, mp-555608", icsd-65406 icsd-20740,0.600600601,0.1001001,0.500500501,55,21,8,13,114.9188433,44.955912,15.9994,28.956512,5,1.8,0.6,1.2,7.92,3.44,0.93,2.51,9,4,1,3,35.80530796,13.618055,5.13907696,8.47897804,0.316919192,0.24,1.799999996,2.089433514,1.31,2.815,1.16,1.100940941,2.66973974,10.7997998,12.31131131,4.84984985,5.84984985,0.1001001,0
Na2.98Sc2P3O12Eu0.01,Na2.98Sc2P3O12,Eu,2,0.01,473,453,370,https://doi.org/10.1038/nmat4843,"mp-16956, mp-1221280, mp-555608", icsd-65406 icsd-20740,0.600600601,0.1001001,0.500500501,55,21,8,13,114.9188433,44.955912,15.9994,28.956512,5,1.8,0.6,1.2,7.92,3.44,0.93,2.51,9,4,1,3,35.80530796,13.618055,5.13907696,8.47897804,0.316919192,0.24,1.799999996,2.089433514,1.31,2.815,1.16,1.100940941,2.66973974,10.7997998,12.31131131,4.84984985,5.84984985,0.1001001,0
Na2.94Sc2P3O12Eu0.03,Na2.94Sc2P3O12,Eu,2,0.03,298,453,370,https://doi.org/10.1038/nmat4843,"mp-16956, mp-1221280, mp-555608", icsd-65406 icsd-20740,0.601805416,0.100300903,0.501504514,55,21,8,13,114.9188433,44.955912,15.9994,28.956512,5,1.8,0.6,1.2,7.92,3.44,0.93,2.51,9,4,1,3,35.80530796,13.618055,5.13907696,8.47897804,0.316919192,0.24,1.799999996,2.089433514,1.31,2.815,1.16,1.100822467,2.673229689,10.79939819,12.33400201,4.849548646,5.849548646,0.100300903,0
Na2.94Sc2P3O12Eu0.03,Na2.94Sc2P3O12,Eu,2,0.03,323,453,370,https://doi.org/10.1038/nmat4843,"mp-16956, mp-1221280, mp-555608", icsd-65406 icsd-20740,0.601805416,0.100300903,0.501504514,55,21,8,13,114.9188433,44.955912,15.9994,28.956512,5,1.8,0.6,1.2,7.92,3.44,0.93,2.51,9,4,1,3,35.80530796,13.618055,5.13907696,8.47897804,0.316919192,0.24,1.799999996,2.089433514,1.31,2.815,1.16,1.100822467,2.673229689,10.79939819,12.33400201,4.849548646,5.849548646,0.100300903,0
Na2.94Sc2P3O12Eu0.03,Na2.94Sc2P3O12,Eu,2,0.03,373,453,370,https://doi.org/10.1038/nmat4843,"mp-16956, mp-1221280, mp-555608", icsd-65406 icsd-20740,0.601805416,0.100300903,0.501504514,55,21,8,13,114.9188433,44.955912,15.9994,28.956512,5,1.8,0.6,1.2,7.92,3.44,0.93,2.51,9,4,1,3,35.80530796,13.618055,5.13907696,8.47897804,0.316919192,0.24,1.799999996,2.089433514,1.31,2.815,1.16,1.100822467,2.673229689,10.79939819,12.33400201,4.849548646,5.849548646,0.100300903,0
Na2.94Sc2P3O12Eu0.03,Na2.94Sc2P3O12,Eu,2,0.03,423,453,370,https://doi.org/10.1038/nmat4843,"mp-16956, mp-1221280, mp-555608", icsd-65406 icsd-20740,0.601805416,0.100300903,0.501504514,55,21,8,13,114.9188433,44.955912,15.9994,28.956512,5,1.8,0.6,1.2,7.92,3.44,0.93,2.51,9,4,1,3,35.80530796,13.618055,5.13907696,8.47897804,0.316919192,0.24,1.799999996,2.089433514,1.31,2.815,1.16,1.100822467,2.673229689,10.79939819,12.33400201,4.849548646,5.849548646,0.100300903,0
Na2.94Sc2P3O12Eu0.03,Na2.94Sc2P3O12,Eu,2,0.03,473,453,370,https://doi.org/10.1038/nmat4843,"mp-16956, mp-1221280, mp-555608", icsd-65406 icsd-20740,0.601805416,0.100300903,0.501504514,55,21,8,13,114.9188433,44.955912,15.9994,28.956512,5,1.8,0.6,1.2,7.92,3.44,0.93,2.51,9,4,1,3,35.80530796,13.618055,5.13907696,8.47897804,0.316919192,0.24,1.799999996,2.089433514,1.31,2.815,1.16,1.100822467,2.673229689,10.79939819,12.33400201,4.849548646,5.849548646,0.100300903,0
Na2.86Sc2P3O12Eu0.07,Na2.86Sc2P3O12,Eu,2,0.07,298,453,370,https://doi.org/10.1038/nmat4843,"mp-16956, mp-1221280, mp-555608", icsd-65406 icsd-20740,0.604229607,0.100704935,0.503524673,55,21,8,13,114.9188433,44.955912,15.9994,28.956512,5,1.8,0.6,1.2,7.92,3.44,0.93,2.51,9,4,1,3,35.80530796,13.618055,5.13907696,8.47897804,0.316919192,0.24,1.799999996,2.089433514,1.31,2.815,1.16,1.100584089,2.680251762,10.79859013,12.3796576,4.848942598,5.848942598,0.100704935,0
Na2.86Sc2P3O12Eu0.07,Na2.86Sc2P3O12,Eu,2,0.07,323,453,370,https://doi.org/10.1038/nmat4843,"mp-16956, mp-1221280, mp-555608", icsd-65406 icsd-20740,0.604229607,0.100704935,0.503524673,55,21,8,13,114.9188433,44.955912,15.9994,28.956512,5,1.8,0.6,1.2,7.92,3.44,0.93,2.51,9,4,1,3,35.80530796,13.618055,5.13907696,8.47897804,0.316919192,0.24,1.799999996,2.089433514,1.31,2.815,1.16,1.100584089,2.680251762,10.79859013,12.3796576,4.848942598,5.848942598,0.100704935,0
Na2.86Sc2P3O12Eu0.07,Na2.86Sc2P3O12,Eu,2,0.07,373,453,370,https://doi.org/10.1038/nmat4843,"mp-16956, mp-1221280, mp-555608", icsd-65406 icsd-20740,0.604229607,0.100704935,0.503524673,55,21,8,13,114.9188433,44.955912,15.9994,28.956512,5,1.8,0.6,1.2,7.92,3.44,0.93,2.51,9,4,1,3,35.80530796,13.618055,5.13907696,8.47897804,0.316919192,0.24,1.799999996,2.089433514,1.31,2.815,1.16,1.100584089,2.680251762,10.79859013,12.3796576,4.848942598,5.848942598,0.100704935,0
Na2.86Sc2P3O12Eu0.07,Na2.86Sc2P3O12,Eu,2,0.07,423,453,370,https://doi.org/10.1038/nmat4843,"mp-16956, mp-1221280, mp-555608", icsd-65406 icsd-20740,0.604229607,0.100704935,0.503524673,55,21,8,13,114.9188433,44.955912,15.9994,28.956512,5,1.8,0.6,1.2,7.92,3.44,0.93,2.51,9,4,1,3,35.80530796,13.618055,5.13907696,8.47897804,0.316919192,0.24,1.799999996,2.089433514,1.31,2.815,1.16,1.100584089,2.680251762,10.79859013,12.3796576,4.848942598,5.848942598,0.100704935,0
Na2.86Sc2P3O12Eu0.07,Na2.86Sc2P3O12,Eu,2,0.07,473,453,370,https://doi.org/10.1038/nmat4843,"mp-16956, mp-1221280, mp-555608", icsd-65406 icsd-20740,0.604229607,0.100704935,0.503524673,55,21,8,13,114.9188433,44.955912,15.9994,28.956512,5,1.8,0.6,1.2,7.92,3.44,0.93,2.51,9,4,1,3,35.80530796,13.618055,5.13907696,8.47897804,0.316919192,0.24,1.799999996,2.089433514,1.31,2.815,1.16,1.100584089,2.680251762,10.79859013,12.3796576,4.848942598,5.848942598,0.100704935,0
Ba3YAl2O7.5Ce0.03,Ba3YAl2O7.5,Ce,3,0.03,298,478,330,https://doi.org/10.1016/j.cej.2017.01.044,mp-1214519,,0.555555556,0.074074074,0.481481481,116,56,8,48,269.2137886,137.327,15.9994,121.3276,5.8,2.15,0.6,1.55,7.16,3.44,0.89,2.55,8,4,1,3,31.0327486,13.618055,5.2116646,8.4063904,0.356145251,0.267241379,1.379310342,2.320808522,1.15,3.44,1.04,1.208148148,2.437777778,21.7037037,11.48148148,6.518518519,9.925925926,5.259259259,0
Ba3YAl2O7.5Ce0.03,Ba3YAl2O7.5,Ce,3,0.03,298,478,375,https://doi.org/10.1016/j.cej.2017.01.044,mp-1214519,,0.555555556,0.074074074,0.481481481,116,56,8,48,269.2137886,137.327,15.9994,121.3276,5.8,2.15,0.6,1.55,7.16,3.44,0.89,2.55,8,4,1,3,31.0327486,13.618055,5.2116646,8.4063904,0.356145251,0.267241379,1.379310342,2.320808522,1.15,3.44,1.04,1.208148148,2.437777778,21.7037037,11.48148148,6.518518519,9.925925926,5.259259259,0
Ba3Y0.9Lu0.1Al2O7.5Ce0.03,Ba3Y0.9Lu0.1Al2O7.5,Ce,3,0.03,298,478,375,https://doi.org/10.1016/j.cej.2017.01.044,mp-1214519,,0.555555556,0.007407407,0.548148148,187,71,8,63,444.1807886,174.967,15.9994,158.9676,7.55,2.15,0.6,1.55,8.43,3.44,0.89,2.55,9,4,1,3,36.4586196,13.618055,5.2116646,8.4063904,0.302491103,0.205298013,1.192052979,2.375298335,1.15,3.44,1.04,1.207859259,2.438148148,21.94074074,11.48148148,6.533333333,9.97037037,5.333333333,0.103703704
Ba3Y0.8Lu0.2Al2O7.5Ce0.03,Ba3Y0.8Lu0.2Al2O7.5,Ce,3,0.03,298,481,375,https://doi.org/10.1016/j.cej.2017.01.044,mp-1214519,,0.555555556,0.014814815,0.540740741,187,71,8,63,444.1807886,174.967,15.9994,158.9676,7.55,2.15,0.6,1.55,8.43,3.44,0.89,2.55,9,4,1,3,36.4586196,13.618055,5.2116646,8.4063904,0.302491103,0.205298013,1.192052979,2.375298335,1.15,3.44,1.04,1.20757037,2.438518519,22.17777778,11.48148148,6.548148148,10.01481481,5.407407407,0.207407407
Ba3Y0.7Lu0.3Al2O7.5Ce0.03,Ba3Y0.7Lu0.3Al2O7.5,Ce,3,0.03,298,485,375,https://doi.org/10.1016/j.cej.2017.01.044,mp-1214519,,0.555555556,0.022222222,0.533333333,187,71,8,63,444.1807886,174.967,15.9994,158.9676,7.55,2.15,0.6,1.55,8.43,3.44,0.89,2.55,9,4,1,3,36.4586196,13.618055,5.2116646,8.4063904,0.302491103,0.205298013,1.192052979,2.375298335,1.15,3.44,1.04,1.207281481,2.438888889,22.41481481,11.48148148,6.562962963,10.05925926,5.481481481,0.311111111
Ba3Y0.6Lu0.4Al2O7.5Ce0.03,Ba3Y0.6Lu0.4Al2O7.5,Ce,3,0.03,298,489,375,https://doi.org/10.1016/j.cej.2017.01.044,mp-1214519,,0.555555556,0.02962963,0.525925926,187,71,8,63,444.1807886,174.967,15.9994,158.9676,7.55,2.15,0.6,1.55,8.43,3.44,0.89,2.55,9,4,1,3,36.4586196,13.618055,5.2116646,8.4063904,0.302491103,0.205298013,1.192052979,2.375298335,1.15,3.44,1.04,1.206992593,2.439259259,22.65185185,11.48148148,6.577777778,10.1037037,5.555555556,0.414814815
Ba3Y0.5Lu0.5Al2O7.5Ce0.03,Ba3Y0.5Lu0.5Al2O7.5,Ce,3,0.03,298,493,375,https://doi.org/10.1016/j.cej.2017.01.044,mp-1214519,,0.555555556,0.037037037,0.518518519,187,71,8,63,444.1807886,174.967,15.9994,158.9676,7.55,2.15,0.6,1.55,8.43,3.44,0.89,2.55,9,4,1,3,36.4586196,13.618055,5.2116646,8.4063904,0.302491103,0.205298013,1.192052979,2.375298335,1.15,3.44,1.04,1.206703704,2.43962963,22.88888889,11.48148148,6.592592593,10.14814815,5.62962963,0.518518519
Ca11Si4O22B2Eu0.005,Ca11Si4O22B2,Eu,2,0.005,298,502,365,https://doi.org/10.1039/C3TC30933A,,,0.564102564,0.051282051,0.512820513,47,20,5,15,94.9739,40.078,10.811,29.267,4.35,1.8,0.6,1.2,8.38,3.44,1,2.44,9,4,1,3,36.18090947,13.618055,6.11315547,7.50489953,0.291169451,0.275862068,2.068965512,2.020721276,1.31,3.44,1.14,1.108717949,2.522051282,11.84615385,11.69230769,5.333333333,6.512820513,0,0
Ca11Si4O22B2Ce0.02,Ca11Si4O22B2,Ce,3,0.02,298,430,353,https://doi.org/10.1039/C3TC30933A,,,0.564102564,0.051282051,0.512820513,47,20,5,15,94.9739,40.078,10.811,29.267,4.35,1.8,0.6,1.2,8.38,3.44,1,2.44,9,4,1,3,36.18090947,13.618055,6.11315547,7.50489953,0.291169451,0.275862068,2.068965512,2.020721276,1.15,3.44,1.14,1.108717949,2.522051282,11.84615385,11.69230769,5.333333333,6.512820513,0,0
Rb2Bi0.99PO8MoEu0.01,Rb2Bi0.99PO8Mo,Eu,3,0.01,298,615,393.5,https://doi.org/10.3390/ma12193275,mp-1197894, icsd-426593,0.615858353,0.076212471,0.539645881,185,83,8,75,437.361362,208.9804,15.9994,192.981,7,2.35,0.6,1.75,10.63,3.44,0.82,2.62,16,5,1,4,42.6598151,13.618055,4.1771281,9.4409269,0.246472248,0.25,2.285714282,2.36411547,1.087,2.815,1.035,1.212444188,2.733625866,21.33718245,12.76751347,5.918398768,9.371054657,4.980754426,1.066974596
Rb2Bi0.99PO8MoEu0.01,Rb2Bi0.99PO8Mo,Eu,3,0.01,300,615,393.5,https://doi.org/10.3390/ma12193275,mp-1197894, icsd-426593,0.615858353,0.076212471,0.539645881,185,83,8,75,437.361362,208.9804,15.9994,192.981,7,2.35,0.6,1.75,10.63,3.44,0.82,2.62,16,5,1,4,42.6598151,13.618055,4.1771281,9.4409269,0.246472248,0.25,2.285714282,2.36411547,1.087,2.815,1.035,1.212444188,2.733625866,21.33718245,12.76751347,5.918398768,9.371054657,4.980754426,1.066974596
Rb2Bi0.99PO8MoEu0.01,Rb2Bi0.99PO8Mo,Eu,3,0.01,350,615,393.5,https://doi.org/10.3390/ma12193275,mp-1197894, icsd-426593,0.615858353,0.076212471,0.539645881,185,83,8,75,437.361362,208.9804,15.9994,192.981,7,2.35,0.6,1.75,10.63,3.44,0.82,2.62,16,5,1,4,42.6598151,13.618055,4.1771281,9.4409269,0.246472248,0.25,2.285714282,2.36411547,1.087,2.815,1.035,1.212444188,2.733625866,21.33718245,12.76751347,5.918398768,9.371054657,4.980754426,1.066974596
Rb2Bi0.99PO8MoEu0.01,Rb2Bi0.99PO8Mo,Eu,3,0.01,400,615,393.5,https://doi.org/10.3390/ma12193275,mp-1197894, icsd-426593,0.615858353,0.076212471,0.539645881,185,83,8,75,437.361362,208.9804,15.9994,192.981,7,2.35,0.6,1.75,10.63,3.44,0.82,2.62,16,5,1,4,42.6598151,13.618055,4.1771281,9.4409269,0.246472248,0.25,2.285714282,2.36411547,1.087,2.815,1.035,1.212444188,2.733625866,21.33718245,12.76751347,5.918398768,9.371054657,4.980754426,1.066974596
Rb2Bi0.99PO8MoEu0.01,Rb2Bi0.99PO8Mo,Eu,3,0.01,450,615,393.5,https://doi.org/10.3390/ma12193275,mp-1197894, icsd-426593,0.615858353,0.076212471,0.539645881,185,83,8,75,437.361362,208.9804,15.9994,192.981,7,2.35,0.6,1.75,10.63,3.44,0.82,2.62,16,5,1,4,42.6598151,13.618055,4.1771281,9.4409269,0.246472248,0.25,2.285714282,2.36411547,1.087,2.815,1.035,1.212444188,2.733625866,21.33718245,12.76751347,5.918398768,9.371054657,4.980754426,1.066974596
Rb2Bi0.99PO8MoEu0.01,Rb2Bi0.99PO8Mo,Eu,3,0.01,500,615,393.5,https://doi.org/10.3390/ma12193275,mp-1197894, icsd-426593,0.615858353,0.076212471,0.539645881,185,83,8,75,437.361362,208.9804,15.9994,192.981,7,2.35,0.6,1.75,10.63,3.44,0.82,2.62,16,5,1,4,42.6598151,13.618055,4.1771281,9.4409269,0.246472248,0.25,2.285714282,2.36411547,1.087,2.815,1.035,1.212444188,2.733625866,21.33718245,12.76751347,5.918398768,9.371054657,4.980754426,1.066974596
Rb2Bi0.95PO8MoEu0.05,Rb2Bi0.95PO8Mo,Eu,3,0.05,298,615,393.5,https://doi.org/10.3390/ma12193275,mp-1197894, icsd-426593,0.617760618,0.073359073,0.544401544,185,83,8,75,437.361362,208.9804,15.9994,192.981,7,2.35,0.6,1.75,10.63,3.44,0.82,2.62,16,5,1,4,42.6598151,13.618055,4.1771281,9.4409269,0.246472248,0.25,2.285714282,2.36411547,1.087,2.815,1.035,1.212992278,2.735830116,21.14671815,12.76061776,5.8996139,9.316602317,4.903474903,1.027027027
Rb2Bi0.9PO8MoEu0.1,Rb2Bi0.9PO8Mo,Eu,3,0.1,298,615,393.5,https://doi.org/10.3390/ma12193275,mp-1197894, icsd-426593,0.620155039,0.069767442,0.550387597,185,83,8,75,437.361362,208.9804,15.9994,192.981,7,2.35,0.6,1.75,10.63,3.44,0.82,2.62,16,5,1,4,42.6598151,13.618055,4.1771281,9.4409269,0.246472248,0.25,2.285714282,2.36411547,1.087,2.815,1.035,1.213682171,2.738604651,20.90697674,12.75193798,5.875968992,9.248062016,4.80620155,0.976744186
Rb2Bi0.75PO8MoEu0.25,Rb2Bi0.75PO8Mo,Eu,3,0.25,298,615,393.5,https://doi.org/10.3390/ma12193275,mp-1197894, icsd-426593,0.62745098,0.058823529,0.568627451,185,83,8,75,437.361362,208.9804,15.9994,192.981,7,2.35,0.6,1.75,10.63,3.44,0.82,2.62,16,5,1,4,42.6598151,13.618055,4.1771281,9.4409269,0.246472248,0.25,2.285714282,2.36411547,1.087,2.815,1.035,1.215784314,2.747058824,20.17647059,12.7254902,5.803921569,9.039215686,4.509803922,0.823529412
Rb2Bi0.5PO8MoEu0.5,Rb2Bi0.5PO8Mo,Eu,3,0.5,298,615,393.5,https://doi.org/10.3390/ma12193275,mp-1197894, icsd-426593,0.64,0.04,0.6,185,83,8,75,437.361362,208.9804,15.9994,192.981,7,2.35,0.6,1.75,10.63,3.44,0.82,2.62,16,5,1,4,42.6598151,13.618055,4.1771281,9.4409269,0.246472248,0.25,2.285714282,2.36411547,1.087,2.815,1.035,1.2194,2.7616,18.92,12.68,5.68,8.68,4,0.56
Rb2Bi0.5PO8MoEu0.5,Rb2Bi0.5PO8Mo,Eu,3,0.5,300,615,393.5,https://doi.org/10.3390/ma12193275,mp-1197894, icsd-426593,0.64,0.04,0.6,185,83,8,75,437.361362,208.9804,15.9994,192.981,7,2.35,0.6,1.75,10.63,3.44,0.82,2.62,16,5,1,4,42.6598151,13.618055,4.1771281,9.4409269,0.246472248,0.25,2.285714282,2.36411547,1.087,2.815,1.035,1.2194,2.7616,18.92,12.68,5.68,8.68,4,0.56
Rb2Bi0.5PO8MoEu0.5,Rb2Bi0.5PO8Mo,Eu,3,0.5,350,615,393.5,https://doi.org/10.3390/ma12193275,mp-1197894, icsd-426593,0.64,0.04,0.6,185,83,8,75,437.361362,208.9804,15.9994,192.981,7,2.35,0.6,1.75,10.63,3.44,0.82,2.62,16,5,1,4,42.6598151,13.618055,4.1771281,9.4409269,0.246472248,0.25,2.285714282,2.36411547,1.087,2.815,1.035,1.2194,2.7616,18.92,12.68,5.68,8.68,4,0.56
Rb2Bi0.5PO8MoEu0.5,Rb2Bi0.5PO8Mo,Eu,3,0.5,400,615,393.5,https://doi.org/10.3390/ma12193275,mp-1197894, icsd-426593,0.64,0.04,0.6,185,83,8,75,437.361362,208.9804,15.9994,192.981,7,2.35,0.6,1.75,10.63,3.44,0.82,2.62,16,5,1,4,42.6598151,13.618055,4.1771281,9.4409269,0.246472248,0.25,2.285714282,2.36411547,1.087,2.815,1.035,1.2194,2.7616,18.92,12.68,5.68,8.68,4,0.56
Rb2Bi0.5PO8MoEu0.5,Rb2Bi0.5PO8Mo,Eu,3,0.5,450,615,393.5,https://doi.org/10.3390/ma12193275,mp-1197894, icsd-426593,0.64,0.04,0.6,185,83,8,75,437.361362,208.9804,15.9994,192.981,7,2.35,0.6,1.75,10.63,3.44,0.82,2.62,16,5,1,4,42.6598151,13.618055,4.1771281,9.4409269,0.246472248,0.25,2.285714282,2.36411547,1.087,2.815,1.035,1.2194,2.7616,18.92,12.68,5.68,8.68,4,0.56
Rb2Bi0.5PO8MoEu0.5,Rb2Bi0.5PO8Mo,Eu,3,0.5,500,615,393.5,https://doi.org/10.3390/ma12193275,mp-1197894, icsd-426593,0.64,0.04,0.6,185,83,8,75,437.361362,208.9804,15.9994,192.981,7,2.35,0.6,1.75,10.63,3.44,0.82,2.62,16,5,1,4,42.6598151,13.618055,4.1771281,9.4409269,0.246472248,0.25,2.285714282,2.36411547,1.087,2.815,1.035,1.2194,2.7616,18.92,12.68,5.68,8.68,4,0.56
Rb2Bi0.25PO8MoEu0.75,Rb2Bi0.25PO8Mo,Eu,3,0.75,298,615,393.5,https://doi.org/10.3390/ma12193275,mp-1197894, icsd-426593,0.653061224,0.020408163,0.632653061,185,83,8,75,437.361362,208.9804,15.9994,192.981,7,2.35,0.6,1.75,10.63,3.44,0.82,2.62,16,5,1,4,42.6598151,13.618055,4.1771281,9.4409269,0.246472248,0.25,2.285714282,2.36411547,1.087,2.815,1.035,1.223163265,2.776734694,17.6122449,12.63265306,5.551020408,8.306122449,3.469387755,0.285714286
Rb2PO8MoEu1,Rb2PO8Mo,Eu,3,1,298,615,393.5,https://doi.org/10.3390/ma12193275,mp-1197894, icsd-426593,0.666666667,0.083333333,0.583333333,102,42,8,34,228.380962,95.94,15.9994,79.9406,5.4,2.35,0.6,1.75,8.61,3.44,0.82,2.62,13,5,1,4,35.3742991,13.618055,4.1771281,9.4409269,0.304297328,0.324074073,2.407407403,2.239029039,1.087,2.815,0.775,1.227083333,2.7925,16.25,12.58333333,5.416666667,7.916666667,2.916666667,0
Rb2PO8MoEu1,Rb2PO8Mo,Eu,3,1,300,615,393.5,https://doi.org/10.3390/ma12193275,mp-1197894, icsd-426593,0.666666667,0.083333333,0.583333333,102,42,8,34,228.380962,95.94,15.9994,79.9406,5.4,2.35,0.6,1.75,8.61,3.44,0.82,2.62,13,5,1,4,35.3742991,13.618055,4.1771281,9.4409269,0.304297328,0.324074073,2.407407403,2.239029039,1.087,2.815,0.775,1.227083333,2.7925,16.25,12.58333333,5.416666667,7.916666667,2.916666667,0
Rb2PO8MoEu1,Rb2PO8Mo,Eu,3,1,350,615,393.5,https://doi.org/10.3390/ma12193275,mp-1197894, icsd-426593,0.666666667,0.083333333,0.583333333,102,42,8,34,228.380962,95.94,15.9994,79.9406,5.4,2.35,0.6,1.75,8.61,3.44,0.82,2.62,13,5,1,4,35.3742991,13.618055,4.1771281,9.4409269,0.304297328,0.324074073,2.407407403,2.239029039,1.087,2.815,0.775,1.227083333,2.7925,16.25,12.58333333,5.416666667,7.916666667,2.916666667,0
Rb2PO8MoEu1,Rb2PO8Mo,Eu,3,1,400,615,393.5,https://doi.org/10.3390/ma12193275,mp-1197894, icsd-426593,0.666666667,0.083333333,0.583333333,102,42,8,34,228.380962,95.94,15.9994,79.9406,5.4,2.35,0.6,1.75,8.61,3.44,0.82,2.62,13,5,1,4,35.3742991,13.618055,4.1771281,9.4409269,0.304297328,0.324074073,2.407407403,2.239029039,1.087,2.815,0.775,1.227083333,2.7925,16.25,12.58333333,5.416666667,7.916666667,2.916666667,0
Rb2PO8MoEu1,Rb2PO8Mo,Eu,3,1,450,615,393.5,https://doi.org/10.3390/ma12193275,mp-1197894, icsd-426593,0.666666667,0.083333333,0.583333333,102,42,8,34,228.380962,95.94,15.9994,79.9406,5.4,2.35,0.6,1.75,8.61,3.44,0.82,2.62,13,5,1,4,35.3742991,13.618055,4.1771281,9.4409269,0.304297328,0.324074073,2.407407403,2.239029039,1.087,2.815,0.775,1.227083333,2.7925,16.25,12.58333333,5.416666667,7.916666667,2.916666667,0
Rb2PO8MoEu1,Rb2PO8Mo,Eu,3,1,500,615,393.5,https://doi.org/10.3390/ma12193275,mp-1197894, icsd-426593,0.666666667,0.083333333,0.583333333,102,42,8,34,228.380962,95.94,15.9994,79.9406,5.4,2.35,0.6,1.75,8.61,3.44,0.82,2.62,13,5,1,4,35.3742991,13.618055,4.1771281,9.4409269,0.304297328,0.324074073,2.407407403,2.239029039,1.087,2.815,0.775,1.227083333,2.7925,16.25,12.58333333,5.416666667,7.916666667,2.916666667,0
Y2Mo4O15Eu0.01,Y2Mo4O15,Eu,3,0.01,298,615,393.5,https://doi.org/10.1038/srep26098,mp-1203448, icsd-422017,0.714285714,0.095238095,0.619047619,89,42,8,34,200.84525,95.94,15.9994,79.9406,3.85,1.8,0.6,1.2,6.82,3.44,1.22,2.22,10,5,1,4,26.927745,13.618055,6.21726,7.400795,0.325513196,0.311688311,2.597402591,2.256688202,1.087,3.44,1.04,1.146666667,2.984761905,17.42857143,12.85714286,5.523809524,8,3.904761905,0
Y2Mo4O15Eu0.01,Y2Mo4O15,Eu,3,0.01,300,615,393.5,https://doi.org/10.1038/srep26098,mp-1203448, icsd-422017,0.714285714,0.095238095,0.619047619,89,42,8,34,200.84525,95.94,15.9994,79.9406,3.85,1.8,0.6,1.2,6.82,3.44,1.22,2.22,10,5,1,4,26.927745,13.618055,6.21726,7.400795,0.325513196,0.311688311,2.597402591,2.256688202,1.087,3.44,1.04,1.146666667,2.984761905,17.42857143,12.85714286,5.523809524,8,3.904761905,0
Y2Mo4O15Eu0.01,Y2Mo4O15,Eu,3,0.01,350,615,393.5,https://doi.org/10.1038/srep26098,mp-1203448, icsd-422017,0.714285714,0.095238095,0.619047619,89,42,8,34,200.84525,95.94,15.9994,79.9406,3.85,1.8,0.6,1.2,6.82,3.44,1.22,2.22,10,5,1,4,26.927745,13.618055,6.21726,7.400795,0.325513196,0.311688311,2.597402591,2.256688202,1.087,3.44,1.04,1.146666667,2.984761905,17.42857143,12.85714286,5.523809524,8,3.904761905,0
Y2Mo4O15Eu0.01,Y2Mo4O15,Eu,3,0.01,400,615,393.5,https://doi.org/10.1038/srep26098,mp-1203448, icsd-422017,0.714285714,0.095238095,0.619047619,89,42,8,34,200.84525,95.94,15.9994,79.9406,3.85,1.8,0.6,1.2,6.82,3.44,1.22,2.22,10,5,1,4,26.927745,13.618055,6.21726,7.400795,0.325513196,0.311688311,2.597402591,2.256688202,1.087,3.44,1.04,1.146666667,2.984761905,17.42857143,12.85714286,5.523809524,8,3.904761905,0
Y2Mo4O15Eu0.01,Y2Mo4O15,Eu,3,0.01,450,615,393.5,https://doi.org/10.1038/srep26098,mp-1203448, icsd-422017,0.714285714,0.095238095,0.619047619,89,42,8,34,200.84525,95.94,15.9994,79.9406,3.85,1.8,0.6,1.2,6.82,3.44,1.22,2.22,10,5,1,4,26.927745,13.618055,6.21726,7.400795,0.325513196,0.311688311,2.597402591,2.256688202,1.087,3.44,1.04,1.146666667,2.984761905,17.42857143,12.85714286,5.523809524,8,3.904761905,0
Y2Mo4O15Eu0.01,Y2Mo4O15,Eu,3,0.01,500,615,393.5,https://doi.org/10.1038/srep26098,mp-1203448, icsd-422017,0.714285714,0.095238095,0.619047619,89,42,8,34,200.84525,95.94,15.9994,79.9406,3.85,1.8,0.6,1.2,6.82,3.44,1.22,2.22,10,5,1,4,26.927745,13.618055,6.21726,7.400795,0.325513196,0.311688311,2.597402591,2.256688202,1.087,3.44,1.04,1.146666667,2.984761905,17.42857143,12.85714286,5.523809524,8,3.904761905,0
Y2Mo4O15Eu0.05,Y2Mo4O15,Eu,3,0.05,298,615,393.5,https://doi.org/10.1038/srep26098,mp-1203448, icsd-422017,0.714285714,0.095238095,0.619047619,89,42,8,34,200.84525,95.94,15.9994,79.9406,3.85,1.8,0.6,1.2,6.82,3.44,1.22,2.22,10,5,1,4,26.927745,13.618055,6.21726,7.400795,0.325513196,0.311688311,2.597402591,2.256688202,1.087,3.44,1.04,1.146666667,2.984761905,17.42857143,12.85714286,5.523809524,8,3.904761905,0
Y2Mo4O15Eu0.1,Y2Mo4O15,Eu,3,0.1,298,615,393.5,https://doi.org/10.1038/srep26098,mp-1203448, icsd-422017,0.714285714,0.095238095,0.619047619,89,42,8,34,200.84525,95.94,15.9994,79.9406,3.85,1.8,0.6,1.2,6.82,3.44,1.22,2.22,10,5,1,4,26.927745,13.618055,6.21726,7.400795,0.325513196,0.311688311,2.597402591,2.256688202,1.087,3.44,1.04,1.146666667,2.984761905,17.42857143,12.85714286,5.523809524,8,3.904761905,0
Y2Mo4O15Eu0.1,Y2Mo4O15,Eu,3,0.1,300,615,393.5,https://doi.org/10.1038/srep26098,mp-1203448, icsd-422017,0.714285714,0.095238095,0.619047619,89,42,8,34,200.84525,95.94,15.9994,79.9406,3.85,1.8,0.6,1.2,6.82,3.44,1.22,2.22,10,5,1,4,26.927745,13.618055,6.21726,7.400795,0.325513196,0.311688311,2.597402591,2.256688202,1.087,3.44,1.04,1.146666667,2.984761905,17.42857143,12.85714286,5.523809524,8,3.904761905,0
Y2Mo4O15Eu0.1,Y2Mo4O15,Eu,3,0.1,350,615,393.5,https://doi.org/10.1038/srep26098,mp-1203448, icsd-422017,0.714285714,0.095238095,0.619047619,89,42,8,34,200.84525,95.94,15.9994,79.9406,3.85,1.8,0.6,1.2,6.82,3.44,1.22,2.22,10,5,1,4,26.927745,13.618055,6.21726,7.400795,0.325513196,0.311688311,2.597402591,2.256688202,1.087,3.44,1.04,1.146666667,2.984761905,17.42857143,12.85714286,5.523809524,8,3.904761905,0
Y2Mo4O15Eu0.1,Y2Mo4O15,Eu,3,0.1,400,615,393.5,https://doi.org/10.1038/srep26098,mp-1203448, icsd-422017,0.714285714,0.095238095,0.619047619,89,42,8,34,200.84525,95.94,15.9994,79.9406,3.85,1.8,0.6,1.2,6.82,3.44,1.22,2.22,10,5,1,4,26.927745,13.618055,6.21726,7.400795,0.325513196,0.311688311,2.597402591,2.256688202,1.087,3.44,1.04,1.146666667,2.984761905,17.42857143,12.85714286,5.523809524,8,3.904761905,0
Y2Mo4O15Eu0.1,Y2Mo4O15,Eu,3,0.1,450,615,393.5,https://doi.org/10.1038/srep26098,mp-1203448, icsd-422017,0.714285714,0.095238095,0.619047619,89,42,8,34,200.84525,95.94,15.9994,79.9406,3.85,1.8,0.6,1.2,6.82,3.44,1.22,2.22,10,5,1,4,26.927745,13.618055,6.21726,7.400795,0.325513196,0.311688311,2.597402591,2.256688202,1.087,3.44,1.04,1.146666667,2.984761905,17.42857143,12.85714286,5.523809524,8,3.904761905,0
Y2Mo4O15Eu0.1,Y2Mo4O15,Eu,3,0.1,500,615,393.5,https://doi.org/10.1038/srep26098,mp-1203448, icsd-422017,0.714285714,0.095238095,0.619047619,89,42,8,34,200.84525,95.94,15.9994,79.9406,3.85,1.8,0.6,1.2,6.82,3.44,1.22,2.22,10,5,1,4,26.927745,13.618055,6.21726,7.400795,0.325513196,0.311688311,2.597402591,2.256688202,1.087,3.44,1.04,1.146666667,2.984761905,17.42857143,12.85714286,5.523809524,8,3.904761905,0
Y2Mo4O15Eu0.25,Y2Mo4O15,Eu,3,0.25,298,615,393.5,https://doi.org/10.1038/srep26098,mp-1203448, icsd-422017,0.714285714,0.095238095,0.619047619,89,42,8,34,200.84525,95.94,15.9994,79.9406,3.85,1.8,0.6,1.2,6.82,3.44,1.22,2.22,10,5,1,4,26.927745,13.618055,6.21726,7.400795,0.325513196,0.311688311,2.597402591,2.256688202,1.087,3.44,1.04,1.146666667,2.984761905,17.42857143,12.85714286,5.523809524,8,3.904761905,0
Y2Mo4O15Eu0.5,Y2Mo4O15,Eu,3,0.5,298,615,393.5,https://doi.org/10.1038/srep26098,mp-1203448, icsd-422017,0.714285714,0.095238095,0.619047619,89,42,8,34,200.84525,95.94,15.9994,79.9406,3.85,1.8,0.6,1.2,6.82,3.44,1.22,2.22,10,5,1,4,26.927745,13.618055,6.21726,7.400795,0.325513196,0.311688311,2.597402591,2.256688202,1.087,3.44,1.04,1.146666667,2.984761905,17.42857143,12.85714286,5.523809524,8,3.904761905,0
Y2Mo4O15Eu0.75,Y2Mo4O15,Eu,3,0.75,298,615,393.5,https://doi.org/10.1038/srep26098,mp-1203448, icsd-422017,0.714285714,0.095238095,0.619047619,89,42,8,34,200.84525,95.94,15.9994,79.9406,3.85,1.8,0.6,1.2,6.82,3.44,1.22,2.22,10,5,1,4,26.927745,13.618055,6.21726,7.400795,0.325513196,0.311688311,2.597402591,2.256688202,1.087,3.44,1.04,1.146666667,2.984761905,17.42857143,12.85714286,5.523809524,8,3.904761905,0
Y2Mo4O15Eu0.75,Y2Mo4O15,Eu,3,0.75,300,615,393.5,https://doi.org/10.1038/srep26098,mp-1203448, icsd-422017,0.714285714,0.095238095,0.619047619,89,42,8,34,200.84525,95.94,15.9994,79.9406,3.85,1.8,0.6,1.2,6.82,3.44,1.22,2.22,10,5,1,4,26.927745,13.618055,6.21726,7.400795,0.325513196,0.311688311,2.597402591,2.256688202,1.087,3.44,1.04,1.146666667,2.984761905,17.42857143,12.85714286,5.523809524,8,3.904761905,0
Y2Mo4O15Eu0.75,Y2Mo4O15,Eu,3,0.75,350,615,393.5,https://doi.org/10.1038/srep26098,mp-1203448, icsd-422017,0.714285714,0.095238095,0.619047619,89,42,8,34,200.84525,95.94,15.9994,79.9406,3.85,1.8,0.6,1.2,6.82,3.44,1.22,2.22,10,5,1,4,26.927745,13.618055,6.21726,7.400795,0.325513196,0.311688311,2.597402591,2.256688202,1.087,3.44,1.04,1.146666667,2.984761905,17.42857143,12.85714286,5.523809524,8,3.904761905,0
Y2Mo4O15Eu0.75,Y2Mo4O15,Eu,3,0.75,400,615,393.5,https://doi.org/10.1038/srep26098,mp-1203448, icsd-422017,0.714285714,0.095238095,0.619047619,89,42,8,34,200.84525,95.94,15.9994,79.9406,3.85,1.8,0.6,1.2,6.82,3.44,1.22,2.22,10,5,1,4,26.927745,13.618055,6.21726,7.400795,0.325513196,0.311688311,2.597402591,2.256688202,1.087,3.44,1.04,1.146666667,2.984761905,17.42857143,12.85714286,5.523809524,8,3.904761905,0
Y2Mo4O15Eu0.75,Y2Mo4O15,Eu,3,0.75,450,615,393.5,https://doi.org/10.1038/srep26098,mp-1203448, icsd-422017,0.714285714,0.095238095,0.619047619,89,42,8,34,200.84525,95.94,15.9994,79.9406,3.85,1.8,0.6,1.2,6.82,3.44,1.22,2.22,10,5,1,4,26.927745,13.618055,6.21726,7.400795,0.325513196,0.311688311,2.597402591,2.256688202,1.087,3.44,1.04,1.146666667,2.984761905,17.42857143,12.85714286,5.523809524,8,3.904761905,0
Y2Mo4O15Eu0.75,Y2Mo4O15,Eu,3,0.75,500,615,393.5,https://doi.org/10.1038/srep26098,mp-1203448, icsd-422017,0.714285714,0.095238095,0.619047619,89,42,8,34,200.84525,95.94,15.9994,79.9406,3.85,1.8,0.6,1.2,6.82,3.44,1.22,2.22,10,5,1,4,26.927745,13.618055,6.21726,7.400795,0.325513196,0.311688311,2.597402591,2.256688202,1.087,3.44,1.04,1.146666667,2.984761905,17.42857143,12.85714286,5.523809524,8,3.904761905,0
Sr4Al14O25Ce0.16,Sr4Al14O25,Ce,3,0.16,298,448,361,https://doi.org/10.1039/D0TC04618C,mp-5512, icsd-88527 icsd-27744,0.581395349,0.093023256,0.488372093,59,38,8,30,130.6009386,87.62,15.9994,71.6206,3.85,2,0.6,1.4,6,3.44,0.95,2.49,7,4,1,3,25.29869145,13.618055,5.69486745,7.92318755,0.414999999,0.363636363,1.818181813,2.21357523,1.15,3.44,1.32,1.075116279,2.61255814,12.41860465,13.72093023,5.209302326,6.279069767,0.930232558,0
Sr4Al14O25Tb0.12,Sr4Al14O25,Tb,3,0.12,298,544,378,https://doi.org/10.1039/D0TC04618C,mp-5512, icsd-88527 icsd-27744,0.581395349,0.093023256,0.488372093,59,38,8,30,130.6009386,87.62,15.9994,71.6206,3.85,2,0.6,1.4,6,3.44,0.95,2.49,7,4,1,3,25.29869145,13.618055,5.69486745,7.92318755,0.414999999,0.363636363,1.818181813,2.21357523,1.063,3.44,1.32,1.075116279,2.61255814,12.41860465,13.72093023,5.209302326,6.279069767,0.930232558,0
Mg3Y1.8Ge3O12Eu0.1,Mg3Y1.8Ge3O12,Eu,3,0.1,298,610,348,https://doi.org/10.1039/D0TC04618C,mp-1216309,,0.606060606,0.090909091,0.515151515,91,39,8,31,201.85025,88.90585,15.9994,72.90645,5.15,1.8,0.6,1.2,7.98,3.44,1.22,2.22,9,4,1,3,35.380986,13.618055,6.21726,7.400795,0.278195488,0.233009708,1.747572812,2.218134615,1.087,3.44,1.04,1.105151515,2.698787879,15.06060606,12.39393939,5.454545455,7.090909091,2.515151515,0
Mg3Y1.6Ge3O12Eu0.2,Mg3Y1.6Ge3O12,Eu,3,0.2,298,610,393,https://doi.org/10.1002/advs.201903060,mp-1216309,,0.612244898,0.081632653,0.530612245,91,39,8,31,201.85025,88.90585,15.9994,72.90645,5.15,1.8,0.6,1.2,7.98,3.44,1.22,2.22,9,4,1,3,35.380986,13.618055,6.21726,7.400795,0.278195488,0.233009708,1.747572812,2.218134615,1.087,3.44,1.04,1.105816327,2.713877551,14.81632653,12.48979592,5.408163265,6.979591837,2.428571429,0
Mg3Y1.4Ge3O12Eu0.3,Mg3Y1.4Ge3O12,Eu,3,0.3,298,610,393,https://doi.org/10.1002/advs.201903060,mp-1216309,,0.618556701,0.072164948,0.546391753,91,39,8,31,201.85025,88.90585,15.9994,72.90645,5.15,1.8,0.6,1.2,7.98,3.44,1.22,2.22,9,4,1,3,35.380986,13.618055,6.21726,7.400795,0.278195488,0.233009708,1.747572812,2.218134615,1.087,3.44,1.04,1.106494845,2.729278351,14.56701031,12.58762887,5.360824742,6.865979381,2.340206186,0
Mg3Y1.2Ge3O12Eu0.4,Mg3Y1.2Ge3O12,Eu,3,0.4,298,610,393,https://doi.org/10.1002/advs.201903060,mp-1216309,,0.625,0.0625,0.5625,91,39,8,31,201.85025,88.90585,15.9994,72.90645,5.15,1.8,0.6,1.2,7.98,3.44,1.22,2.22,9,4,1,3,35.380986,13.618055,6.21726,7.400795,0.278195488,0.233009708,1.747572812,2.218134615,1.087,3.44,1.04,1.1071875,2.745,14.3125,12.6875,5.3125,6.75,2.25,0
Mg3YGe3O12Eu0.5,Mg3YGe3O12,Eu,3,0.5,298,610,393,https://doi.org/10.1002/advs.201903060,mp-1216309,,0.631578947,0.052631579,0.578947368,91,39,8,31,201.85025,88.90585,15.9994,72.90645,5.15,1.8,0.6,1.2,7.98,3.44,1.22,2.22,9,4,1,3,35.380986,13.618055,6.21726,7.400795,0.278195488,0.233009708,1.747572812,2.218134615,1.087,3.44,1.04,1.107894737,2.761052632,14.05263158,12.78947368,5.263157895,6.631578947,2.157894737,0
Mg3Y0.4Ge3O12Eu0.8,Mg3Y0.4Ge3O12,Eu,3,0.8,298,610,393,https://doi.org/10.1002/advs.201903060,mp-1216309,,0.652173913,0.02173913,0.630434783,91,39,8,31,201.85025,88.90585,15.9994,72.90645,5.15,1.8,0.6,1.2,7.98,3.44,1.22,2.22,9,4,1,3,35.380986,13.618055,6.21726,7.400795,0.278195488,0.233009708,1.747572812,2.218134615,1.087,3.44,1.04,1.110108696,2.811304348,13.23913043,13.10869565,5.108695652,6.260869565,1.869565217,0
