Repository: Anushervon006/emission-ml

# 📊 Dataset

This directory contains the dataset and reproducibility files used in the
machine-learning analysis of inorganic phosphor emission wavelengths.

## 🔬 Main Dataset

**File:** `group_one_dopant_without_exact_duplicates.csv`

The dataset contains inorganic phosphor materials together with
physicochemical descriptors used as input variables for machine-learning
models.

**Target variable:** `Emission max. (nm)`

The dataset represents the single-dopant subset after removal of exact
duplicate entries.

File: data/group_one_dopant_without_exact_duplicates.csv (part 2 of 27)
Inorganic phosphor,Host,1st dopant,1st dopant valency,1st doping concentration,Temp. (K),Emission max. (nm),Excitation source ,Reference,MP-ID,ICSD-ID,Atomic Ratio_max,Atomic Ratio_min,Atomic Ratio_diff,Atomic Number_sum,Atomic Number_max,Atomic Number_min,Atomic Number_diff,Atomic Weight_sum,Atomic Weight_max,Atomic Weight_min,Atomic Weight_diff,Atomic Radius_sum,Atomic Radius_max,Atomic Radius_min,Atomic Radius_diff,EN pauling_sum,EN pauling_max,EN pauling_min,EN pauling_diff,Valence Electron_sum,Valence Electron_max,Valence Electron_min,Valence Electron_diff,Ionization Energy_sum,Ionization Energy_max,Ionization Energy_min,Ionization Energy_diff,electronegativity_diff_ratio,radius_mismatch,electron_density,mass_to_charge,ionic_radius_emission_center,EN_ligand_avg,ionic_radius_substituted,avg_ionic_radius_host,avg_EN_host,avg_atomic_number_host,avg_group_host,avg_s_electrons,avg_p_electrons,avg_d_electrons,avg_f_electrons
Mg3Ge3O12Eu1,Mg3Ge3O12,Eu,3,1,298,610,393,https://doi.org/10.1002/advs.201903060,mp-1216309,,0.666666667,0.166666667,0.5,52,32,8,24,112.9444,72.64,15.9994,56.6406,3.35,1.5,0.6,0.9,6.76,3.44,1.31,2.13,8,4,2,2,29.163726,13.618055,7.646236,5.971819,0.315088757,0.268656716,2.388059694,2.172007692,1.087,3.44,0.86,1.111666667,2.846666667,12.66666667,13.33333333,5,6,1.666666667,0
Y3Al5O12Ce1,Y3Al5O12,Ce,3,1,298,535,450,https://doi.org/10.1016/j.actamat.2021.116813,mp-3050, icsd-67102 icsd-236589 icsd-280104 icsd-41144 icsd-74607 icsd-41145 icsd-67103 icsd-170157 icsd-20090 icsd-93635 icsd-16825 icsd-170158 icsd-31496 icsd-23848 icsd-93634,0.6,0.15,0.45,60,39,8,31,131.8867886,88.90585,15.9994,72.90645,3.65,1.8,0.6,1.2,6.27,3.44,1.22,2.22,6,4,1,3,25.821084,13.618055,5.985769,7.632286,0.354066985,0.328767122,1.643835612,2.198113143,1.15,3.44,1.04,1.08075,2.6495,13.9,13.3,5.4,6.85,1.65,0
Y3Al5O12Ce1,Y3Al5O12,Ce,3,1,323,535,450,https://doi.org/10.1016/j.actamat.2021.116813,mp-3050, icsd-67102 icsd-236589 icsd-280104 icsd-41144 icsd-74607 icsd-41145 icsd-67103 icsd-170157 icsd-20090 icsd-93635 icsd-16825 icsd-170158 icsd-31496 icsd-23848 icsd-93634,0.6,0.15,0.45,60,39,8,31,131.8867886,88.90585,15.9994,72.90645,3.65,1.8,0.6,1.2,6.27,3.44,1.22,2.22,6,4,1,3,25.821084,13.618055,5.985769,7.632286,0.354066985,0.328767122,1.643835612,2.198113143,1.15,3.44,1.04,1.08075,2.6495,13.9,13.3,5.4,6.85,1.65,0
Y3Al5O12Ce1,Y3Al5O12,Ce,3,1,373,535,450,https://doi.org/10.1016/j.actamat.2021.116813,mp-3050, icsd-67102 icsd-236589 icsd-280104 icsd-41144 icsd-74607 icsd-41145 icsd-67103 icsd-170157 icsd-20090 icsd-93635 icsd-16825 icsd-170158 icsd-31496 icsd-23848 icsd-93634,0.6,0.15,0.45,60,39,8,31,131.8867886,88.90585,15.9994,72.90645,3.65,1.8,0.6,1.2,6.27,3.44,1.22,2.22,6,4,1,3,25.821084,13.618055,5.985769,7.632286,0.354066985,0.328767122,1.643835612,2.198113143,1.15,3.44,1.04,1.08075,2.6495,13.9,13.3,5.4,6.85,1.65,0
Y3Al5O12Ce1,Y3Al5O12,Ce,3,1,423,535,450,https://doi.org/10.1016/j.actamat.2021.116813,mp-3050, icsd-67102 icsd-236589 icsd-280104 icsd-41144 icsd-74607 icsd-41145 icsd-67103 icsd-170157 icsd-20090 icsd-93635 icsd-16825 icsd-170158 icsd-31496 icsd-23848 icsd-93634,0.6,0.15,0.45,60,39,8,31,131.8867886,88.90585,15.9994,72.90645,3.65,1.8,0.6,1.2,6.27,3.44,1.22,2.22,6,4,1,3,25.821084,13.618055,5.985769,7.632286,0.354066985,0.328767122,1.643835612,2.198113143,1.15,3.44,1.04,1.08075,2.6495,13.9,13.3,5.4,6.85,1.65,0
La3Si6N11Ce1,La3Si6N11,Ce,3,1,298,533,450,https://doi.org/10.1016/j.actamat.2021.116813,mp-1019893, icsd-248709,0.55,0.15,0.4,78,57,7,50,180.99767,138.90547,14.0067,124.89877,3.7,1.95,0.65,1.3,6.04,3.04,1.1,1.94,6,3,1,2,28.26271,14.53413,5.5769,8.95723,0.321192052,0.35135135,1.621621617,2.320482948,1.15,3.04,1.172,0.6843,2.407,16.6,12.9,5.8,7.65,3.15,0
La3Si6N11Ce1,La3Si6N11,Ce,3,1,323,533,450,https://doi.org/10.1016/j.actamat.2021.116813,mp-1019893, icsd-248709,0.55,0.15,0.4,78,57,7,50,180.99767,138.90547,14.0067,124.89877,3.7,1.95,0.65,1.3,6.04,3.04,1.1,1.94,6,3,1,2,28.26271,14.53413,5.5769,8.95723,0.321192052,0.35135135,1.621621617,2.320482948,1.15,3.04,1.172,0.6843,2.407,16.6,12.9,5.8,7.65,3.15,0
La3Si6N11Ce1,La3Si6N11,Ce,3,1,373,533,450,https://doi.org/10.1016/j.actamat.2021.116813,mp-1019893, icsd-248709,0.55,0.15,0.4,78,57,7,50,180.99767,138.90547,14.0067,124.89877,3.7,1.95,0.65,1.3,6.04,3.04,1.1,1.94,6,3,1,2,28.26271,14.53413,5.5769,8.95723,0.321192052,0.35135135,1.621621617,2.320482948,1.15,3.04,1.172,0.6843,2.407,16.6,12.9,5.8,7.65,3.15,0
La3Si6N11Ce1,La3Si6N11,Ce,3,1,423,533,450,https://doi.org/10.1016/j.actamat.2021.116813,mp-1019893, icsd-248709,0.55,0.15,0.4,78,57,7,50,180.99767,138.90547,14.0067,124.89877,3.7,1.95,0.65,1.3,6.04,3.04,1.1,1.94,6,3,1,2,28.26271,14.53413,5.5769,8.95723,0.321192052,0.35135135,1.621621617,2.320482948,1.15,3.04,1.172,0.6843,2.407,16.6,12.9,5.8,7.65,3.15,0
CaAlSiN3Ce1,CaAlSiN3,Ce,3,1,298,570,450,https://doi.org/10.1016/j.actamat.2021.116813,,,0.5,0.166666667,0.333333333,54,20,7,13,109.1517386,40.078,14.0067,26.0713,4.8,1.8,0.65,1.15,7.55,3.04,1,2.04,8,3,1,2,34.78473447,14.53413,5.985769,8.548361,0.270198675,0.239583333,1.666666663,2.021328492,1.15,3.04,1.14,0.7075,2.271666667,11.33333333,12.33333333,5.333333333,6,0,0
CaAlSiN3Ce1,CaAlSiN3,Ce,3,1,323,570,450,https://doi.org/10.1016/j.actamat.2021.116813,,,0.5,0.166666667,0.333333333,54,20,7,13,109.1517386,40.078,14.0067,26.0713,4.8,1.8,0.65,1.15,7.55,3.04,1,2.04,8,3,1,2,34.78473447,14.53413,5.985769,8.548361,0.270198675,0.239583333,1.666666663,2.021328492,1.15,3.04,1.14,0.7075,2.271666667,11.33333333,12.33333333,5.333333333,6,0,0
CaAlSiN3Ce1,CaAlSiN3,Ce,3,1,373,570,450,https://doi.org/10.1016/j.actamat.2021.116813,,,0.5,0.166666667,0.333333333,54,20,7,13,109.1517386,40.078,14.0067,26.0713,4.8,1.8,0.65,1.15,7.55,3.04,1,2.04,8,3,1,2,34.78473447,14.53413,5.985769,8.548361,0.270198675,0.239583333,1.666666663,2.021328492,1.15,3.04,1.14,0.7075,2.271666667,11.33333333,12.33333333,5.333333333,6,0,0
CaAlSiN3Ce1,CaAlSiN3,Ce,3,1,423,570,450,https://doi.org/10.1016/j.actamat.2021.116813,,,0.5,0.166666667,0.333333333,54,20,7,13,109.1517386,40.078,14.0067,26.0713,4.8,1.8,0.65,1.15,7.55,3.04,1,2.04,8,3,1,2,34.78473447,14.53413,5.985769,8.548361,0.270198675,0.239583333,1.666666663,2.021328492,1.15,3.04,1.14,0.7075,2.271666667,11.33333333,12.33333333,5.333333333,6,0,0
CaAlSiN3Eu1,CaAlSiN3,Eu,2,1,298,645,450,https://doi.org/10.1016/j.actamat.2021.116813,,,0.5,0.166666667,0.333333333,54,20,7,13,109.1517386,40.078,14.0067,26.0713,4.8,1.8,0.65,1.15,7.55,3.04,1,2.04,8,3,1,2,34.78473447,14.53413,5.985769,8.548361,0.270198675,0.239583333,1.666666663,2.021328492,1.31,3.04,1.14,0.7075,2.271666667,11.33333333,12.33333333,5.333333333,6,0,0
CaAlSiN3Eu1,CaAlSiN3,Eu,2,1,323,645,450,https://doi.org/10.1016/j.actamat.2021.116813,,,0.5,0.166666667,0.333333333,54,20,7,13,109.1517386,40.078,14.0067,26.0713,4.8,1.8,0.65,1.15,7.55,3.04,1,2.04,8,3,1,2,34.78473447,14.53413,5.985769,8.548361,0.270198675,0.239583333,1.666666663,2.021328492,1.31,3.04,1.14,0.7075,2.271666667,11.33333333,12.33333333,5.333333333,6,0,0
CaAlSiN3Eu1,CaAlSiN3,Eu,2,1,373,645,450,https://doi.org/10.1016/j.actamat.2021.116813,,,0.5,0.166666667,0.333333333,54,20,7,13,109.1517386,40.078,14.0067,26.0713,4.8,1.8,0.65,1.15,7.55,3.04,1,2.04,8,3,1,2,34.78473447,14.53413,5.985769,8.548361,0.270198675,0.239583333,1.666666663,2.021328492,1.31,3.04,1.14,0.7075,2.271666667,11.33333333,12.33333333,5.333333333,6,0,0
CaAlSiN3Eu1,CaAlSiN3,Eu,2,1,423,645,450,https://doi.org/10.1016/j.actamat.2021.116813,,,0.5,0.166666667,0.333333333,54,20,7,13,109.1517386,40.078,14.0067,26.0713,4.8,1.8,0.65,1.15,7.55,3.04,1,2.04,8,3,1,2,34.78473447,14.53413,5.985769,8.548361,0.270198675,0.239583333,1.666666663,2.021328492,1.31,3.04,1.14,0.7075,2.271666667,11.33333333,12.33333333,5.333333333,6,0,0
SrSi2O2N2Eu1,SrSi2O2N2,Eu,2,1,298,540,450,https://doi.org/10.1016/j.actamat.2021.116813,,,0.285714286,0.142857143,0.142857143,67,38,7,31,145.7116,87.62,14.0067,73.6133,4.35,2,0.6,1.4,9.33,3.44,0.95,2.49,11,4,2,2,41.99873245,14.53413,5.69486745,8.83926255,0.266881029,0.32183908,2.528735626,2.1748,1.31,3.24,1.32,0.882857143,2.53,13.71428571,13.14285714,5.428571429,6.857142857,1.428571429,0
BaSi2O2N2Eu1,BaSi2O2N2,Eu,2,1,298,495,450,https://doi.org/10.1016/j.actamat.2021.116813,,,0.285714286,0.142857143,0.142857143,85,56,7,49,195.4186,137.327,14.0067,123.3203,4.5,2.15,0.6,1.55,9.27,3.44,0.89,2.55,11,4,2,2,41.5155296,14.53413,5.2116646,9.3224654,0.275080906,0.344444444,2.444444439,2.299042353,1.31,3.24,1.49,0.907142857,2.521428571,16.28571429,13.14285714,5.714285714,7.714285714,2.857142857,0
SrBaSiO4Eu1,SrBaSiO4,Eu,2,1,298,520,450,https://doi.org/10.1016/j.actamat.2021.116813,,,0.571428571,0.142857143,0.428571429,116,56,8,48,269.0319,137.327,15.9994,121.3276,5.85,2.15,0.6,1.55,7.18,3.44,0.89,2.55,10,4,2,2,32.67626705,13.618055,5.2116646,8.4063904,0.355153203,0.264957265,1.709401706,2.319240517,1.31,3.44,1.32,1.198571429,2.5,20,11.71428571,6.285714286,9.428571429,4.285714286,0
ZnGa2S4Eu0.005,ZnGa2S4,Eu,2,0.005,298,540,460,https://doi.org/10.1149/2.099205jes,"mp-5350,mp-34467,mp-1078049,mp-1094008,mp-1094002,mp-1094007,mp-1094013,mp-1094006,mp-1094011,mp-1094022,mp-1094014", icsd-659772 icsd-53604 icsd-656808 icsd-63242 icsd-635305 icsd-635295 icsd-635296 icsd-44886 icsd-635306 icsd-635300,0.571428571,0.142857143,0.428571429,77,31,16,15,167.197,69.723,32.065,37.658,3.65,1.35,1,0.35,6.04,2.58,1.65,0.93,15,10,1,9,25.753509,10.36001,5.999302,4.360708,0.15397351,0.095890411,4.10958903,2.17138961,1.31,2.58,0.88,0.845714286,2.227142857,22.28571429,14.57142857,6.857142857,11.14285714,4.285714286,0
ZnGa2S4Eu0.01,ZnGa2S4,Eu,2,0.01,298,540,460,https://doi.org/10.1149/2.099205jes,"mp-5350,mp-34467,mp-1078049,mp-1094008,mp-1094002,mp-1094007,mp-1094013,mp-1094006,mp-1094011,mp-1094022,mp-1094014", icsd-659772 icsd-53604 icsd-656808 icsd-63242 icsd-635305 icsd-635295 icsd-635296 icsd-44886 icsd-635306 icsd-635300,0.571428571,0.142857143,0.428571429,77,31,16,15,167.197,69.723,32.065,37.658,3.65,1.35,1,0.35,6.04,2.58,1.65,0.93,15,10,1,9,25.753509,10.36001,5.999302,4.360708,0.15397351,0.095890411,4.10958903,2.17138961,1.31,2.58,0.88,0.845714286,2.227142857,22.28571429,14.57142857,6.857142857,11.14285714,4.285714286,0
ZnGa2S4Eu0.03,ZnGa2S4,Eu,2,0.03,298,540,460,https://doi.org/10.1149/2.099205jes,"mp-5350,mp-34467,mp-1078049,mp-1094008,mp-1094002,mp-1094007,mp-1094013,mp-1094006,mp-1094011,mp-1094022,mp-1094014", icsd-659772 icsd-53604 icsd-656808 icsd-63242 icsd-635305 icsd-635295 icsd-635296 icsd-44886 icsd-635306 icsd-635300,0.571428571,0.142857143,0.428571429,77,31,16,15,167.197,69.723,32.065,37.658,3.65,1.35,1,0.35,6.04,2.58,1.65,0.93,15,10,1,9,25.753509,10.36001,5.999302,4.360708,0.15397351,0.095890411,4.10958903,2.17138961,1.31,2.58,0.88,0.845714286,2.227142857,22.28571429,14.57142857,6.857142857,11.14285714,4.285714286,0
ZnGa2S4Eu0.05,ZnGa2S4,Eu,2,0.05,298,540,460,https://doi.org/10.1149/2.099205jes,"mp-5350,mp-34467,mp-1078049,mp-1094008,mp-1094002,mp-1094007,mp-1094013,mp-1094006,mp-1094011,mp-1094022,mp-1094014", icsd-659772 icsd-53604 icsd-656808 icsd-63242 icsd-635305 icsd-635295 icsd-635296 icsd-44886 icsd-635306 icsd-635300,0.571428571,0.142857143,0.428571429,77,31,16,15,167.197,69.723,32.065,37.658,3.65,1.35,1,0.35,6.04,2.58,1.65,0.93,15,10,1,9,25.753509,10.36001,5.999302,4.360708,0.15397351,0.095890411,4.10958903,2.17138961,1.31,2.58,0.88,0.845714286,2.227142857,22.28571429,14.57142857,6.857142857,11.14285714,4.285714286,0
ZnGa2S4Eu0.07,ZnGa2S4,Eu,2,0.07,298,540,460,https://doi.org/10.1149/2.099205jes,"mp-5350,mp-34467,mp-1078049,mp-1094008,mp-1094002,mp-1094007,mp-1094013,mp-1094006,mp-1094011,mp-1094022,mp-1094014", icsd-659772 icsd-53604 icsd-656808 icsd-63242 icsd-635305 icsd-635295 icsd-635296 icsd-44886 icsd-635306 icsd-635300,0.571428571,0.142857143,0.428571429,77,31,16,15,167.197,69.723,32.065,37.658,3.65,1.35,1,0.35,6.04,2.58,1.65,0.93,15,10,1,9,25.753509,10.36001,5.999302,4.360708,0.15397351,0.095890411,4.10958903,2.17138961,1.31,2.58,0.88,0.845714286,2.227142857,22.28571429,14.57142857,6.857142857,11.14285714,4.285714286,0
ZnGa2S4Eu0.1,ZnGa2S4,Eu,2,0.1,298,540,460,https://doi.org/10.1149/2.099205jes,"mp-5350,mp-34467,mp-1078049,mp-1094008,mp-1094002,mp-1094007,mp-1094013,mp-1094006,mp-1094011,mp-1094022,mp-1094014", icsd-659772 icsd-53604 icsd-656808 icsd-63242 icsd-635305 icsd-635295 icsd-635296 icsd-44886 icsd-635306 icsd-635300,0.571428571,0.142857143,0.428571429,77,31,16,15,167.197,69.723,32.065,37.658,3.65,1.35,1,0.35,6.04,2.58,1.65,0.93,15,10,1,9,25.753509,10.36001,5.999302,4.360708,0.15397351,0.095890411,4.10958903,2.17138961,1.31,2.58,0.88,0.845714286,2.227142857,22.28571429,14.57142857,6.857142857,11.14285714,4.285714286,0
MgGa2S4Eu0.06,MgGa2S4,Eu,2,0.06,298,538,430,https://doi.org/10.1111/jace.12257,"mp-667323,mp-1246286", icsd-15350,0.571428571,0.142857143,0.428571429,59,31,12,19,126.093,69.723,24.305,45.418,3.8,1.5,1,0.5,5.7,2.58,1.31,1.27,7,4,1,3,24.005548,10.36001,5.999302,4.360708,0.222807017,0.131578947,1.842105258,2.137169491,1.31,2.58,0.86,0.842857143,2.178571429,19.71428571,13.14285714,6.571428571,10.28571429,2.857142857,0
MgGa2S4Eu0.06,MgGa2S4,Eu,2,0.06,320,538,430,https://doi.org/10.1111/jace.12257,"mp-667323,mp-1246286", icsd-15350,0.571428571,0.142857143,0.428571429,59,31,12,19,126.093,69.723,24.305,45.418,3.8,1.5,1,0.5,5.7,2.58,1.31,1.27,7,4,1,3,24.005548,10.36001,5.999302,4.360708,0.222807017,0.131578947,1.842105258,2.137169491,1.31,2.58,0.86,0.842857143,2.178571429,19.71428571,13.14285714,6.571428571,10.28571429,2.857142857,0
MgGa2S4Eu0.06,MgGa2S4,Eu,2,0.06,340,538,430,https://doi.org/10.1111/jace.12257,"mp-667323,mp-1246286", icsd-15350,0.571428571,0.142857143,0.428571429,59,31,12,19,126.093,69.723,24.305,45.418,3.8,1.5,1,0.5,5.7,2.58,1.31,1.27,7,4,1,3,24.005548,10.36001,5.999302,4.360708,0.222807017,0.131578947,1.842105258,2.137169491,1.31,2.58,0.86,0.842857143,2.178571429,19.71428571,13.14285714,6.571428571,10.28571429,2.857142857,0
MgGa2S4Eu0.06,MgGa2S4,Eu,2,0.06,360,538,430,https://doi.org/10.1111/jace.12257,"mp-667323,mp-1246286", icsd-15350,0.571428571,0.142857143,0.428571429,59,31,12,19,126.093,69.723,24.305,45.418,3.8,1.5,1,0.5,5.7,2.58,1.31,1.27,7,4,1,3,24.005548,10.36001,5.999302,4.360708,0.222807017,0.131578947,1.842105258,2.137169491,1.31,2.58,0.86,0.842857143,2.178571429,19.71428571,13.14285714,6.571428571,10.28571429,2.857142857,0
MgGa2S4Eu0.06,MgGa2S4,Eu,2,0.06,380,538,430,https://doi.org/10.1111/jace.12257,"mp-667323,mp-1246286", icsd-15350,0.571428571,0.142857143,0.428571429,59,31,12,19,126.093,69.723,24.305,45.418,3.8,1.5,1,0.5,5.7,2.58,1.31,1.27,7,4,1,3,24.005548,10.36001,5.999302,4.360708,0.222807017,0.131578947,1.842105258,2.137169491,1.31,2.58,0.86,0.842857143,2.178571429,19.71428571,13.14285714,6.571428571,10.28571429,2.857142857,0
MgGa2S4Eu0.06,MgGa2S4,Eu,2,0.06,400,538,430,https://doi.org/10.1111/jace.12257,"mp-667323,mp-1246286", icsd-15350,0.571428571,0.142857143,0.428571429,59,31,12,19,126.093,69.723,24.305,45.418,3.8,1.5,1,0.5,5.7,2.58,1.31,1.27,7,4,1,3,24.005548,10.36001,5.999302,4.360708,0.222807017,0.131578947,1.842105258,2.137169491,1.31,2.58,0.86,0.842857143,2.178571429,19.71428571,13.14285714,6.571428571,10.28571429,2.857142857,0
MgGa2S4Eu0.06,MgGa2S4,Eu,2,0.06,420,538,430,https://doi.org/10.1111/jace.12257,"mp-667323,mp-1246286", icsd-15350,0.571428571,0.142857143,0.428571429,59,31,12,19,126.093,69.723,24.305,45.418,3.8,1.5,1,0.5,5.7,2.58,1.31,1.27,7,4,1,3,24.005548,10.36001,5.999302,4.360708,0.222807017,0.131578947,1.842105258,2.137169491,1.31,2.58,0.86,0.842857143,2.178571429,19.71428571,13.14285714,6.571428571,10.28571429,2.857142857,0
MgGa2S4Eu0.06,MgGa2S4,Eu,2,0.06,440,538,430,https://doi.org/10.1111/jace.12257,"mp-667323,mp-1246286", icsd-15350,0.571428571,0.142857143,0.428571429,59,31,12,19,126.093,69.723,24.305,45.418,3.8,1.5,1,0.5,5.7,2.58,1.31,1.27,7,4,1,3,24.005548,10.36001,5.999302,4.360708,0.222807017,0.131578947,1.842105258,2.137169491,1.31,2.58,0.86,0.842857143,2.178571429,19.71428571,13.14285714,6.571428571,10.28571429,2.857142857,0
MgGa2S4Eu0.06,MgGa2S4,Eu,2,0.06,460,538,430,https://doi.org/10.1111/jace.12257,"mp-667323,mp-1246286", icsd-15350,0.571428571,0.142857143,0.428571429,59,31,12,19,126.093,69.723,24.305,45.418,3.8,1.5,1,0.5,5.7,2.58,1.31,1.27,7,4,1,3,24.005548,10.36001,5.999302,4.360708,0.222807017,0.131578947,1.842105258,2.137169491,1.31,2.58,0.86,0.842857143,2.178571429,19.71428571,13.14285714,6.571428571,10.28571429,2.857142857,0
MgGa2S4Eu0.06,MgGa2S4,Eu,2,0.06,480,538,430,https://doi.org/10.1111/jace.12257,"mp-667323,mp-1246286", icsd-15350,0.571428571,0.142857143,0.428571429,59,31,12,19,126.093,69.723,24.305,45.418,3.8,1.5,1,0.5,5.7,2.58,1.31,1.27,7,4,1,3,24.005548,10.36001,5.999302,4.360708,0.222807017,0.131578947,1.842105258,2.137169491,1.31,2.58,0.86,0.842857143,2.178571429,19.71428571,13.14285714,6.571428571,10.28571429,2.857142857,0
MgGa2S4Eu0.06,MgGa2S4,Eu,2,0.06,500,538,430,https://doi.org/10.1111/jace.12257,"mp-667323,mp-1246286", icsd-15350,0.571428571,0.142857143,0.428571429,59,31,12,19,126.093,69.723,24.305,45.418,3.8,1.5,1,0.5,5.7,2.58,1.31,1.27,7,4,1,3,24.005548,10.36001,5.999302,4.360708,0.222807017,0.131578947,1.842105258,2.137169491,1.31,2.58,0.86,0.842857143,2.178571429,19.71428571,13.14285714,6.571428571,10.28571429,2.857142857,0
Ba5Si2O6Cl6Eu0.005,Ba5Si2O6Cl6,Eu,2,0.005,298,510,400,https://doi.org/10.1039/C7RA07221J,,,0.315789474,0.105263158,0.210526316,95,56,8,48,216.8649,137.327,15.9994,121.3276,4.85,2.15,0.6,1.55,9.39,3.44,0.89,2.55,13,5,2,3,39.9490326,13.618055,5.2116646,8.4063904,0.271565495,0.319587628,2.680412366,2.282788421,1.31,3.3,1.49,1.093157895,2.518421053,24.10526316,12.42105263,6.947368421,11.89473684,5.263157895,0
Ba5Si2O6Cl6Eu0.01,Ba5Si2O6Cl6,Eu,2,0.01,298,510,400,https://doi.org/10.1039/C7RA07221J,,,0.315789474,0.105263158,0.210526316,95,56,8,48,216.8649,137.327,15.9994,121.3276,4.85,2.15,0.6,1.55,9.39,3.44,0.89,2.55,13,5,2,3,39.9490326,13.618055,5.2116646,8.4063904,0.271565495,0.319587628,2.680412366,2.282788421,1.31,3.3,1.49,1.093157895,2.518421053,24.10526316,12.42105263,6.947368421,11.89473684,5.263157895,0
Ba5Si2O6Cl6Eu0.02,Ba5Si2O6Cl6,Eu,2,0.02,298,510,400,https://doi.org/10.1039/C7RA07221J,,,0.315789474,0.105263158,0.210526316,95,56,8,48,216.8649,137.327,15.9994,121.3276,4.85,2.15,0.6,1.55,9.39,3.44,0.89,2.55,13,5,2,3,39.9490326,13.618055,5.2116646,8.4063904,0.271565495,0.319587628,2.680412366,2.282788421,1.31,3.3,1.49,1.093157895,2.518421053,24.10526316,12.42105263,6.947368421,11.89473684,5.263157895,0
Ba5Si2O6Cl6Eu0.03,Ba5Si2O6Cl6,Eu,2,0.03,298,510,400,https://doi.org/10.1039/C7RA07221J,,,0.315789474,0.105263158,0.210526316,95,56,8,48,216.8649,137.327,15.9994,121.3276,4.85,2.15,0.6,1.55,9.39,3.44,0.89,2.55,13,5,2,3,39.9490326,13.618055,5.2116646,8.4063904,0.271565495,0.319587628,2.680412366,2.282788421,1.31,3.3,1.49,1.093157895,2.518421053,24.10526316,12.42105263,6.947368421,11.89473684,5.263157895,0
Ba5Si2O6Cl6Eu0.04,Ba5Si2O6Cl6,Eu,2,0.04,298,510,400,https://doi.org/10.1039/C7RA07221J,,,0.315789474,0.105263158,0.210526316,95,56,8,48,216.8649,137.327,15.9994,121.3276,4.85,2.15,0.6,1.55,9.39,3.44,0.89,2.55,13,5,2,3,39.9490326,13.618055,5.2116646,8.4063904,0.271565495,0.319587628,2.680412366,2.282788421,1.31,3.3,1.49,1.093157895,2.518421053,24.10526316,12.42105263,6.947368421,11.89473684,5.263157895,0
Ba5Si2O6Cl6Eu0.05,Ba5Si2O6Cl6,Eu,2,0.05,298,510,400,https://doi.org/10.1039/C7RA07221J,,,0.315789474,0.105263158,0.210526316,95,56,8,48,216.8649,137.327,15.9994,121.3276,4.85,2.15,0.6,1.55,9.39,3.44,0.89,2.55,13,5,2,3,39.9490326,13.618055,5.2116646,8.4063904,0.271565495,0.319587628,2.680412366,2.282788421,1.31,3.3,1.49,1.093157895,2.518421053,24.10526316,12.42105263,6.947368421,11.89473684,5.263157895,0
Ba5Si2O6Cl6Eu0.06,Ba5Si2O6Cl6,Eu,2,0.06,298,510,400,https://doi.org/10.1039/C7RA07221J,,,0.315789474,0.105263158,0.210526316,95,56,8,48,216.8649,137.327,15.9994,121.3276,4.85,2.15,0.6,1.55,9.39,3.44,0.89,2.55,13,5,2,3,39.9490326,13.618055,5.2116646,8.4063904,0.271565495,0.319587628,2.680412366,2.282788421,1.31,3.3,1.49,1.093157895,2.518421053,24.10526316,12.42105263,6.947368421,11.89473684,5.263157895,0
CaLaGa3S7Eu0.15,CaLaGa3S7,Eu,2,0.15,300,554,405,https://doi.org/10.1016/j.jlumin.2012.05.004,,,0.583333333,0.083333333,0.5,124,57,16,41,280.77147,138.90547,32.065,106.84047,6.05,1.95,1,0.95,6.49,2.58,1,1.58,8,4,1,3,28.04936747,10.36001,5.5769,4.78311,0.243451463,0.157024793,1.322314047,2.264286048,1.31,2.58,1.172,0.896,2.1325,23.5,13,7.166666667,12.08333333,4.25,0
CaLaGa3S7Eu0.15,CaLaGa3S7,Eu,2,0.15,400,554,405,https://doi.org/10.1016/j.jlumin.2012.05.004,,,0.583333333,0.083333333,0.5,124,57,16,41,280.77147,138.90547,32.065,106.84047,6.05,1.95,1,0.95,6.49,2.58,1,1.58,8,4,1,3,28.04936747,10.36001,5.5769,4.78311,0.243451463,0.157024793,1.322314047,2.264286048,1.31,2.58,1.172,0.896,2.1325,23.5,13,7.166666667,12.08333333,4.25,0
CaLaGa3S7Eu0.15,CaLaGa3S7,Eu,2,0.15,500,554,405,https://doi.org/10.1016/j.jlumin.2012.05.004,,,0.583333333,0.083333333,0.5,124,57,16,41,280.77147,138.90547,32.065,106.84047,6.05,1.95,1,0.95,6.49,2.58,1,1.58,8,4,1,3,28.04936747,10.36001,5.5769,4.78311,0.243451463,0.157024793,1.322314047,2.264286048,1.31,2.58,1.172,0.896,2.1325,23.5,13,7.166666667,12.08333333,4.25,0
Ca8La1.98P6O26Ce0.02,Ca8La1.98P6O26,Ce,3,0.02,298,415,310,https://doi.org/10.1021/jp302252k,,,0.619342544,0.047165317,0.572177227,100,57,8,49,225.956632,138.90547,15.9994,122.90607,5.35,1.95,0.6,1.35,7.73,3.44,1,2.44,10,4,1,3,35.79479647,13.618055,5.5769,8.041155,0.315653298,0.252336448,1.869158875,2.25956632,1.15,2.815,1.14,1.131504526,2.68599333,13.59838018,12.57598857,5.425440686,7.182467842,0.990471653,0
Ca8La1.96P6O26Ce0.04,Ca8La1.96P6O26,Ce,3,0.04,298,415,310,https://doi.org/10.1021/jp302252k,,,0.61963775,0.046711153,0.572926597,100,57,8,49,225.956632,138.90547,15.9994,122.90607,5.35,1.95,0.6,1.35,7.73,3.44,1,2.44,10,4,1,3,35.79479647,13.618055,5.5769,8.041155,0.315653298,0.252336448,1.869158875,2.25956632,1.15,2.815,1.14,1.131485224,2.686749285,13.57769304,12.58055291,5.422306959,7.174451859,0.980934223,0
Ca8La1.94P6O26Ce0.06,Ca8La1.94P6O26,Ce,3,0.06,298,415,310,https://doi.org/10.1021/jp302252k,,,0.619933238,0.046256557,0.573676681,100,57,8,49,225.956632,138.90547,15.9994,122.90607,5.35,1.95,0.6,1.35,7.73,3.44,1,2.44,10,4,1,3,35.79479647,13.618055,5.5769,8.041155,0.315653298,0.252336448,1.869158875,2.25956632,1.15,2.815,1.14,1.131465904,2.687505961,13.55698617,12.5851216,5.419170243,7.166428231,0.971387697,0
Ca8La1.92P6O26Ce0.08,Ca8La1.92P6O26,Ce,3,0.08,298,415,310,https://doi.org/10.1021/jp302252k,,,0.620229008,0.045801527,0.574427481,100,57,8,49,225.956632,138.90547,15.9994,122.90607,5.35,1.95,0.6,1.35,7.73,3.44,1,2.44,10,4,1,3,35.79479647,13.618055,5.5769,8.041155,0.315653298,0.252336448,1.869158875,2.25956632,1.15,2.815,1.14,1.131446565,2.688263359,13.53625954,12.58969466,5.416030534,7.158396947,0.961832061,0
Ca7.98La2P6O26Eu0.02,Ca7.98La2P6O26,Eu,2,0.02,298,453,318,https://doi.org/10.1021/jp302252k,,,0.619342544,0.047641734,0.57170081,100,57,8,49,225.956632,138.90547,15.9994,122.90607,5.35,1.95,0.6,1.35,7.73,3.44,1,2.44,10,4,1,3,35.79479647,13.618055,5.5769,8.041155,0.315653298,0.252336448,1.869158875,2.25956632,1.31,2.815,1.172,1.131519771,2.686040972,13.61600762,12.57646498,5.427346355,7.18818485,1.000476417,0
Ca7.95La2P6O26Eu0.05,Ca7.95La2P6O26,Eu,2,0.05,298,453,318,https://doi.org/10.1021/jp302252k,,,0.619785459,0.047675805,0.572109654,100,57,8,49,225.956632,138.90547,15.9994,122.90607,5.35,1.95,0.6,1.35,7.73,3.44,1,2.44,10,4,1,3,35.79479647,13.618055,5.5769,8.041155,0.315653298,0.252336448,1.869158875,2.25956632,1.31,2.815,1.172,1.131513707,2.687246722,13.61144219,12.58402861,5.425506555,7.184743743,1.001191895,0
Ca7.94La2P6O26Eu0.06,Ca7.94La2P6O26,Eu,2,0.06,298,453,318,https://doi.org/10.1021/jp302252k,,,0.619933238,0.047687172,0.572246066,100,57,8,49,225.956632,138.90547,15.9994,122.90607,5.35,1.95,0.6,1.35,7.73,3.44,1,2.44,10,4,1,3,35.79479647,13.618055,5.5769,8.041155,0.315653298,0.252336448,1.869158875,2.25956632,1.31,2.815,1.172,1.131511683,2.687649022,13.60991893,12.58655222,5.424892704,7.183595613,1.001430615,0
Ca7.92La2P6O26Eu0.08,Ca7.92La2P6O26,Eu,2,0.08,298,453,318,https://doi.org/10.1021/jp302252k,,,0.620229008,0.047709924,0.572519084,100,57,8,49,225.956632,138.90547,15.9994,122.90607,5.35,1.95,0.6,1.35,7.73,3.44,1,2.44,10,4,1,3,35.79479647,13.618055,5.5769,8.041155,0.315653298,0.252336448,1.869158875,2.25956632,1.31,2.815,1.172,1.131507634,2.688454198,13.60687023,12.59160305,5.423664122,7.18129771,1.001908397,0
Ba2Y2.995Si3O12FCe0.005,Ba2Y2.995Si3O12F,Ce,3,0.005,298,425,355,https://doi.org/10.1111/jace.12765,,,0.571564658,0.047630388,0.52393427,126,56,8,48,289.3161532,137.327,15.9994,121.3276,6.15,2.15,0.5,1.65,11.43,3.98,0.89,3.09,14,5,1,4,50.6214796,17.42282,5.2116646,12.2111554,0.270341207,0.268292682,2.276422761,2.296159946,1.15,3.71,1.04,1.121209812,2.686063348,17.89973803,12.57370803,5.903786616,8.521552751,3.474398666,0
Ba2Y2.99Si3O12FCe0.01,Ba2Y2.99Si3O12F,Ce,3,0.01,298,428,355,https://doi.org/10.1111/jace.12765,,,0.57170081,0.047641734,0.524059076,126,56,8,48,289.3161532,137.327,15.9994,121.3276,6.15,2.15,0.5,1.65,11.43,3.98,0.89,3.09,14,5,1,4,50.6214796,17.42282,5.2116646,12.2111554,0.270341207,0.268292682,2.276422761,2.296159946,1.15,3.71,1.04,1.121229157,2.686412577,17.89471177,12.57598857,5.902810862,8.519294902,3.472606003,0
Ba2Y2.97Si3O12FCe0.03,Ba2Y2.97Si3O12F,Ce,3,0.03,298,435,355,https://doi.org/10.1111/jace.12765,,,0.572246066,0.047687172,0.524558894,126,56,8,48,289.3161532,137.327,15.9994,121.3276,6.15,2.15,0.5,1.65,11.43,3.98,0.89,3.09,14,5,1,4,50.6214796,17.42282,5.2116646,12.2111554,0.270341207,0.268292682,2.276422761,2.296159946,1.15,3.71,1.04,1.121306629,2.687811159,17.87458274,12.5851216,5.898903195,8.510252742,3.4654268,0
Ba2Y2.95Si3O12FCe0.05,Ba2Y2.95Si3O12F,Ce,3,0.05,298,442,355,https://doi.org/10.1111/jace.12765,,,0.572792363,0.047732697,0.525059666,126,56,8,48,289.3161532,137.327,15.9994,121.3276,6.15,2.15,0.5,1.65,11.43,3.98,0.89,3.09,14,5,1,4,50.6214796,17.42282,5.2116646,12.2111554,0.270341207,0.268292682,2.276422761,2.296159946,1.15,3.71,1.04,1.121384248,2.689212411,17.85441527,12.59427208,5.894988067,8.501193317,3.45823389,0
Ba2Y2.93Si3O12FCe0.07,Ba2Y2.93Si3O12F,Ce,3,0.07,298,460,355,https://doi.org/10.1111/jace.12765,,,0.573339704,0.047778309,0.525561395,126,56,8,48,289.3161532,137.327,15.9994,121.3276,6.15,2.15,0.5,1.65,11.43,3.98,0.89,3.09,14,5,1,4,50.6214796,17.42282,5.2116646,12.2111554,0.270341207,0.268292682,2.276422761,2.296159946,1.15,3.71,1.04,1.121462016,2.69061634,17.83420927,12.60344004,5.891065456,8.492116579,3.451027234,0
Cs0.99MgPO4Eu0.01,Cs0.99MgPO4,Eu,3,0.01,300,593,266,https://doi.org/10.1016/j.solidstatesciences.2013.12.017,mp-18329, icsd-260423,0.572246066,0.141630901,0.430615165,90,55,8,47,204.1836139,132.9054519,15.9994,116.9060519,5.7,2.6,0.6,2,7.73,3.44,0.79,2.65,10,4,1,3,35.64488273,13.618055,3.893905727,9.724149273,0.342820181,0.350877192,1.754385962,2.268706821,1.087,2.815,0.86,1.179098712,2.581130186,16.23032904,11.72961373,5.563662375,7.834048641,2.832618026,0
Cs0.95MgPO4Eu0.05,Cs0.95MgPO4,Eu,3,0.05,300,593,266,https://doi.org/10.1016/j.solidstatesciences.2013.12.017,mp-18329, icsd-260423,0.575539568,0.136690647,0.438848921,90,55,8,47,204.1836139,132.9054519,15.9994,116.9060519,5.7,2.6,0.6,2,7.73,3.44,0.79,2.65,10,4,1,3,35.64488273,13.618055,3.893905727,9.724149273,0.342820181,0.350877192,1.754385962,2.268706821,1.087,2.815,0.86,1.175467626,2.591438849,16.00719424,11.79136691,5.532374101,7.741007194,2.73381295,0
Cs0.93MgPO4Eu0.07,Cs0.93MgPO4,Eu,3,0.07,300,593,266,https://doi.org/10.1016/j.solidstatesciences.2013.12.017,mp-18329, icsd-260423,0.577200577,0.134199134,0.443001443,90,55,8,47,204.1836139,132.9054519,15.9994,116.9060519,5.7,2.6,0.6,2,7.73,3.44,0.79,2.65,10,4,1,3,35.64488273,13.618055,3.893905727,9.724149273,0.342820181,0.350877192,1.754385962,2.268706821,1.087,2.815,0.86,1.173636364,2.596637807,15.89466089,11.82251082,5.516594517,7.694083694,2.683982684,0
Cs0.99ZnPO4Eu0.01,Cs0.99ZnPO4,Eu,3,0.01,300,615,266,https://doi.org/10.1016/j.solidstatesciences.2013.12.017,"mp-557693,mp-559752,mp-18673", icsd-85455 icsd-236912 icsd-85456 icsd-85457,0.572246066,0.141630901,0.430615165,108,55,8,47,245.2876139,132.9054519,15.9994,116.9060519,5.55,2.6,0.6,2,8.07,3.44,0.79,2.65,18,10,1,9,37.39284373,13.618055,3.893905727,9.724149273,0.328376703,0.36036036,3.243243237,2.27118161,1.087,2.815,0.88,1.181959943,2.629771102,18.80543634,13.1602289,5.849785408,8.69241774,4.26323319,0
Cs0.95ZnPO4Eu0.05,Cs0.95ZnPO4,Eu,3,0.05,300,615,266,https://doi.org/10.1016/j.solidstatesciences.2013.12.017,"mp-557693,mp-559752,mp-18673", icsd-85455 icsd-236912 icsd-85456 icsd-85457,0.575539568,0.136690647,0.438848921,108,55,8,47,245.2876139,132.9054519,15.9994,116.9060519,5.55,2.6,0.6,2,8.07,3.44,0.79,2.65,18,10,1,9,37.39284373,13.618055,3.893905727,9.724149273,0.328376703,0.36036036,3.243243237,2.27118161,1.087,2.815,0.88,1.178345324,2.640359712,18.5971223,13.23021583,5.820143885,8.604316547,4.172661871,0
Cs0.93ZnPO4Eu0.07,Cs0.93ZnPO4,Eu,3,0.07,300,615,266,https://doi.org/10.1016/j.solidstatesciences.2013.12.017,"mp-557693,mp-559752,mp-18673", icsd-85455 icsd-236912 icsd-85456 icsd-85457,0.577200577,0.134199134,0.443001443,108,55,8,47,245.2876139,132.9054519,15.9994,116.9060519,5.55,2.6,0.6,2,8.07,3.44,0.79,2.65,18,10,1,9,37.39284373,13.618055,3.893905727,9.724149273,0.328376703,0.36036036,3.243243237,2.27118161,1.087,2.815,0.88,1.176522367,2.645699856,18.49206349,13.26551227,5.805194805,8.55988456,4.126984127,0
K2Ca2Si2O7Bi0.02,K2Ca2Si2O7,Bi,3,0.02,298,490,309,https://doi.org/10.1016/j.optmat.2021.111293,,,0.538461538,0.153846154,0.384615385,61,20,8,12,123.2612,40.078,15.9994,24.0786,5.7,2.2,0.6,1.6,7.16,3.44,0.82,2.62,9,4,1,3,32.2235542,13.618055,4.34066373,9.27739127,0.365921787,0.280701754,1.578947366,2.02067541,1.17,3.44,1.14,1.170769231,2.424615385,12.46153846,11.23076923,5.384615385,7.076923077,0,0
K2Ca2Si2O7Bi0.04,K2Ca2Si2O7,Bi,3,0.04,298,490,309,https://doi.org/10.1016/j.optmat.2021.111293,,,0.538461538,0.153846154,0.384615385,61,20,8,12,123.2612,40.078,15.9994,24.0786,5.7,2.2,0.6,1.6,7.16,3.44,0.82,2.62,9,4,1,3,32.2235542,13.618055,4.34066373,9.27739127,0.365921787,0.280701754,1.578947366,2.02067541,1.17,3.44,1.14,1.170769231,2.424615385,12.46153846,11.23076923,5.384615385,7.076923077,0,0
K2Ca2Si2O7Bi0.06,K2Ca2Si2O7,Bi,3,0.06,298,490,309,https://doi.org/10.1016/j.optmat.2021.111293,,,0.538461538,0.153846154,0.384615385,61,20,8,12,123.2612,40.078,15.9994,24.0786,5.7,2.2,0.6,1.6,7.16,3.44,0.82,2.62,9,4,1,3,32.2235542,13.618055,4.34066373,9.27739127,0.365921787,0.280701754,1.578947366,2.02067541,1.17,3.44,1.14,1.170769231,2.424615385,12.46153846,11.23076923,5.384615385,7.076923077,0,0
K2Ca2Si2O7Bi0.08,K2Ca2Si2O7,Bi,3,0.08,298,490,309,https://doi.org/10.1016/j.optmat.2021.111293,,,0.538461538,0.153846154,0.384615385,61,20,8,12,123.2612,40.078,15.9994,24.0786,5.7,2.2,0.6,1.6,7.16,3.44,0.82,2.62,9,4,1,3,32.2235542,13.618055,4.34066373,9.27739127,0.365921787,0.280701754,1.578947366,2.02067541,1.17,3.44,1.14,1.170769231,2.424615385,12.46153846,11.23076923,5.384615385,7.076923077,0,0
K2Ca2Si2O7Bi0.1,K2Ca2Si2O7,Bi,3,0.1,298,490,309,https://doi.org/10.1016/j.optmat.2021.111293,,,0.538461538,0.153846154,0.384615385,61,20,8,12,123.2612,40.078,15.9994,24.0786,5.7,2.2,0.6,1.6,7.16,3.44,0.82,2.62,9,4,1,3,32.2235542,13.618055,4.34066373,9.27739127,0.365921787,0.280701754,1.578947366,2.02067541,1.17,3.44,1.14,1.170769231,2.424615385,12.46153846,11.23076923,5.384615385,7.076923077,0,0
K2Ca2Si2O7Bi0.12,K2Ca2Si2O7,Bi,3,0.12,298,490,309,https://doi.org/10.1016/j.optmat.2021.111293,,,0.538461538,0.153846154,0.384615385,61,20,8,12,123.2612,40.078,15.9994,24.0786,5.7,2.2,0.6,1.6,7.16,3.44,0.82,2.62,9,4,1,3,32.2235542,13.618055,4.34066373,9.27739127,0.365921787,0.280701754,1.578947366,2.02067541,1.17,3.44,1.14,1.170769231,2.424615385,12.46153846,11.23076923,5.384615385,7.076923077,0,0
Sr3TeO6Eu0.02,Sr3TeO6,Eu,3,0.02,298,617,394,https://doi.org/10.1016/j.ceramint.2020.11.219,"mp-768941,mp-1200112,mp-768907,mp-772918", icsd-421175,0.6,0.1,0.5,98,52,8,44,231.2194,127.6,15.9994,111.6006,4,2,0.6,1.4,6.49,3.44,0.95,2.49,10,4,2,2,28.32273045,13.618055,5.69486745,7.92318755,0.38366718,0.349999999,2.499999994,2.359381632,1.087,2.77,1.32,1.281333333,2.559,21.4,11.8,6.4,10,5,0
Sr3TeO6Eu0.05,Sr3TeO6,Eu,3,0.05,298,617,394,https://doi.org/10.1016/j.ceramint.2020.11.219,"mp-768941,mp-1200112,mp-768907,mp-772918", icsd-421175,0.6,0.1,0.5,98,52,8,44,231.2194,127.6,15.9994,111.6006,4,2,0.6,1.4,6.49,3.44,0.95,2.49,10,4,2,2,28.32273045,13.618055,5.69486745,7.92318755,0.38366718,0.349999999,2.499999994,2.359381632,1.087,2.77,1.32,1.281333333,2.559,21.4,11.8,6.4,10,5,0
Sr3TeO6Eu0.1,Sr3TeO6,Eu,3,0.1,298,617,394,https://doi.org/10.1016/j.ceramint.2020.11.219,"mp-768941,mp-1200112,mp-768907,mp-772918", icsd-421175,0.6,0.1,0.5,98,52,8,44,231.2194,127.6,15.9994,111.6006,4,2,0.6,1.4,6.49,3.44,0.95,2.49,10,4,2,2,28.32273045,13.618055,5.69486745,7.92318755,0.38366718,0.349999999,2.499999994,2.359381632,1.087,2.77,1.32,1.281333333,2.559,21.4,11.8,6.4,10,5,0
Sr3TeO6Eu0.15,Sr3TeO6,Eu,3,0.15,298,617,394,https://doi.org/10.1016/j.ceramint.2020.11.219,"mp-768941,mp-1200112,mp-768907,mp-772918", icsd-421175,0.6,0.1,0.5,98,52,8,44,231.2194,127.6,15.9994,111.6006,4,2,0.6,1.4,6.49,3.44,0.95,2.49,10,4,2,2,28.32273045,13.618055,5.69486745,7.92318755,0.38366718,0.349999999,2.499999994,2.359381632,1.087,2.77,1.32,1.281333333,2.559,21.4,11.8,6.4,10,5,0
Sr3TeO6Eu0.2,Sr3TeO6,Eu,3,0.2,298,617,394,https://doi.org/10.1016/j.ceramint.2020.11.219,"mp-768941,mp-1200112,mp-768907,mp-772918", icsd-421175,0.6,0.1,0.5,98,52,8,44,231.2194,127.6,15.9994,111.6006,4,2,0.6,1.4,6.49,3.44,0.95,2.49,10,4,2,2,28.32273045,13.618055,5.69486745,7.92318755,0.38366718,0.349999999,2.499999994,2.359381632,1.087,2.77,1.32,1.281333333,2.559,21.4,11.8,6.4,10,5,0
Sr3TeO6Eu0.25,Sr3TeO6,Eu,3,0.25,298,617,394,https://doi.org/10.1016/j.ceramint.2020.11.219,"mp-768941,mp-1200112,mp-768907,mp-772918", icsd-421175,0.6,0.1,0.5,98,52,8,44,231.2194,127.6,15.9994,111.6006,4,2,0.6,1.4,6.49,3.44,0.95,2.49,10,4,2,2,28.32273045,13.618055,5.69486745,7.92318755,0.38366718,0.349999999,2.499999994,2.359381632,1.087,2.77,1.32,1.281333333,2.559,21.4,11.8,6.4,10,5,0
Sr3TeO6Na0.25Eu0.25,Sr3TeO6Na0.25,Eu,3,0.25,298,617,394,https://doi.org/10.1016/j.ceramint.2020.11.219,"mp-768941,mp-1200112,mp-768907,mp-772918", icsd-421175,0.585365854,0.024390244,0.56097561,109,52,8,44,254.2091693,127.6,15.9994,111.6006,5.8,2,0.6,1.4,7.42,3.44,0.93,2.51,11,4,1,3,33.46180741,13.618055,5.13907696,8.47897804,0.338274932,0.24137931,1.896551721,2.332194213,1.087,2.77,1.16,1.278373984,2.519268293,21.14634146,11.53658537,6.365853659,9.902439024,4.87804878,0
Sr3TeO6Li0.25Eu0.25,Sr3TeO6Li0.25,Eu,3,0.25,298,617,394,https://doi.org/10.1016/j.ceramint.2020.11.219,"mp-768941,mp-1200112,mp-768907,mp-772918", icsd-421175,0.585365854,0.024390244,0.56097561,101,52,3,49,238.1604,127.6,6.941,120.659,5.45,2,0.6,1.4,7.47,3.44,0.95,2.49,11,4,1,3,33.71444545,13.618055,5.391714996,8.226340004,0.333333333,0.256880733,2.01834862,2.358023762,1.087,2.77,0.9,1.27203252,2.520487805,20.95121951,11.53658537,6.317073171,9.756097561,4.87804878,0
Sr3TeO6K0.25Eu0.25,Sr3TeO6K0.25,Eu,3,0.25,298,617,394,https://doi.org/10.1016/j.ceramint.2020.11.219,"mp-768941,mp-1200112,mp-768907,mp-772918", icsd-421175,0.585365854,0.024390244,0.56097561,117,52,8,44,270.3177,127.6,15.9994,111.6006,6.2,2.2,0.6,1.6,7.31,3.44,0.82,2.62,11,4,1,3,32.66339418,13.618055,4.34066373,9.27739127,0.358413132,0.258064516,1.774193546,2.310407692,1.087,2.77,1.32,1.287154472,2.516585366,21.34146341,11.53658537,6.414634146,10.04878049,4.87804878,0
Sr3TeO6Eu0.3,Sr3TeO6,Eu,3,0.3,298,617,394,https://doi.org/10.1016/j.ceramint.2020.11.219,"mp-768941,mp-1200112,mp-768907,mp-772918", icsd-421175,0.6,0.1,0.5,98,52,8,44,231.2194,127.6,15.9994,111.6006,4,2,0.6,1.4,6.49,3.44,0.95,2.49,10,4,2,2,28.32273045,13.618055,5.69486745,7.92318755,0.38366718,0.349999999,2.499999994,2.359381632,1.087,2.77,1.32,1.281333333,2.559,21.4,11.8,6.4,10,5,0
Ca3La0.6Ga3O15B4Eu0.4,Ca3La0.6Ga3O15B4,Eu,3,0.4,298,621,397,https://doi.org/10.1016/j.dyepig.2018.04.039,,,0.5859375,0.0234375,0.5625,121,57,5,52,275.51687,138.90547,10.811,128.09447,6.5,1.95,0.6,1.35,9.39,3.44,1,2.44,9,4,1,3,39.60543147,13.618055,5.5769,8.041155,0.259850905,0.207692307,1.384615382,2.276998925,1.087,3.44,1.14,1.05246875,2.689453125,12.78125,13.234375,5.125,5.9921875,1.6640625,0
Ca3La0.5Ga3O15B4Eu0.5,Ca3La0.5Ga3O15B4,Eu,3,0.5,298,621,397,https://doi.org/10.1016/j.dyepig.2018.04.039,,,0.588235294,0.019607843,0.568627451,121,57,5,52,275.51687,138.90547,10.811,128.09447,6.5,1.95,0.6,1.35,9.39,3.44,1,2.44,9,4,1,3,39.60543147,13.618055,5.5769,8.041155,0.259850905,0.207692307,1.384615382,2.276998925,1.087,3.44,1.14,1.052,2.695686275,12.60784314,13.2745098,5.098039216,5.921568627,1.588235294,0
Ca3La0.4Ga3O15B4Eu0.6,Ca3La0.4Ga3O15B4,Eu,3,0.6,298,621,397,https://doi.org/10.1016/j.dyepig.2018.04.039,,,0.590551181,0.015748031,0.57480315,121,57,5,52,275.51687,138.90547,10.811,128.09447,6.5,1.95,0.6,1.35,9.39,3.44,1,2.44,9,4,1,3,39.60543147,13.618055,5.5769,8.041155,0.259850905,0.207692307,1.384615382,2.276998925,1.087,3.44,1.14,1.051527559,2.701968504,12.43307087,13.31496063,5.070866142,5.850393701,1.511811024,0
Ca3La0.2Ga3O15B4Eu0.8,Ca3La0.2Ga3O15B4,Eu,3,0.8,298,621,397,https://doi.org/10.1016/j.dyepig.2018.04.039,,,0.595238095,0.007936508,0.587301587,121,57,5,52,275.51687,138.90547,10.811,128.09447,6.5,1.95,0.6,1.35,9.39,3.44,1,2.44,9,4,1,3,39.60543147,13.618055,5.5769,8.041155,0.259850905,0.207692307,1.384615382,2.276998925,1.087,3.44,1.14,1.050571429,2.71468254,12.07936508,13.3968254,5.015873016,5.706349206,1.357142857,0
Ca3Ga3O15B4Eu1,Ca3Ga3O15B4,Eu,3,1,298,621,397,https://doi.org/10.1016/j.dyepig.2018.04.039,,,0.6,0.12,0.48,64,31,5,26,136.6114,69.723,10.811,58.912,4.55,1.8,0.6,1.2,8.29,3.44,1,2.44,8,4,1,3,34.02853147,13.618055,5.999302,7.618753,0.294330518,0.263736263,1.758241754,2.134553125,1.087,3.44,1.14,1.0496,2.7276,11.72,13.48,4.96,5.56,1.2,0
Ba2TiGe1.997O8Mn0.003,Ba2TiGe1.997O8,Mn,4,0.003,298,666,300,https://doi.org/10.1016/j.dyepig.2017.06.061,mp-6289, icsd-281271,0.61552666,0.076940832,0.538585827,118,56,8,48,273.8334,137.327,15.9994,121.3276,5.4,2.15,0.6,1.55,7.88,3.44,0.89,2.55,10,4,2,2,33.5572746,13.618055,5.2116646,8.4063904,0.323604061,0.287037037,1.851851848,2.320622034,0.8775,3.44,0.851666667,1.188686364,2.681693468,20.1511118,12.61506502,6.15342002,9.229668385,4.76802339,0
Ba2TiGe1.994O8Mn0.006,Ba2TiGe1.994O8,Mn,4,0.006,298,666,300,https://doi.org/10.1016/j.dyepig.2017.06.061,mp-6289, icsd-281271,0.61566877,0.076958596,0.538710174,118,56,8,48,273.8334,137.327,15.9994,121.3276,5.4,2.15,0.6,1.55,7.88,3.44,0.89,2.55,10,4,2,2,33.5572746,13.618055,5.2116646,8.4063904,0.323604061,0.287037037,1.851851848,2.320622034,0.8775,3.44,0.851666667,1.188783028,2.681848545,20.14837617,12.61474527,6.152993689,9.228567031,4.766815453,0
Ba2TiGe1.991O8Mn0.009,Ba2TiGe1.991O8,Mn,4,0.009,298,666,300,https://doi.org/10.1016/j.dyepig.2017.06.061,mp-6289, icsd-281271,0.615810946,0.076976368,0.538834578,118,56,8,48,273.8334,137.327,15.9994,121.3276,5.4,2.15,0.6,1.55,7.88,3.44,0.89,2.55,10,4,2,2,33.5572746,13.618055,5.2116646,8.4063904,0.323604061,0.287037037,1.851851848,2.320622034,0.8775,3.44,0.851666667,1.188879737,2.682003695,20.14563929,12.61442537,6.152567162,9.227465168,4.765606959,0
Ba2TiGe1.988O8Mn0.012,Ba2TiGe1.988O8,Mn,4,0.012,298,666,300,https://doi.org/10.1016/j.dyepig.2017.06.061,mp-6289, icsd-281271,0.615953188,0.076994148,0.538959039,118,56,8,48,273.8334,137.327,15.9994,121.3276,5.4,2.15,0.6,1.55,7.88,3.44,0.89,2.55,10,4,2,2,33.5572746,13.618055,5.2116646,8.4063904,0.323604061,0.287037037,1.851851848,2.320622034,0.8775,3.44,0.851666667,1.188976491,2.682158916,20.14290114,12.61410533,6.152140437,9.226362796,4.764397906,0
Ba2TiGe1.985O8Mn0.015,Ba2TiGe1.985O8,Mn,4,0.015,298,666,300,https://doi.org/10.1016/j.dyepig.2017.06.061,mp-6289, icsd-281271,0.616095495,0.077011937,0.539083558,118,56,8,48,273.8334,137.327,15.9994,121.3276,5.4,2.15,0.6,1.55,7.88,3.44,0.89,2.55,10,4,2,2,33.5572746,13.618055,5.2116646,8.4063904,0.323604061,0.287037037,1.851851848,2.320622034,0.8775,3.44,0.851666667,1.18907329,2.682314209,20.14016173,12.61378514,6.151713516,9.225259915,4.763188294,0
Ca3Gd0.95Ga3O15B4Ce0.05,Ca3Gd0.95Ga3O15B4,Ce,3,0.05,298,400,344,https://doi.org/10.1016/j.ceramint.2017.12.082,,,0.578034682,0.036608863,0.541425819,128,64,5,59,293.8614,157.25,10.811,146.439,6.35,1.8,0.6,1.2,9.49,3.44,1,2.44,9,4,1,3,40.17833147,13.618055,5.999302,7.618753,0.25711275,0.188976378,1.417322832,2.295792187,1.15,3.44,1.14,1.050529865,2.671676301,13.63391137,13.09633911,5.217726397,6.235067437,1.924855491,0.256262042
