Repository: Anushervon006/emission-ml

# 📊 Dataset

This directory contains the dataset and reproducibility files used in the
machine-learning analysis of inorganic phosphor emission wavelengths.

## 🔬 Main Dataset

**File:** `group_one_dopant_without_exact_duplicates.csv`

The dataset contains inorganic phosphor materials together with
physicochemical descriptors used as input variables for machine-learning
models.

**Target variable:** `Emission max. (nm)`

The dataset represents the single-dopant subset after removal of exact
duplicate entries.

File: data/group_one_dopant_without_exact_duplicates.csv (part 3 of 27)
Inorganic phosphor,Host,1st dopant,1st dopant valency,1st doping concentration,Temp. (K),Emission max. (nm),Excitation source ,Reference,MP-ID,ICSD-ID,Atomic Ratio_max,Atomic Ratio_min,Atomic Ratio_diff,Atomic Number_sum,Atomic Number_max,Atomic Number_min,Atomic Number_diff,Atomic Weight_sum,Atomic Weight_max,Atomic Weight_min,Atomic Weight_diff,Atomic Radius_sum,Atomic Radius_max,Atomic Radius_min,Atomic Radius_diff,EN pauling_sum,EN pauling_max,EN pauling_min,EN pauling_diff,Valence Electron_sum,Valence Electron_max,Valence Electron_min,Valence Electron_diff,Ionization Energy_sum,Ionization Energy_max,Ionization Energy_min,Ionization Energy_diff,electronegativity_diff_ratio,radius_mismatch,electron_density,mass_to_charge,ionic_radius_emission_center,EN_ligand_avg,ionic_radius_substituted,avg_ionic_radius_host,avg_EN_host,avg_atomic_number_host,avg_group_host,avg_s_electrons,avg_p_electrons,avg_d_electrons,avg_f_electrons
Mg7Ga1.990GeO12Mn0.005,Mg7Ga1.990GeO12,Mn,4,0.005,298,660,420,https://doi.org/10.1016/j.jallcom.2015.06.166,,,0.545702592,0.045475216,0.500227376,83,32,8,24,182.6674,72.64,15.9994,56.6406,4.65,1.5,0.6,0.9,8.57,3.44,1.31,2.13,9,4,1,3,35.163028,13.618055,5.999302,7.618753,0.248541423,0.193548387,1.935483867,2.200812048,0.8775,3.44,0.86,1.065138699,2.549427012,12.44611187,11.18099136,5.180536608,5.905866303,1.359708959,0
CaLaMgSbO6Mn0.001,CaLaMgSbO6,Mn,4,0.001,298,708,370,https://doi.org/10.1039/C8RA06708B,,,0.6,0.1,0.5,148,57,8,49,341.04787,138.90547,15.9994,122.90607,7.3,1.95,0.6,1.35,8.9,3.44,1,2.44,12,4,1,3,41.56273547,13.618055,5.5769,8.041155,0.274157303,0.184931507,1.643835614,2.3043775,0.8775,3.44,0.86,1.1562,2.61,18.8,11.8,6,8.7,4.1,0
CaLaMgSbO6Mn0.003,CaLaMgSbO6,Mn,4,0.003,298,708,370,https://doi.org/10.1039/C8RA06708B,,,0.6,0.1,0.5,148,57,8,49,341.04787,138.90547,15.9994,122.90607,7.3,1.95,0.6,1.35,8.9,3.44,1,2.44,12,4,1,3,41.56273547,13.618055,5.5769,8.041155,0.274157303,0.184931507,1.643835614,2.3043775,0.8775,3.44,0.86,1.1562,2.61,18.8,11.8,6,8.7,4.1,0
CaLaMgSbO6Mn0.005,CaLaMgSbO6,Mn,4,0.005,298,708,370,https://doi.org/10.1039/C8RA06708B,,,0.6,0.1,0.5,148,57,8,49,341.04787,138.90547,15.9994,122.90607,7.3,1.95,0.6,1.35,8.9,3.44,1,2.44,12,4,1,3,41.56273547,13.618055,5.5769,8.041155,0.274157303,0.184931507,1.643835614,2.3043775,0.8775,3.44,0.86,1.1562,2.61,18.8,11.8,6,8.7,4.1,0
CaLaMgSbO6Mn0.007,CaLaMgSbO6,Mn,4,0.007,298,708,370,https://doi.org/10.1039/C8RA06708B,,,0.6,0.1,0.5,148,57,8,49,341.04787,138.90547,15.9994,122.90607,7.3,1.95,0.6,1.35,8.9,3.44,1,2.44,12,4,1,3,41.56273547,13.618055,5.5769,8.041155,0.274157303,0.184931507,1.643835614,2.3043775,0.8775,3.44,0.86,1.1562,2.61,18.8,11.8,6,8.7,4.1,0
CaLaMgSbO6Mn0.01,CaLaMgSbO6,Mn,4,0.01,298,708,370,https://doi.org/10.1039/C8RA06708B,,,0.6,0.1,0.5,148,57,8,49,341.04787,138.90547,15.9994,122.90607,7.3,1.95,0.6,1.35,8.9,3.44,1,2.44,12,4,1,3,41.56273547,13.618055,5.5769,8.041155,0.274157303,0.184931507,1.643835614,2.3043775,0.8775,3.44,0.86,1.1562,2.61,18.8,11.8,6,8.7,4.1,0
CaLaMgSbO6Mn0.012,CaLaMgSbO6,Mn,4,0.012,298,708,370,https://doi.org/10.1039/C8RA06708B,,,0.6,0.1,0.5,148,57,8,49,341.04787,138.90547,15.9994,122.90607,7.3,1.95,0.6,1.35,8.9,3.44,1,2.44,12,4,1,3,41.56273547,13.618055,5.5769,8.041155,0.274157303,0.184931507,1.643835614,2.3043775,0.8775,3.44,0.86,1.1562,2.61,18.8,11.8,6,8.7,4.1,0
CaLaMgSbO6Mn0.015,CaLaMgSbO6,Mn,4,0.015,298,708,370,https://doi.org/10.1039/C8RA06708B,,,0.6,0.1,0.5,148,57,8,49,341.04787,138.90547,15.9994,122.90607,7.3,1.95,0.6,1.35,8.9,3.44,1,2.44,12,4,1,3,41.56273547,13.618055,5.5769,8.041155,0.274157303,0.184931507,1.643835614,2.3043775,0.8775,3.44,0.86,1.1562,2.61,18.8,11.8,6,8.7,4.1,0
KMgLaTeO6Mn0.006,KMgLaTeO6,Mn,4,0.006,298,696,365,https://doi.org/10.1039/C7DT04811D,,,0.6,0.1,0.5,148,57,8,49,345.90817,138.90547,15.9994,122.90607,7.65,2.2,0.6,1.6,8.77,3.44,0.82,2.62,12,4,1,3,40.19166273,13.618055,4.34066373,9.27739127,0.298745724,0.209150327,1.568627449,2.337217365,0.8775,2.77,0.86,1.240533333,2.597,18.8,11.8,5.9,8.8,4.1,0
KMgLaTeO6Mn0.01,KMgLaTeO6,Mn,4,0.01,298,696,365,https://doi.org/10.1039/C7DT04811D,,,0.6,0.1,0.5,148,57,8,49,345.90817,138.90547,15.9994,122.90607,7.65,2.2,0.6,1.6,8.77,3.44,0.82,2.62,12,4,1,3,40.19166273,13.618055,4.34066373,9.27739127,0.298745724,0.209150327,1.568627449,2.337217365,0.8775,2.77,0.86,1.240533333,2.597,18.8,11.8,5.9,8.8,4.1,0
KMgLaTeO6Mn0.02,KMgLaTeO6,Mn,4,0.02,298,696,365,https://doi.org/10.1039/C7DT04811D,,,0.6,0.1,0.5,148,57,8,49,345.90817,138.90547,15.9994,122.90607,7.65,2.2,0.6,1.6,8.77,3.44,0.82,2.62,12,4,1,3,40.19166273,13.618055,4.34066373,9.27739127,0.298745724,0.209150327,1.568627449,2.337217365,0.8775,2.77,0.86,1.240533333,2.597,18.8,11.8,5.9,8.8,4.1,0
KMgLaTeO6Mn0.04,KMgLaTeO6,Mn,4,0.04,298,696,365,https://doi.org/10.1039/C7DT04811D,,,0.6,0.1,0.5,148,57,8,49,345.90817,138.90547,15.9994,122.90607,7.65,2.2,0.6,1.6,8.77,3.44,0.82,2.62,12,4,1,3,40.19166273,13.618055,4.34066373,9.27739127,0.298745724,0.209150327,1.568627449,2.337217365,0.8775,2.77,0.86,1.240533333,2.597,18.8,11.8,5.9,8.8,4.1,0
NaSr0.999PO4Sm0.001,NaSr0.999PO4,Sm,3,0.001,298,600,403,https://doi.org/10.1007/s12034-016-1270-3,mp-1210115,,0.571510216,0.142734676,0.428775539,72,38,8,30,157.5829313,87.62,15.9994,71.6206,5.4,2,0.6,1.4,7.51,3.44,0.93,2.51,10,4,1,3,34.93868541,13.618055,5.13907696,8.47897804,0.334221038,0.259259259,1.851851848,2.188651823,1.098,2.815,1.16,1.152833262,2.547371053,13.71081583,11.71567367,5.28504072,6.998428347,1.427346764,0
NaSr0.997PO4Sm0.003,NaSr0.997PO4,Sm,3,0.003,298,600,403,https://doi.org/10.1007/s12034-016-1270-3,mp-1210115,,0.571673574,0.142489638,0.429183936,72,38,8,30,157.5829313,87.62,15.9994,71.6206,5.4,2,0.6,1.4,7.51,3.44,0.93,2.51,10,4,1,3,34.93868541,13.618055,5.13907696,8.47897804,0.334221038,0.259259259,1.851851848,2.188651823,1.098,2.815,1.16,1.152785479,2.54782764,13.70387309,11.71845076,5.283693011,6.995283693,1.424896384,0
NaSr0.993PO4Sm0.007,NaSr0.993PO4,Sm,3,0.007,298,600,403,https://doi.org/10.1007/s12034-016-1270-3,mp-1210115,,0.572000572,0.141999142,0.43000143,72,38,8,30,157.5829313,87.62,15.9994,71.6206,5.4,2,0.6,1.4,7.51,3.44,0.93,2.51,10,4,1,3,34.93868541,13.618055,5.13907696,8.47897804,0.334221038,0.259259259,1.851851848,2.188651823,1.098,2.815,1.16,1.152689833,2.548741599,13.68997569,11.72400972,5.280995281,6.988988989,1.41999142,0
NaSr0.99PO4Sm0.01,NaSr0.99PO4,Sm,3,0.01,298,600,403,https://doi.org/10.1007/s12034-016-1270-3,mp-1210115,,0.572246066,0.141630901,0.430615165,72,38,8,30,157.5829313,87.62,15.9994,71.6206,5.4,2,0.6,1.4,7.51,3.44,0.93,2.51,10,4,1,3,34.93868541,13.618055,5.13907696,8.47897804,0.334221038,0.259259259,1.851851848,2.188651823,1.098,2.815,1.16,1.152618026,2.549427754,13.6795422,11.72818312,5.278969957,6.984263233,1.416309013,0
NaSr0.98PO4Sm0.02,NaSr0.98PO4,Sm,3,0.02,298,600,403,https://doi.org/10.1007/s12034-016-1270-3,mp-1210115,,0.573065903,0.140401146,0.432664756,72,38,8,30,157.5829313,87.62,15.9994,71.6206,5.4,2,0.6,1.4,7.51,3.44,0.93,2.51,10,4,1,3,34.93868541,13.618055,5.13907696,8.47897804,0.334221038,0.259259259,1.851851848,2.188651823,1.098,2.815,1.16,1.152378223,2.551719198,13.64469914,11.74212034,5.272206304,6.968481375,1.404011461,0
NaSr0.97PO4Sm0.03,NaSr0.97PO4,Sm,3,0.03,298,600,403,https://doi.org/10.1007/s12034-016-1270-3,mp-1210115,,0.573888092,0.139167862,0.43472023,72,38,8,30,157.5829313,87.62,15.9994,71.6206,5.4,2,0.6,1.4,7.51,3.44,0.93,2.51,10,4,1,3,34.93868541,13.618055,5.13907696,8.47897804,0.334221038,0.259259259,1.851851848,2.188651823,1.098,2.815,1.16,1.152137733,2.554017217,13.6097561,11.75609756,5.265423242,6.952654232,1.391678623,0
NaSr0.96PO4Sm0.04,NaSr0.96PO4,Sm,3,0.04,298,600,403,https://doi.org/10.1007/s12034-016-1270-3,mp-1210115,,0.574712644,0.137931034,0.436781609,72,38,8,30,157.5829313,87.62,15.9994,71.6206,5.4,2,0.6,1.4,7.51,3.44,0.93,2.51,10,4,1,3,34.93868541,13.618055,5.13907696,8.47897804,0.334221038,0.259259259,1.851851848,2.188651823,1.098,2.815,1.16,1.151896552,2.556321839,13.57471264,11.77011494,5.25862069,6.936781609,1.379310345,0
Gd2ZnTi0.9995O6Mn0.0005,Gd2ZnTi0.9995O6,Mn,4,0.0005,298,705,365,https://doi.org/10.1039/C6TC00313C,mp-1105276, icsd-251934,0.600030002,0.099954998,0.500075004,124,64,8,56,286.5254,157.25,15.9994,141.2506,5.15,1.8,0.6,1.2,7.83,3.44,1.2,2.24,17,10,1,9,35.990172,13.618055,6.1498,7.468255,0.286079182,0.233009708,3.300970867,2.310688709,0.8775,3.44,0.88,1.144181292,2.623054153,22.80004,11.80039002,6.399919996,9.599879994,5.400170009,1.400070004
Gd2ZnTi0.999O6Mn0.001,Gd2ZnTi0.999O6,Mn,4,0.001,298,705,365,https://doi.org/10.1039/C6TC00313C,mp-1105276, icsd-251934,0.600060006,0.099909991,0.500150015,124,64,8,56,286.5254,157.25,15.9994,141.2506,5.15,1.8,0.6,1.2,7.83,3.44,1.2,2.24,17,10,1,9,35.990172,13.618055,6.1498,7.468255,0.286079182,0.233009708,3.300970867,2.310688709,0.8775,3.44,0.88,1.14419592,2.623108311,22.80008001,11.80078008,6.399839984,9.599759976,5.400340034,1.400140014
Gd2ZnTi0.998O6Mn0.002,Gd2ZnTi0.998O6,Mn,4,0.002,298,705,365,https://doi.org/10.1039/C6TC00313C,mp-1105276, icsd-251934,0.600120024,0.099819964,0.50030006,124,64,8,56,286.5254,157.25,15.9994,141.2506,5.15,1.8,0.6,1.2,7.83,3.44,1.2,2.24,17,10,1,9,35.990172,13.618055,6.1498,7.468255,0.286079182,0.233009708,3.300970867,2.310688709,0.8775,3.44,0.88,1.144225178,2.623216643,22.80016003,11.80156031,6.399679936,9.599519904,5.400680136,1.400280056
Gd2ZnTi0.996O6Mn0.004,Gd2ZnTi0.996O6,Mn,4,0.004,298,705,365,https://doi.org/10.1039/C6TC00313C,mp-1105276, icsd-251934,0.600240096,0.099639856,0.50060024,124,64,8,56,286.5254,157.25,15.9994,141.2506,5.15,1.8,0.6,1.2,7.83,3.44,1.2,2.24,17,10,1,9,35.990172,13.618055,6.1498,7.468255,0.286079182,0.233009708,3.300970867,2.310688709,0.8775,3.44,0.88,1.144283713,2.623433373,22.80032013,11.80312125,6.399359744,9.599039616,5.401360544,1.400560224
Gd2ZnTi0.992O6Mn0.008,Gd2ZnTi0.992O6,Mn,4,0.008,298,705,365,https://doi.org/10.1039/C6TC00313C,mp-1105276, icsd-251934,0.600480384,0.099279424,0.501200961,124,64,8,56,286.5254,157.25,15.9994,141.2506,5.15,1.8,0.6,1.2,7.83,3.44,1.2,2.24,17,10,1,9,35.990172,13.618055,6.1498,7.468255,0.286079182,0.233009708,3.300970867,2.310688709,0.8775,3.44,0.88,1.144400854,2.623867094,22.80064051,11.806245,6.398718975,9.598078463,5.402722178,1.401120897
Li2MgTi0.9999O4Mn0.0001,Li2MgTi0.9999O4,Mn,4,0.0001,298,676,476,https://doi.org/10.1016/j.cej.2015.12.027,,,0.50000625,0.124989062,0.375017188,45,22,3,19,95.1124,47.867,6.941,40.926,4.95,1.5,0.6,0.9,7.27,3.44,0.98,2.46,9,4,1,3,33.484126,13.618055,5.391714996,8.226340004,0.338376891,0.181818181,1.818181815,2.113608888,0.8775,3.44,0.86,1.06896105,2.321259766,8.999837498,9.000062501,4.499956249,4.249903124,0.249978125,0
Li2MgTi0.9996O4Mn0.0004,Li2MgTi0.9996O4,Mn,4,0.0004,298,676,476,https://doi.org/10.1016/j.cej.2015.12.027,,,0.500025001,0.124956248,0.375068753,45,22,3,19,95.1124,47.867,6.941,40.926,4.95,1.5,0.6,0.9,7.27,3.44,0.98,2.46,9,4,1,3,33.484126,13.618055,5.391714996,8.226340004,0.338376891,0.181818181,1.818181815,2.113608888,0.8775,3.44,0.86,1.068969198,2.321289064,8.999349967,9.000250013,4.499824991,4.249612481,0.249912496,0
Li2MgTi0.9993O4Mn0.0007,Li2MgTi0.9993O4,Mn,4,0.0007,298,676,476,https://doi.org/10.1016/j.cej.2015.12.027,,,0.500043754,0.124923431,0.375120323,45,22,3,19,95.1124,47.867,6.941,40.926,4.95,1.5,0.6,0.9,7.27,3.44,0.98,2.46,9,4,1,3,33.484126,13.618055,5.391714996,8.226340004,0.338376891,0.181818181,1.818181815,2.113608888,0.8775,3.44,0.86,1.068977348,2.321318365,8.9988624,9.000437538,4.499693723,4.249321816,0.249846862,0
Li2MgTi0.999O4Mn0.001,Li2MgTi0.999O4,Mn,4,0.001,298,676,476,https://doi.org/10.1016/j.cej.2015.12.027,,,0.500062508,0.124890611,0.375171896,45,22,3,19,95.1124,47.867,6.941,40.926,4.95,1.5,0.6,0.9,7.27,3.44,0.98,2.46,9,4,1,3,33.484126,13.618055,5.391714996,8.226340004,0.338376891,0.181818181,1.818181815,2.113608888,0.8775,3.44,0.86,1.068985498,2.321347668,8.998374797,9.000625078,4.499562445,4.249031129,0.249781223,0
Li2MgTi0.997O4Mn0.003,Li2MgTi0.997O4,Mn,4,0.003,298,676,476,https://doi.org/10.1016/j.cej.2015.12.027,,,0.50018757,0.124671752,0.375515818,45,22,3,19,95.1124,47.867,6.941,40.926,4.95,1.5,0.6,0.9,7.27,3.44,0.98,2.46,9,4,1,3,33.484126,13.618055,5.391714996,8.226340004,0.338376891,0.181818181,1.818181815,2.113608888,0.8775,3.44,0.86,1.069039848,2.321543079,8.995123171,9.001875703,4.498687008,4.24709266,0.249343504,0
Li2MgTi0.995O4Mn0.005,Li2MgTi0.995O4,Mn,4,0.005,298,676,476,https://doi.org/10.1016/j.cej.2015.12.027,,,0.500312695,0.124452783,0.375859912,45,22,3,19,95.1124,47.867,6.941,40.926,4.95,1.5,0.6,0.9,7.27,3.44,0.98,2.46,9,4,1,3,33.484126,13.618055,5.391714996,8.226340004,0.338376891,0.181818181,1.818181815,2.113608888,0.8775,3.44,0.86,1.069094226,2.321738587,8.991869919,9.003126954,4.497811132,4.245153221,0.248905566,0
Li2MgTi0.99O4Mn0.01,Li2MgTi0.99O4,Mn,4,0.01,298,676,476,https://doi.org/10.1016/j.cej.2015.12.027,,,0.500625782,0.123904881,0.376720901,45,22,3,19,95.1124,47.867,6.941,40.926,4.95,1.5,0.6,0.9,7.27,3.44,0.98,2.46,9,4,1,3,33.484126,13.618055,5.391714996,8.226340004,0.338376891,0.181818181,1.818181815,2.113608888,0.8775,3.44,0.86,1.069230288,2.322227785,8.983729662,9.006257822,4.495619524,4.240300375,0.247809762,0
Ba2GdNbO6Mn0.001,Ba2GdNbO6,Mn,4,0.001,298,676,360,https://doi.org/10.1016/j.ceramint.2017.02.044,"mp-22531,mp-19996", icsd-172405 icsd-109155,0.6,0.1,0.5,169,64,8,56,403.48278,157.25,15.9994,141.2506,6,2.15,0.6,1.55,7.13,3.44,0.89,2.55,11,4,1,3,31.7383696,13.618055,5.2116646,8.4063904,0.357643758,0.258333333,1.83333333,2.387472071,0.8775,3.44,0.82,1.2435,2.522,26.5,10.8,6.9,11.4,7.5,0.7
Ba2GdNbO6Mn0.005,Ba2GdNbO6,Mn,4,0.005,298,676,360,https://doi.org/10.1016/j.ceramint.2017.02.044,"mp-22531,mp-19996", icsd-172405 icsd-109155,0.6,0.1,0.5,169,64,8,56,403.48278,157.25,15.9994,141.2506,6,2.15,0.6,1.55,7.13,3.44,0.89,2.55,11,4,1,3,31.7383696,13.618055,5.2116646,8.4063904,0.357643758,0.258333333,1.83333333,2.387472071,0.8775,3.44,0.82,1.2435,2.522,26.5,10.8,6.9,11.4,7.5,0.7
Ba2GdNbO6Mn0.01,Ba2GdNbO6,Mn,4,0.01,298,676,360,https://doi.org/10.1016/j.ceramint.2017.02.044,"mp-22531,mp-19996", icsd-172405 icsd-109155,0.6,0.1,0.5,169,64,8,56,403.48278,157.25,15.9994,141.2506,6,2.15,0.6,1.55,7.13,3.44,0.89,2.55,11,4,1,3,31.7383696,13.618055,5.2116646,8.4063904,0.357643758,0.258333333,1.83333333,2.387472071,0.8775,3.44,0.82,1.2435,2.522,26.5,10.8,6.9,11.4,7.5,0.7
Ba2GdNbO6Mn0.015,Ba2GdNbO6,Mn,4,0.015,298,676,360,https://doi.org/10.1016/j.ceramint.2017.02.044,"mp-22531,mp-19996", icsd-172405 icsd-109155,0.6,0.1,0.5,169,64,8,56,403.48278,157.25,15.9994,141.2506,6,2.15,0.6,1.55,7.13,3.44,0.89,2.55,11,4,1,3,31.7383696,13.618055,5.2116646,8.4063904,0.357643758,0.258333333,1.83333333,2.387472071,0.8775,3.44,0.82,1.2435,2.522,26.5,10.8,6.9,11.4,7.5,0.7
Ba2GdNbO6Mn0.02,Ba2GdNbO6,Mn,4,0.02,298,676,360,https://doi.org/10.1016/j.ceramint.2017.02.044,"mp-22531,mp-19996", icsd-172405 icsd-109155,0.6,0.1,0.5,169,64,8,56,403.48278,157.25,15.9994,141.2506,6,2.15,0.6,1.55,7.13,3.44,0.89,2.55,11,4,1,3,31.7383696,13.618055,5.2116646,8.4063904,0.357643758,0.258333333,1.83333333,2.387472071,0.8775,3.44,0.82,1.2435,2.522,26.5,10.8,6.9,11.4,7.5,0.7
Ba2GdNbO6Mn0.025,Ba2GdNbO6,Mn,4,0.025,298,676,360,https://doi.org/10.1016/j.ceramint.2017.02.044,"mp-22531,mp-19996", icsd-172405 icsd-109155,0.6,0.1,0.5,169,64,8,56,403.48278,157.25,15.9994,141.2506,6,2.15,0.6,1.55,7.13,3.44,0.89,2.55,11,4,1,3,31.7383696,13.618055,5.2116646,8.4063904,0.357643758,0.258333333,1.83333333,2.387472071,0.8775,3.44,0.82,1.2435,2.522,26.5,10.8,6.9,11.4,7.5,0.7
CaMg2Al16O27Mn0.016,CaMg2Al16O27,Mn,4,0.016,298,655,468,https://doi.org/10.1021/am507316b,,,0.586956522,0.02173913,0.565217391,53,20,8,12,107.3639386,40.078,15.9994,24.0786,5.15,1.8,0.6,1.2,7.36,3.44,1,2.44,9,4,1,3,33.36321547,13.618055,5.985769,7.632286,0.331521739,0.233009708,1.747572812,2.02573469,0.8775,3.44,0.86,1.036521739,2.657826087,10.17391304,14.04347826,4.869565217,5.304347826,0,0
CaMg2Al16O27Mn0.032,CaMg2Al16O27,Mn,4,0.032,298,655,468,https://doi.org/10.1021/am507316b,,,0.586956522,0.02173913,0.565217391,53,20,8,12,107.3639386,40.078,15.9994,24.0786,5.15,1.8,0.6,1.2,7.36,3.44,1,2.44,9,4,1,3,33.36321547,13.618055,5.985769,7.632286,0.331521739,0.233009708,1.747572812,2.02573469,0.8775,3.44,0.86,1.036521739,2.657826087,10.17391304,14.04347826,4.869565217,5.304347826,0,0
CaMg2Al16O27Mn0.08,CaMg2Al16O27,Mn,4,0.08,298,655,468,https://doi.org/10.1021/am507316b,,,0.586956522,0.02173913,0.565217391,53,20,8,12,107.3639386,40.078,15.9994,24.0786,5.15,1.8,0.6,1.2,7.36,3.44,1,2.44,9,4,1,3,33.36321547,13.618055,5.985769,7.632286,0.331521739,0.233009708,1.747572812,2.02573469,0.8775,3.44,0.86,1.036521739,2.657826087,10.17391304,14.04347826,4.869565217,5.304347826,0,0
CaMg2Al16O27Mn0.16,CaMg2Al16O27,Mn,4,0.16,298,655,468,https://doi.org/10.1021/am507316b,,,0.586956522,0.02173913,0.565217391,53,20,8,12,107.3639386,40.078,15.9994,24.0786,5.15,1.8,0.6,1.2,7.36,3.44,1,2.44,9,4,1,3,33.36321547,13.618055,5.985769,7.632286,0.331521739,0.233009708,1.747572812,2.02573469,0.8775,3.44,0.86,1.036521739,2.657826087,10.17391304,14.04347826,4.869565217,5.304347826,0,0
CaMg2Al16O27Mn0.24,CaMg2Al16O27,Mn,4,0.24,298,655,468,https://doi.org/10.1021/am507316b,,,0.586956522,0.02173913,0.565217391,53,20,8,12,107.3639386,40.078,15.9994,24.0786,5.15,1.8,0.6,1.2,7.36,3.44,1,2.44,9,4,1,3,33.36321547,13.618055,5.985769,7.632286,0.331521739,0.233009708,1.747572812,2.02573469,0.8775,3.44,0.86,1.036521739,2.657826087,10.17391304,14.04347826,4.869565217,5.304347826,0,0
CaMg2Al16O27Mn0.48,CaMg2Al16O27,Mn,4,0.48,298,655,468,https://doi.org/10.1021/am507316b,,,0.586956522,0.02173913,0.565217391,53,20,8,12,107.3639386,40.078,15.9994,24.0786,5.15,1.8,0.6,1.2,7.36,3.44,1,2.44,9,4,1,3,33.36321547,13.618055,5.985769,7.632286,0.331521739,0.233009708,1.747572812,2.02573469,0.8775,3.44,0.86,1.036521739,2.657826087,10.17391304,14.04347826,4.869565217,5.304347826,0,0
Ca3WO6Dy0.005,Ca3WO6,Dy,3,0.005,298,577,351,https://doi.org/10.1007/s10854-016-4848-z,"mp-781505,mp-779906", icsd-262323,0.6,0.1,0.5,102,74,8,66,239.9174,183.84,15.9994,167.8406,3.75,1.8,0.6,1.2,6.8,3.44,1,2.44,10,4,2,2,27.59524047,13.618055,6.11315547,7.50489953,0.358823529,0.319999999,2.66666666,2.352131372,1.052,3.44,1.14,1.174666667,2.6,18.2,10.8,6,8.4,2.4,1.4
Ca3WO6Dy0.02,Ca3WO6,Dy,3,0.02,298,577,351,https://doi.org/10.1007/s10854-016-4848-z,"mp-781505,mp-779906", icsd-262323,0.6,0.1,0.5,102,74,8,66,239.9174,183.84,15.9994,167.8406,3.75,1.8,0.6,1.2,6.8,3.44,1,2.44,10,4,2,2,27.59524047,13.618055,6.11315547,7.50489953,0.358823529,0.319999999,2.66666666,2.352131372,1.052,3.44,1.14,1.174666667,2.6,18.2,10.8,6,8.4,2.4,1.4
Ca3WO6Dy0.04,Ca3WO6,Dy,3,0.04,298,577,351,https://doi.org/10.1007/s10854-016-4848-z,"mp-781505,mp-779906", icsd-262323,0.6,0.1,0.5,102,74,8,66,239.9174,183.84,15.9994,167.8406,3.75,1.8,0.6,1.2,6.8,3.44,1,2.44,10,4,2,2,27.59524047,13.618055,6.11315547,7.50489953,0.358823529,0.319999999,2.66666666,2.352131372,1.052,3.44,1.14,1.174666667,2.6,18.2,10.8,6,8.4,2.4,1.4
La1.95ZnTiO6Eu0.05,La1.95ZnTiO6,Eu,3,0.05,298,616,394,https://doi.org/10.1016/j.optlastec.2017.04.025,"mp-558528,mvc-11053", icsd-172755,0.603015075,0.100502513,0.502512563,117,57,8,49,268.18087,138.90547,15.9994,122.90607,5.3,1.95,0.6,1.35,7.73,3.44,1.1,2.34,17,10,1,9,35.417272,13.618055,5.5769,8.041155,0.302716688,0.254716981,3.207547164,2.292144188,1.087,3.44,1.172,1.163524288,2.610552764,21.22110553,11.84422111,6.371859296,9.527638191,5.32160804,0
La1.9ZnTiO6Eu0.1,La1.9ZnTiO6,Eu,3,0.1,298,616,394,https://doi.org/10.1016/j.optlastec.2017.04.025,"mp-558528,mvc-11053", icsd-172755,0.606060606,0.101010101,0.505050505,117,57,8,49,268.18087,138.90547,15.9994,122.90607,5.3,1.95,0.6,1.35,7.73,3.44,1.1,2.34,17,10,1,9,35.417272,13.618055,5.5769,8.041155,0.302716688,0.254716981,3.207547164,2.292144188,1.087,3.44,1.172,1.163481481,2.618181818,21.04040404,11.88888889,6.343434343,9.454545455,5.242424242,0
La1.8ZnTiO6Eu0.2,La1.8ZnTiO6,Eu,3,0.2,298,616,394,https://doi.org/10.1016/j.optlastec.2017.04.025,"mp-558528,mvc-11053", icsd-172755,0.612244898,0.102040816,0.510204082,117,57,8,49,268.18087,138.90547,15.9994,122.90607,5.3,1.95,0.6,1.35,7.73,3.44,1.1,2.34,17,10,1,9,35.417272,13.618055,5.5769,8.041155,0.302716688,0.254716981,3.207547164,2.292144188,1.087,3.44,1.172,1.163394558,2.633673469,20.67346939,11.97959184,6.285714286,9.306122449,5.081632653,0
La1.7ZnTiO6Eu0.3,La1.7ZnTiO6,Eu,3,0.3,298,616,394,https://doi.org/10.1016/j.optlastec.2017.04.025,"mp-558528,mvc-11053", icsd-172755,0.618556701,0.103092784,0.515463918,117,57,8,49,268.18087,138.90547,15.9994,122.90607,5.3,1.95,0.6,1.35,7.73,3.44,1.1,2.34,17,10,1,9,35.417272,13.618055,5.5769,8.041155,0.302716688,0.254716981,3.207547164,2.292144188,1.087,3.44,1.172,1.163305842,2.649484536,20.29896907,12.07216495,6.226804124,9.154639175,4.917525773,0
La1.6ZnTiO6Eu0.4,La1.6ZnTiO6,Eu,3,0.4,298,616,394,https://doi.org/10.1016/j.optlastec.2017.04.025,"mp-558528,mvc-11053", icsd-172755,0.625,0.104166667,0.520833333,117,57,8,49,268.18087,138.90547,15.9994,122.90607,5.3,1.95,0.6,1.35,7.73,3.44,1.1,2.34,17,10,1,9,35.417272,13.618055,5.5769,8.041155,0.302716688,0.254716981,3.207547164,2.292144188,1.087,3.44,1.172,1.163215278,2.665625,19.91666667,12.16666667,6.166666667,9,4.75,0
Ba2YNbO6Mn0.001,Ba2YNbO6,Mn,4,0.001,298,695,350,https://doi.org/10.1016/j.optmat.2017.05.028,mp-7251, icsd-172407,0.6,0.1,0.5,144,56,8,48,335.13863,137.327,15.9994,121.3276,6,2.15,0.6,1.55,7.15,3.44,0.89,2.55,11,4,1,3,31.8058296,13.618055,5.2116646,8.4063904,0.356643356,0.258333333,1.83333333,2.327351597,0.8775,3.44,0.82,1.24,2.524,24,10.8,6.7,10.8,6.5,0
Ba2YNbO6Mn0.005,Ba2YNbO6,Mn,4,0.005,298,695,350,https://doi.org/10.1016/j.optmat.2017.05.028,mp-7251, icsd-172407,0.6,0.1,0.5,144,56,8,48,335.13863,137.327,15.9994,121.3276,6,2.15,0.6,1.55,7.15,3.44,0.89,2.55,11,4,1,3,31.8058296,13.618055,5.2116646,8.4063904,0.356643356,0.258333333,1.83333333,2.327351597,0.8775,3.44,0.82,1.24,2.524,24,10.8,6.7,10.8,6.5,0
Ba2YNbO6Mn0.01,Ba2YNbO6,Mn,4,0.01,298,695,350,https://doi.org/10.1016/j.optmat.2017.05.028,mp-7251, icsd-172407,0.6,0.1,0.5,144,56,8,48,335.13863,137.327,15.9994,121.3276,6,2.15,0.6,1.55,7.15,3.44,0.89,2.55,11,4,1,3,31.8058296,13.618055,5.2116646,8.4063904,0.356643356,0.258333333,1.83333333,2.327351597,0.8775,3.44,0.82,1.24,2.524,24,10.8,6.7,10.8,6.5,0
Ba2YNbO6Mn0.015,Ba2YNbO6,Mn,4,0.015,298,695,350,https://doi.org/10.1016/j.optmat.2017.05.028,mp-7251, icsd-172407,0.6,0.1,0.5,144,56,8,48,335.13863,137.327,15.9994,121.3276,6,2.15,0.6,1.55,7.15,3.44,0.89,2.55,11,4,1,3,31.8058296,13.618055,5.2116646,8.4063904,0.356643356,0.258333333,1.83333333,2.327351597,0.8775,3.44,0.82,1.24,2.524,24,10.8,6.7,10.8,6.5,0
Ba2YNbO6Mn0.02,Ba2YNbO6,Mn,4,0.02,298,695,350,https://doi.org/10.1016/j.optmat.2017.05.028,mp-7251, icsd-172407,0.6,0.1,0.5,144,56,8,48,335.13863,137.327,15.9994,121.3276,6,2.15,0.6,1.55,7.15,3.44,0.89,2.55,11,4,1,3,31.8058296,13.618055,5.2116646,8.4063904,0.356643356,0.258333333,1.83333333,2.327351597,0.8775,3.44,0.82,1.24,2.524,24,10.8,6.7,10.8,6.5,0
Ba2YNbO6Mn0.025,Ba2YNbO6,Mn,4,0.025,298,695,350,https://doi.org/10.1016/j.optmat.2017.05.028,mp-7251, icsd-172407,0.6,0.1,0.5,144,56,8,48,335.13863,137.327,15.9994,121.3276,6,2.15,0.6,1.55,7.15,3.44,0.89,2.55,11,4,1,3,31.8058296,13.618055,5.2116646,8.4063904,0.356643356,0.258333333,1.83333333,2.327351597,0.8775,3.44,0.82,1.24,2.524,24,10.8,6.7,10.8,6.5,0
Mg2Al4Si5O18Mn0.005,Mg2Al4Si5O18,Mn,4,0.005,298,680,323,https://doi.org/10.1016/j.dyepig.2017.08.050,"mp-6174,mp-684265", icsd-158750 icsd-165866 icsd-190522 icsd-190521 icsd-86347 icsd-261438 icsd-158748 icsd-158747 icsd-156362 icsd-190520 icsd-158749 icsd-86346 icsd-158751 icsd-190523 icsd-261437 icsd-158752,0.620689655,0.068965517,0.551724138,47,14,8,6,95.3714386,28.0855,15.9994,12.0861,4.45,1.5,0.6,0.9,8.26,3.44,1.31,2.13,9,4,1,3,35.40174,13.618055,5.985769,7.632286,0.257869249,0.202247191,2.022471906,2.029179544,0.8775,3.44,0.86,1.027586207,2.775172414,10,14.27586207,4.75862069,5.24137931,0,0
Mg2Al4Si5O18Mn0.01,Mg2Al4Si5O18,Mn,4,0.01,298,680,323,https://doi.org/10.1016/j.dyepig.2017.08.050,"mp-6174,mp-684265", icsd-158750 icsd-165866 icsd-190522 icsd-190521 icsd-86347 icsd-261438 icsd-158748 icsd-158747 icsd-156362 icsd-190520 icsd-158749 icsd-86346 icsd-158751 icsd-190523 icsd-261437 icsd-158752,0.620689655,0.068965517,0.551724138,47,14,8,6,95.3714386,28.0855,15.9994,12.0861,4.45,1.5,0.6,0.9,8.26,3.44,1.31,2.13,9,4,1,3,35.40174,13.618055,5.985769,7.632286,0.257869249,0.202247191,2.022471906,2.029179544,0.8775,3.44,0.86,1.027586207,2.775172414,10,14.27586207,4.75862069,5.24137931,0,0
Mg2Al4Si5O18Mn0.015,Mg2Al4Si5O18,Mn,4,0.015,298,680,323,https://doi.org/10.1016/j.dyepig.2017.08.050,"mp-6174,mp-684265", icsd-158750 icsd-165866 icsd-190522 icsd-190521 icsd-86347 icsd-261438 icsd-158748 icsd-158747 icsd-156362 icsd-190520 icsd-158749 icsd-86346 icsd-158751 icsd-190523 icsd-261437 icsd-158752,0.620689655,0.068965517,0.551724138,47,14,8,6,95.3714386,28.0855,15.9994,12.0861,4.45,1.5,0.6,0.9,8.26,3.44,1.31,2.13,9,4,1,3,35.40174,13.618055,5.985769,7.632286,0.257869249,0.202247191,2.022471906,2.029179544,0.8775,3.44,0.86,1.027586207,2.775172414,10,14.27586207,4.75862069,5.24137931,0,0
Mg2Al4Si5O18Mn0.02,Mg2Al4Si5O18,Mn,4,0.02,298,680,323,https://doi.org/10.1016/j.dyepig.2017.08.050,"mp-6174,mp-684265", icsd-158750 icsd-165866 icsd-190522 icsd-190521 icsd-86347 icsd-261438 icsd-158748 icsd-158747 icsd-156362 icsd-190520 icsd-158749 icsd-86346 icsd-158751 icsd-190523 icsd-261437 icsd-158752,0.620689655,0.068965517,0.551724138,47,14,8,6,95.3714386,28.0855,15.9994,12.0861,4.45,1.5,0.6,0.9,8.26,3.44,1.31,2.13,9,4,1,3,35.40174,13.618055,5.985769,7.632286,0.257869249,0.202247191,2.022471906,2.029179544,0.8775,3.44,0.86,1.027586207,2.775172414,10,14.27586207,4.75862069,5.24137931,0,0
Mg2Al4Si5O18Mn0.02,Mg2Al4Si5O18,Mn,4,0.02,300,680,323,https://doi.org/10.1016/j.dyepig.2017.08.050,"mp-6174,mp-684265", icsd-158750 icsd-165866 icsd-190522 icsd-190521 icsd-86347 icsd-261438 icsd-158748 icsd-158747 icsd-156362 icsd-190520 icsd-158749 icsd-86346 icsd-158751 icsd-190523 icsd-261437 icsd-158752,0.620689655,0.068965517,0.551724138,47,14,8,6,95.3714386,28.0855,15.9994,12.0861,4.45,1.5,0.6,0.9,8.26,3.44,1.31,2.13,9,4,1,3,35.40174,13.618055,5.985769,7.632286,0.257869249,0.202247191,2.022471906,2.029179544,0.8775,3.44,0.86,1.027586207,2.775172414,10,14.27586207,4.75862069,5.24137931,0,0
Mg2Al4Si5O18Mn0.02,Mg2Al4Si5O18,Mn,4,0.02,320,680,323,https://doi.org/10.1016/j.dyepig.2017.08.050,"mp-6174,mp-684265", icsd-158750 icsd-165866 icsd-190522 icsd-190521 icsd-86347 icsd-261438 icsd-158748 icsd-158747 icsd-156362 icsd-190520 icsd-158749 icsd-86346 icsd-158751 icsd-190523 icsd-261437 icsd-158752,0.620689655,0.068965517,0.551724138,47,14,8,6,95.3714386,28.0855,15.9994,12.0861,4.45,1.5,0.6,0.9,8.26,3.44,1.31,2.13,9,4,1,3,35.40174,13.618055,5.985769,7.632286,0.257869249,0.202247191,2.022471906,2.029179544,0.8775,3.44,0.86,1.027586207,2.775172414,10,14.27586207,4.75862069,5.24137931,0,0
Mg2Al4Si5O18Mn0.02,Mg2Al4Si5O18,Mn,4,0.02,340,680,323,https://doi.org/10.1016/j.dyepig.2017.08.050,"mp-6174,mp-684265", icsd-158750 icsd-165866 icsd-190522 icsd-190521 icsd-86347 icsd-261438 icsd-158748 icsd-158747 icsd-156362 icsd-190520 icsd-158749 icsd-86346 icsd-158751 icsd-190523 icsd-261437 icsd-158752,0.620689655,0.068965517,0.551724138,47,14,8,6,95.3714386,28.0855,15.9994,12.0861,4.45,1.5,0.6,0.9,8.26,3.44,1.31,2.13,9,4,1,3,35.40174,13.618055,5.985769,7.632286,0.257869249,0.202247191,2.022471906,2.029179544,0.8775,3.44,0.86,1.027586207,2.775172414,10,14.27586207,4.75862069,5.24137931,0,0
Mg2Al4Si5O18Mn0.02,Mg2Al4Si5O18,Mn,4,0.02,360,680,323,https://doi.org/10.1016/j.dyepig.2017.08.050,"mp-6174,mp-684265", icsd-158750 icsd-165866 icsd-190522 icsd-190521 icsd-86347 icsd-261438 icsd-158748 icsd-158747 icsd-156362 icsd-190520 icsd-158749 icsd-86346 icsd-158751 icsd-190523 icsd-261437 icsd-158752,0.620689655,0.068965517,0.551724138,47,14,8,6,95.3714386,28.0855,15.9994,12.0861,4.45,1.5,0.6,0.9,8.26,3.44,1.31,2.13,9,4,1,3,35.40174,13.618055,5.985769,7.632286,0.257869249,0.202247191,2.022471906,2.029179544,0.8775,3.44,0.86,1.027586207,2.775172414,10,14.27586207,4.75862069,5.24137931,0,0
Mg2Al4Si5O18Mn0.02,Mg2Al4Si5O18,Mn,4,0.02,380,680,323,https://doi.org/10.1016/j.dyepig.2017.08.050,"mp-6174,mp-684265", icsd-158750 icsd-165866 icsd-190522 icsd-190521 icsd-86347 icsd-261438 icsd-158748 icsd-158747 icsd-156362 icsd-190520 icsd-158749 icsd-86346 icsd-158751 icsd-190523 icsd-261437 icsd-158752,0.620689655,0.068965517,0.551724138,47,14,8,6,95.3714386,28.0855,15.9994,12.0861,4.45,1.5,0.6,0.9,8.26,3.44,1.31,2.13,9,4,1,3,35.40174,13.618055,5.985769,7.632286,0.257869249,0.202247191,2.022471906,2.029179544,0.8775,3.44,0.86,1.027586207,2.775172414,10,14.27586207,4.75862069,5.24137931,0,0
Mg2Al4Si5O18Mn0.02,Mg2Al4Si5O18,Mn,4,0.02,400,680,323,https://doi.org/10.1016/j.dyepig.2017.08.050,"mp-6174,mp-684265", icsd-158750 icsd-165866 icsd-190522 icsd-190521 icsd-86347 icsd-261438 icsd-158748 icsd-158747 icsd-156362 icsd-190520 icsd-158749 icsd-86346 icsd-158751 icsd-190523 icsd-261437 icsd-158752,0.620689655,0.068965517,0.551724138,47,14,8,6,95.3714386,28.0855,15.9994,12.0861,4.45,1.5,0.6,0.9,8.26,3.44,1.31,2.13,9,4,1,3,35.40174,13.618055,5.985769,7.632286,0.257869249,0.202247191,2.022471906,2.029179544,0.8775,3.44,0.86,1.027586207,2.775172414,10,14.27586207,4.75862069,5.24137931,0,0
Mg2Al4Si5O18Mn0.02,Mg2Al4Si5O18,Mn,4,0.02,420,680,323,https://doi.org/10.1016/j.dyepig.2017.08.050,"mp-6174,mp-684265", icsd-158750 icsd-165866 icsd-190522 icsd-190521 icsd-86347 icsd-261438 icsd-158748 icsd-158747 icsd-156362 icsd-190520 icsd-158749 icsd-86346 icsd-158751 icsd-190523 icsd-261437 icsd-158752,0.620689655,0.068965517,0.551724138,47,14,8,6,95.3714386,28.0855,15.9994,12.0861,4.45,1.5,0.6,0.9,8.26,3.44,1.31,2.13,9,4,1,3,35.40174,13.618055,5.985769,7.632286,0.257869249,0.202247191,2.022471906,2.029179544,0.8775,3.44,0.86,1.027586207,2.775172414,10,14.27586207,4.75862069,5.24137931,0,0
Mg2Al4Si5O18Mn0.02,Mg2Al4Si5O18,Mn,4,0.02,440,680,323,https://doi.org/10.1016/j.dyepig.2017.08.050,"mp-6174,mp-684265", icsd-158750 icsd-165866 icsd-190522 icsd-190521 icsd-86347 icsd-261438 icsd-158748 icsd-158747 icsd-156362 icsd-190520 icsd-158749 icsd-86346 icsd-158751 icsd-190523 icsd-261437 icsd-158752,0.620689655,0.068965517,0.551724138,47,14,8,6,95.3714386,28.0855,15.9994,12.0861,4.45,1.5,0.6,0.9,8.26,3.44,1.31,2.13,9,4,1,3,35.40174,13.618055,5.985769,7.632286,0.257869249,0.202247191,2.022471906,2.029179544,0.8775,3.44,0.86,1.027586207,2.775172414,10,14.27586207,4.75862069,5.24137931,0,0
Mg2Al4Si5O18Mn0.02,Mg2Al4Si5O18,Mn,4,0.02,460,680,323,https://doi.org/10.1016/j.dyepig.2017.08.050,"mp-6174,mp-684265", icsd-158750 icsd-165866 icsd-190522 icsd-190521 icsd-86347 icsd-261438 icsd-158748 icsd-158747 icsd-156362 icsd-190520 icsd-158749 icsd-86346 icsd-158751 icsd-190523 icsd-261437 icsd-158752,0.620689655,0.068965517,0.551724138,47,14,8,6,95.3714386,28.0855,15.9994,12.0861,4.45,1.5,0.6,0.9,8.26,3.44,1.31,2.13,9,4,1,3,35.40174,13.618055,5.985769,7.632286,0.257869249,0.202247191,2.022471906,2.029179544,0.8775,3.44,0.86,1.027586207,2.775172414,10,14.27586207,4.75862069,5.24137931,0,0
Mg2Al4Si5O18Mn0.02,Mg2Al4Si5O18,Mn,4,0.02,480,680,323,https://doi.org/10.1016/j.dyepig.2017.08.050,"mp-6174,mp-684265", icsd-158750 icsd-165866 icsd-190522 icsd-190521 icsd-86347 icsd-261438 icsd-158748 icsd-158747 icsd-156362 icsd-190520 icsd-158749 icsd-86346 icsd-158751 icsd-190523 icsd-261437 icsd-158752,0.620689655,0.068965517,0.551724138,47,14,8,6,95.3714386,28.0855,15.9994,12.0861,4.45,1.5,0.6,0.9,8.26,3.44,1.31,2.13,9,4,1,3,35.40174,13.618055,5.985769,7.632286,0.257869249,0.202247191,2.022471906,2.029179544,0.8775,3.44,0.86,1.027586207,2.775172414,10,14.27586207,4.75862069,5.24137931,0,0
Mg2Al4Si5O18Mn0.02,Mg2Al4Si5O18,Mn,4,0.02,500,680,323,https://doi.org/10.1016/j.dyepig.2017.08.050,"mp-6174,mp-684265", icsd-158750 icsd-165866 icsd-190522 icsd-190521 icsd-86347 icsd-261438 icsd-158748 icsd-158747 icsd-156362 icsd-190520 icsd-158749 icsd-86346 icsd-158751 icsd-190523 icsd-261437 icsd-158752,0.620689655,0.068965517,0.551724138,47,14,8,6,95.3714386,28.0855,15.9994,12.0861,4.45,1.5,0.6,0.9,8.26,3.44,1.31,2.13,9,4,1,3,35.40174,13.618055,5.985769,7.632286,0.257869249,0.202247191,2.022471906,2.029179544,0.8775,3.44,0.86,1.027586207,2.775172414,10,14.27586207,4.75862069,5.24137931,0,0
Mg2Al4Si5O18Mn0.025,Mg2Al4Si5O18,Mn,4,0.025,298,680,323,https://doi.org/10.1016/j.dyepig.2017.08.050,"mp-6174,mp-684265", icsd-158750 icsd-165866 icsd-190522 icsd-190521 icsd-86347 icsd-261438 icsd-158748 icsd-158747 icsd-156362 icsd-190520 icsd-158749 icsd-86346 icsd-158751 icsd-190523 icsd-261437 icsd-158752,0.620689655,0.068965517,0.551724138,47,14,8,6,95.3714386,28.0855,15.9994,12.0861,4.45,1.5,0.6,0.9,8.26,3.44,1.31,2.13,9,4,1,3,35.40174,13.618055,5.985769,7.632286,0.257869249,0.202247191,2.022471906,2.029179544,0.8775,3.44,0.86,1.027586207,2.775172414,10,14.27586207,4.75862069,5.24137931,0,0
Mg2Al4Si5O18Mn0.03,Mg2Al4Si5O18,Mn,4,0.03,298,680,323,https://doi.org/10.1016/j.dyepig.2017.08.050,"mp-6174,mp-684265", icsd-158750 icsd-165866 icsd-190522 icsd-190521 icsd-86347 icsd-261438 icsd-158748 icsd-158747 icsd-156362 icsd-190520 icsd-158749 icsd-86346 icsd-158751 icsd-190523 icsd-261437 icsd-158752,0.620689655,0.068965517,0.551724138,47,14,8,6,95.3714386,28.0855,15.9994,12.0861,4.45,1.5,0.6,0.9,8.26,3.44,1.31,2.13,9,4,1,3,35.40174,13.618055,5.985769,7.632286,0.257869249,0.202247191,2.022471906,2.029179544,0.8775,3.44,0.86,1.027586207,2.775172414,10,14.27586207,4.75862069,5.24137931,0,0
SrGe3.999O9Mn0.001,SrGe3.999O9,Mn,4,0.001,298,655,430,https://doi.org/10.1016/j.powtec.2016.01.017,mp-9380, icsd-82393,0.642903065,0.071433674,0.571469391,78,38,8,30,176.2594,87.62,15.9994,71.6206,3.85,2,0.6,1.4,6.4,3.44,0.95,2.49,8,4,2,2,27.21235745,13.618055,5.69486745,7.92318755,0.389062499,0.363636363,2.077922073,2.259735897,0.8775,3.44,0.77,1.124311022,2.853631688,16.99892849,14.42860204,5.57125509,7.85670405,3.570969355,0
SrGe3.996O9Mn0.004,SrGe3.996O9,Mn,4,0.004,298,655,430,https://doi.org/10.1016/j.powtec.2016.01.017,mp-9380, icsd-82393,0.643040869,0.071448985,0.571591883,78,38,8,30,176.2594,87.62,15.9994,71.6206,3.85,2,0.6,1.4,6.4,3.44,0.95,2.49,8,4,2,2,27.21235745,13.618055,5.69486745,7.92318755,0.389062499,0.363636363,2.077922073,2.259735897,0.8775,3.44,0.77,1.124386968,2.853812518,16.99571306,14.42869391,5.570734496,7.855387254,3.569591312,0
SrGe3.993O9Mn0.007,SrGe3.993O9,Mn,4,0.007,298,655,430,https://doi.org/10.1016/j.powtec.2016.01.017,mp-9380, icsd-82393,0.643178732,0.071464304,0.571714429,78,38,8,30,176.2594,87.62,15.9994,71.6206,3.85,2,0.6,1.4,6.4,3.44,0.95,2.49,8,4,2,2,27.21235745,13.618055,5.69486745,7.92318755,0.389062499,0.363636363,2.077922073,2.259735897,0.8775,3.44,0.77,1.124462946,2.853993425,16.99249625,14.42878582,5.570213678,7.854069892,3.568212678,0
SrGe3.99O9Mn0.01,SrGe3.99O9,Mn,4,0.01,298,655,430,https://doi.org/10.1016/j.powtec.2016.01.017,mp-9380, icsd-82393,0.643316655,0.071479628,0.571837026,78,38,8,30,176.2594,87.62,15.9994,71.6206,3.85,2,0.6,1.4,6.4,3.44,0.95,2.49,8,4,2,2,27.21235745,13.618055,5.69486745,7.92318755,0.389062499,0.363636363,2.077922073,2.259735897,0.8775,3.44,0.77,1.124538956,2.85417441,16.98927806,14.42887777,5.569692638,7.852751966,3.566833452,0
SrGe3.985O9Mn0.015,SrGe3.985O9,Mn,4,0.015,298,655,430,https://doi.org/10.1016/j.powtec.2016.01.017,mp-9380, icsd-82393,0.643546657,0.071505184,0.572041473,78,38,8,30,176.2594,87.62,15.9994,71.6206,3.85,2,0.6,1.4,6.4,3.44,0.95,2.49,8,4,2,2,27.21235745,13.618055,5.69486745,7.92318755,0.389062499,0.363636363,2.077922073,2.259735897,0.8775,3.44,0.77,1.124665713,2.854476225,16.98391133,14.4290311,5.56882374,7.850554165,3.564533429,0
SrGe3.98O9Mn0.02,SrGe3.98O9,Mn,4,0.02,298,655,430,https://doi.org/10.1016/j.powtec.2016.01.017,mp-9380, icsd-82393,0.643776824,0.071530758,0.572246066,78,38,8,30,176.2594,87.62,15.9994,71.6206,3.85,2,0.6,1.4,6.4,3.44,0.95,2.49,8,4,2,2,27.21235745,13.618055,5.69486745,7.92318755,0.389062499,0.363636363,2.077922073,2.259735897,0.8775,3.44,0.77,1.124792561,2.854778255,16.97854077,14.42918455,5.56795422,7.848354793,3.56223176,0
SrGe3.97O9Mn0.03,SrGe3.97O9,Mn,4,0.03,298,655,430,https://doi.org/10.1016/j.powtec.2016.01.017,mp-9380, icsd-82393,0.644237652,0.071581961,0.572655691,78,38,8,30,176.2594,87.62,15.9994,71.6206,3.85,2,0.6,1.4,6.4,3.44,0.95,2.49,8,4,2,2,27.21235745,13.618055,5.69486745,7.92318755,0.389062499,0.363636363,2.077922073,2.259735897,0.8775,3.44,0.77,1.125046528,2.855382963,16.96778812,14.42949177,5.566213314,7.843951324,3.557623479,0
Sr6Ca4P6O24F2Eu0.01,Sr6Ca4P6O24F2,Eu,2,0.01,298,452,368,https://doi.org/10.1016/j.materresbull.2015.07.031,mp-1218615,,0.571428571,0.047619048,0.523809524,90,38,8,30,193.6695652,87.62,15.9994,71.6206,5.9,2,0.5,1.5,11.56,3.98,0.95,3.03,16,5,2,3,53.33558392,17.42282,5.69486745,11.72795255,0.262110726,0.254237288,2.711864402,2.151884058,1.31,3.203333333,1.32,1.129285714,2.699047619,14.47619048,12.57142857,5.523809524,7.523809524,1.428571429,0
Sr6Ca4P6O24F2Eu0.05,Sr6Ca4P6O24F2,Eu,2,0.05,298,452,368,https://doi.org/10.1016/j.materresbull.2015.07.031,mp-1218615,,0.571428571,0.047619048,0.523809524,90,38,8,30,193.6695652,87.62,15.9994,71.6206,5.9,2,0.5,1.5,11.56,3.98,0.95,3.03,16,5,2,3,53.33558392,17.42282,5.69486745,11.72795255,0.262110726,0.254237288,2.711864402,2.151884058,1.31,3.203333333,1.32,1.129285714,2.699047619,14.47619048,12.57142857,5.523809524,7.523809524,1.428571429,0
Sr6Ca4P6O24F2Eu0.09,Sr6Ca4P6O24F2,Eu,2,0.09,298,452,368,https://doi.org/10.1016/j.materresbull.2015.07.031,mp-1218615,,0.571428571,0.047619048,0.523809524,90,38,8,30,193.6695652,87.62,15.9994,71.6206,5.9,2,0.5,1.5,11.56,3.98,0.95,3.03,16,5,2,3,53.33558392,17.42282,5.69486745,11.72795255,0.262110726,0.254237288,2.711864402,2.151884058,1.31,3.203333333,1.32,1.129285714,2.699047619,14.47619048,12.57142857,5.523809524,7.523809524,1.428571429,0
Sr6Ca4P6O24F2Eu0.13,Sr6Ca4P6O24F2,Eu,2,0.13,298,452,368,https://doi.org/10.1016/j.materresbull.2015.07.031,mp-1218615,,0.571428571,0.047619048,0.523809524,90,38,8,30,193.6695652,87.62,15.9994,71.6206,5.9,2,0.5,1.5,11.56,3.98,0.95,3.03,16,5,2,3,53.33558392,17.42282,5.69486745,11.72795255,0.262110726,0.254237288,2.711864402,2.151884058,1.31,3.203333333,1.32,1.129285714,2.699047619,14.47619048,12.57142857,5.523809524,7.523809524,1.428571429,0
Sr6Ca4P6O24F2Eu0.17,Sr6Ca4P6O24F2,Eu,2,0.17,298,452,368,https://doi.org/10.1016/j.materresbull.2015.07.031,mp-1218615,,0.571428571,0.047619048,0.523809524,90,38,8,30,193.6695652,87.62,15.9994,71.6206,5.9,2,0.5,1.5,11.56,3.98,0.95,3.03,16,5,2,3,53.33558392,17.42282,5.69486745,11.72795255,0.262110726,0.254237288,2.711864402,2.151884058,1.31,3.203333333,1.32,1.129285714,2.699047619,14.47619048,12.57142857,5.523809524,7.523809524,1.428571429,0
Sr6Ca4P6O24F2Eu0.25,Sr6Ca4P6O24F2,Eu,2,0.25,298,452,368,https://doi.org/10.1016/j.materresbull.2015.07.031,mp-1218615,,0.571428571,0.047619048,0.523809524,90,38,8,30,193.6695652,87.62,15.9994,71.6206,5.9,2,0.5,1.5,11.56,3.98,0.95,3.03,16,5,2,3,53.33558392,17.42282,5.69486745,11.72795255,0.262110726,0.254237288,2.711864402,2.151884058,1.31,3.203333333,1.32,1.129285714,2.699047619,14.47619048,12.57142857,5.523809524,7.523809524,1.428571429,0
Sr6Ca4P6O24F2Eu0.4,Sr6Ca4P6O24F2,Eu,2,0.4,298,452,368,https://doi.org/10.1016/j.materresbull.2015.07.031,mp-1218615,,0.571428571,0.047619048,0.523809524,90,38,8,30,193.6695652,87.62,15.9994,71.6206,5.9,2,0.5,1.5,11.56,3.98,0.95,3.03,16,5,2,3,53.33558392,17.42282,5.69486745,11.72795255,0.262110726,0.254237288,2.711864402,2.151884058,1.31,3.203333333,1.32,1.129285714,2.699047619,14.47619048,12.57142857,5.523809524,7.523809524,1.428571429,0
Sr6Ca4P6O24F2Eu0.5,Sr6Ca4P6O24F2,Eu,2,0.5,298,452,368,https://doi.org/10.1016/j.materresbull.2015.07.031,mp-1218615,,0.571428571,0.047619048,0.523809524,90,38,8,30,193.6695652,87.62,15.9994,71.6206,5.9,2,0.5,1.5,11.56,3.98,0.95,3.03,16,5,2,3,53.33558392,17.42282,5.69486745,11.72795255,0.262110726,0.254237288,2.711864402,2.151884058,1.31,3.203333333,1.32,1.129285714,2.699047619,14.47619048,12.57142857,5.523809524,7.523809524,1.428571429,0
Ca14Zn6Ga9.95O35Mn0.05,Ca14Zn6Ga9.95O35,Mn,4,0.05,298,711,462,https://doi.org/10.1016/j.jallcom.2016.10.162,,,0.538876059,0.092378753,0.446497306,89,31,8,23,191.2094,69.723,15.9994,53.7236,5.05,1.8,0.6,1.2,7.9,3.44,1,2.44,17,10,1,9,35.12470947,13.618055,5.999302,7.618753,0.308860759,0.237623762,3.366336627,2.148420224,0.8775,3.44,0.88,1.12243264,2.498991532,16.14241724,12.15319477,5.844495766,7.842186297,2.455735181,0
