Repository: Anushervon006/emission-ml

# 📊 Dataset

This directory contains the dataset and reproducibility files used in the
machine-learning analysis of inorganic phosphor emission wavelengths.

## 🔬 Main Dataset

**File:** `group_one_dopant_without_exact_duplicates.csv`

The dataset contains inorganic phosphor materials together with
physicochemical descriptors used as input variables for machine-learning
models.

**Target variable:** `Emission max. (nm)`

The dataset represents the single-dopant subset after removal of exact
duplicate entries.

File: data/group_one_dopant_without_exact_duplicates.csv (part 4 of 27)
Inorganic phosphor,Host,1st dopant,1st dopant valency,1st doping concentration,Temp. (K),Emission max. (nm),Excitation source ,Reference,MP-ID,ICSD-ID,Atomic Ratio_max,Atomic Ratio_min,Atomic Ratio_diff,Atomic Number_sum,Atomic Number_max,Atomic Number_min,Atomic Number_diff,Atomic Weight_sum,Atomic Weight_max,Atomic Weight_min,Atomic Weight_diff,Atomic Radius_sum,Atomic Radius_max,Atomic Radius_min,Atomic Radius_diff,EN pauling_sum,EN pauling_max,EN pauling_min,EN pauling_diff,Valence Electron_sum,Valence Electron_max,Valence Electron_min,Valence Electron_diff,Ionization Energy_sum,Ionization Energy_max,Ionization Energy_min,Ionization Energy_diff,electronegativity_diff_ratio,radius_mismatch,electron_density,mass_to_charge,ionic_radius_emission_center,EN_ligand_avg,ionic_radius_substituted,avg_ionic_radius_host,avg_EN_host,avg_atomic_number_host,avg_group_host,avg_s_electrons,avg_p_electrons,avg_d_electrons,avg_f_electrons
Ca14Zn6Ga9.9O35Mn0.1,Ca14Zn6Ga9.9O35,Mn,4,0.1,298,711,462,https://doi.org/10.1016/j.jallcom.2016.10.162,,,0.539291217,0.092449923,0.446841294,89,31,8,23,191.2094,69.723,15.9994,53.7236,5.05,1.8,0.6,1.2,7.9,3.44,1,2.44,17,10,1,9,35.12470947,13.618055,5.999302,7.618753,0.308860759,0.237623762,3.366336627,2.148420224,0.8775,3.44,0.88,1.122711864,2.499522342,16.13097072,12.15254237,5.842835131,7.838212635,2.449922958,0
Ca14Zn6Ga9.85O35Mn0.15,Ca14Zn6Ga9.85O35,Mn,4,0.15,298,711,462,https://doi.org/10.1016/j.jallcom.2016.10.162,,,0.539707016,0.092521203,0.447185813,89,31,8,23,191.2094,69.723,15.9994,53.7236,5.05,1.8,0.6,1.2,7.9,3.44,1,2.44,17,10,1,9,35.12470947,13.618055,5.999302,7.618753,0.308860759,0.237623762,3.366336627,2.148420224,0.8775,3.44,0.88,1.122991519,2.500053971,16.11950655,12.15188897,5.841171935,7.834232845,2.444101773,0
Ca14Zn6Ga9.8O35Mn0.2,Ca14Zn6Ga9.8O35,Mn,4,0.2,298,711,462,https://doi.org/10.1016/j.jallcom.2016.10.162,,,0.540123457,0.092592593,0.447530864,89,31,8,23,191.2094,69.723,15.9994,53.7236,5.05,1.8,0.6,1.2,7.9,3.44,1,2.44,17,10,1,9,35.12470947,13.618055,5.999302,7.618753,0.308860759,0.237623762,3.366336627,2.148420224,0.8775,3.44,0.88,1.123271605,2.50058642,16.10802469,12.15123457,5.839506173,7.830246914,2.438271605,0
Ca14Zn6Ga9.75O35Mn0.25,Ca14Zn6Ga9.75O35,Mn,4,0.25,298,711,462,https://doi.org/10.1016/j.jallcom.2016.10.162,,,0.540540541,0.092664093,0.447876448,89,31,8,23,191.2094,69.723,15.9994,53.7236,5.05,1.8,0.6,1.2,7.9,3.44,1,2.44,17,10,1,9,35.12470947,13.618055,5.999302,7.618753,0.308860759,0.237623762,3.366336627,2.148420224,0.8775,3.44,0.88,1.123552124,2.501119691,16.0965251,12.15057915,5.837837838,7.826254826,2.432432432,0
Ca14Zn6Ga9.7O35Mn0.3,Ca14Zn6Ga9.7O35,Mn,4,0.3,298,711,462,https://doi.org/10.1016/j.jallcom.2016.10.162,,,0.540958269,0.092735703,0.448222566,89,31,8,23,191.2094,69.723,15.9994,53.7236,5.05,1.8,0.6,1.2,7.9,3.44,1,2.44,17,10,1,9,35.12470947,13.618055,5.999302,7.618753,0.308860759,0.237623762,3.366336627,2.148420224,0.8775,3.44,0.88,1.123833076,2.501653787,16.08500773,12.14992272,5.836166924,7.822256569,2.426584235,0
Sr2LaNbO6Mn0.001,Sr2LaNbO6,Mn,4,0.001,298,694,320,https://doi.org/10.1016/j.materresbull.2016.12.045,mp-1206761,,0.6,0.1,0.5,144,57,8,49,335.43125,138.90547,15.9994,122.90607,6,2,0.6,1.4,7.09,3.44,0.95,2.49,11,4,1,3,31.64867245,13.618055,5.5769,8.041155,0.351198871,0.233333333,1.83333333,2.32938368,0.8775,3.44,0.82,1.2192,2.524,22.2,10.8,6.5,10.2,5.5,0
Sr2LaNbO6Mn0.005,Sr2LaNbO6,Mn,4,0.005,298,694,320,https://doi.org/10.1016/j.materresbull.2016.12.045,mp-1206761,,0.6,0.1,0.5,144,57,8,49,335.43125,138.90547,15.9994,122.90607,6,2,0.6,1.4,7.09,3.44,0.95,2.49,11,4,1,3,31.64867245,13.618055,5.5769,8.041155,0.351198871,0.233333333,1.83333333,2.32938368,0.8775,3.44,0.82,1.2192,2.524,22.2,10.8,6.5,10.2,5.5,0
Sr2LaNbO6Mn0.01,Sr2LaNbO6,Mn,4,0.01,298,694,320,https://doi.org/10.1016/j.materresbull.2016.12.045,mp-1206761,,0.6,0.1,0.5,144,57,8,49,335.43125,138.90547,15.9994,122.90607,6,2,0.6,1.4,7.09,3.44,0.95,2.49,11,4,1,3,31.64867245,13.618055,5.5769,8.041155,0.351198871,0.233333333,1.83333333,2.32938368,0.8775,3.44,0.82,1.2192,2.524,22.2,10.8,6.5,10.2,5.5,0
Sr2LaNbO6Mn0.01,Sr2LaNbO6,Mn,4,0.01,300,694,320,https://doi.org/10.1016/j.materresbull.2016.12.045,mp-1206761,,0.6,0.1,0.5,144,57,8,49,335.43125,138.90547,15.9994,122.90607,6,2,0.6,1.4,7.09,3.44,0.95,2.49,11,4,1,3,31.64867245,13.618055,5.5769,8.041155,0.351198871,0.233333333,1.83333333,2.32938368,0.8775,3.44,0.82,1.2192,2.524,22.2,10.8,6.5,10.2,5.5,0
Sr2LaNbO6Mn0.01,Sr2LaNbO6,Mn,4,0.01,325,694,320,https://doi.org/10.1016/j.materresbull.2016.12.045,mp-1206761,,0.6,0.1,0.5,144,57,8,49,335.43125,138.90547,15.9994,122.90607,6,2,0.6,1.4,7.09,3.44,0.95,2.49,11,4,1,3,31.64867245,13.618055,5.5769,8.041155,0.351198871,0.233333333,1.83333333,2.32938368,0.8775,3.44,0.82,1.2192,2.524,22.2,10.8,6.5,10.2,5.5,0
Sr2LaNbO6Mn0.01,Sr2LaNbO6,Mn,4,0.01,350,694,320,https://doi.org/10.1016/j.materresbull.2016.12.045,mp-1206761,,0.6,0.1,0.5,144,57,8,49,335.43125,138.90547,15.9994,122.90607,6,2,0.6,1.4,7.09,3.44,0.95,2.49,11,4,1,3,31.64867245,13.618055,5.5769,8.041155,0.351198871,0.233333333,1.83333333,2.32938368,0.8775,3.44,0.82,1.2192,2.524,22.2,10.8,6.5,10.2,5.5,0
Sr2LaNbO6Mn0.01,Sr2LaNbO6,Mn,4,0.01,375,694,320,https://doi.org/10.1016/j.materresbull.2016.12.045,mp-1206761,,0.6,0.1,0.5,144,57,8,49,335.43125,138.90547,15.9994,122.90607,6,2,0.6,1.4,7.09,3.44,0.95,2.49,11,4,1,3,31.64867245,13.618055,5.5769,8.041155,0.351198871,0.233333333,1.83333333,2.32938368,0.8775,3.44,0.82,1.2192,2.524,22.2,10.8,6.5,10.2,5.5,0
Sr2LaNbO6Mn0.01,Sr2LaNbO6,Mn,4,0.01,400,694,320,https://doi.org/10.1016/j.materresbull.2016.12.045,mp-1206761,,0.6,0.1,0.5,144,57,8,49,335.43125,138.90547,15.9994,122.90607,6,2,0.6,1.4,7.09,3.44,0.95,2.49,11,4,1,3,31.64867245,13.618055,5.5769,8.041155,0.351198871,0.233333333,1.83333333,2.32938368,0.8775,3.44,0.82,1.2192,2.524,22.2,10.8,6.5,10.2,5.5,0
Sr2LaNbO6Mn0.01,Sr2LaNbO6,Mn,4,0.01,425,694,320,https://doi.org/10.1016/j.materresbull.2016.12.045,mp-1206761,,0.6,0.1,0.5,144,57,8,49,335.43125,138.90547,15.9994,122.90607,6,2,0.6,1.4,7.09,3.44,0.95,2.49,11,4,1,3,31.64867245,13.618055,5.5769,8.041155,0.351198871,0.233333333,1.83333333,2.32938368,0.8775,3.44,0.82,1.2192,2.524,22.2,10.8,6.5,10.2,5.5,0
Sr2LaNbO6Mn0.01,Sr2LaNbO6,Mn,4,0.01,450,694,320,https://doi.org/10.1016/j.materresbull.2016.12.045,mp-1206761,,0.6,0.1,0.5,144,57,8,49,335.43125,138.90547,15.9994,122.90607,6,2,0.6,1.4,7.09,3.44,0.95,2.49,11,4,1,3,31.64867245,13.618055,5.5769,8.041155,0.351198871,0.233333333,1.83333333,2.32938368,0.8775,3.44,0.82,1.2192,2.524,22.2,10.8,6.5,10.2,5.5,0
Sr2LaNbO6Mn0.01,Sr2LaNbO6,Mn,4,0.01,475,694,320,https://doi.org/10.1016/j.materresbull.2016.12.045,mp-1206761,,0.6,0.1,0.5,144,57,8,49,335.43125,138.90547,15.9994,122.90607,6,2,0.6,1.4,7.09,3.44,0.95,2.49,11,4,1,3,31.64867245,13.618055,5.5769,8.041155,0.351198871,0.233333333,1.83333333,2.32938368,0.8775,3.44,0.82,1.2192,2.524,22.2,10.8,6.5,10.2,5.5,0
Sr2LaNbO6Mn0.01,Sr2LaNbO6,Mn,4,0.01,500,694,320,https://doi.org/10.1016/j.materresbull.2016.12.045,mp-1206761,,0.6,0.1,0.5,144,57,8,49,335.43125,138.90547,15.9994,122.90607,6,2,0.6,1.4,7.09,3.44,0.95,2.49,11,4,1,3,31.64867245,13.618055,5.5769,8.041155,0.351198871,0.233333333,1.83333333,2.32938368,0.8775,3.44,0.82,1.2192,2.524,22.2,10.8,6.5,10.2,5.5,0
Sr2LaNbO6Mn0.015,Sr2LaNbO6,Mn,4,0.015,298,694,320,https://doi.org/10.1016/j.materresbull.2016.12.045,mp-1206761,,0.6,0.1,0.5,144,57,8,49,335.43125,138.90547,15.9994,122.90607,6,2,0.6,1.4,7.09,3.44,0.95,2.49,11,4,1,3,31.64867245,13.618055,5.5769,8.041155,0.351198871,0.233333333,1.83333333,2.32938368,0.8775,3.44,0.82,1.2192,2.524,22.2,10.8,6.5,10.2,5.5,0
Sr2LaNbO6Mn0.02,Sr2LaNbO6,Mn,4,0.02,298,694,320,https://doi.org/10.1016/j.materresbull.2016.12.045,mp-1206761,,0.6,0.1,0.5,144,57,8,49,335.43125,138.90547,15.9994,122.90607,6,2,0.6,1.4,7.09,3.44,0.95,2.49,11,4,1,3,31.64867245,13.618055,5.5769,8.041155,0.351198871,0.233333333,1.83333333,2.32938368,0.8775,3.44,0.82,1.2192,2.524,22.2,10.8,6.5,10.2,5.5,0
Sr2LaNbO6Mn0.25,Sr2LaNbO6,Mn,4,0.25,298,694,320,https://doi.org/10.1016/j.materresbull.2016.12.045,mp-1206761,,0.6,0.1,0.5,144,57,8,49,335.43125,138.90547,15.9994,122.90607,6,2,0.6,1.4,7.09,3.44,0.95,2.49,11,4,1,3,31.64867245,13.618055,5.5769,8.041155,0.351198871,0.233333333,1.83333333,2.32938368,0.8775,3.44,0.82,1.2192,2.524,22.2,10.8,6.5,10.2,5.5,0
LiGd2.7Mo5O20Eu0.1,LiGd2.7Mo5O20,Eu,3,0.1,298,615,395,https://doi.org/10.1364/OME.8.000259,,,0.696864111,0.034843206,0.662020906,117,64,3,61,276.1304,157.25,6.941,150.309,5.3,1.8,0.6,1.2,7.78,3.44,0.98,2.46,11,5,1,4,32.252,13.618055,5.391714996,8.226340004,0.316195372,0.226415094,2.075471694,2.360088889,1.087,3.44,1.075,1.145557491,2.920557491,19.0174216,12.51219512,5.588850174,8.181184669,4.588850174,0.658536585
LiGd2.1Mo5O20Eu0.3,LiGd2.1Mo5O20,Eu,3,0.3,298,615,395,https://doi.org/10.1364/OME.8.000259,,,0.711743772,0.035587189,0.676156584,117,64,3,61,276.1304,157.25,6.941,150.309,5.3,1.8,0.6,1.2,7.78,3.44,0.98,2.46,11,5,1,4,32.252,13.618055,5.391714996,8.226340004,0.316195372,0.226415094,2.075471694,2.360088889,1.087,3.44,1.075,1.147064057,2.957295374,18.0569395,12.71530249,5.451957295,7.84341637,4.238434164,0.523131673
LiGd1.5Mo5O20Eu0.5,LiGd1.5Mo5O20,Eu,3,0.5,298,615,395,https://doi.org/10.1364/OME.8.000259,,,0.727272727,0.036363636,0.690909091,117,64,3,61,276.1304,157.25,6.941,150.309,5.3,1.8,0.6,1.2,7.78,3.44,0.98,2.46,11,5,1,4,32.252,13.618055,5.391714996,8.226340004,0.316195372,0.226415094,2.075471694,2.360088889,1.087,3.44,1.075,1.148636364,2.995636364,17.05454545,12.92727273,5.309090909,7.490909091,3.872727273,0.381818182
LiGd0.9Mo5O20Eu0.7,LiGd0.9Mo5O20,Eu,3,0.7,298,615,395,https://doi.org/10.1364/OME.8.000259,,,0.743494424,0.033457249,0.710037175,117,64,3,61,276.1304,157.25,6.941,150.309,5.3,1.8,0.6,1.2,7.78,3.44,0.98,2.46,11,5,1,4,32.252,13.618055,5.391714996,8.226340004,0.316195372,0.226415094,2.075471694,2.360088889,1.087,3.44,1.075,1.15027881,3.035687732,16.00743494,13.14869888,5.159851301,7.12267658,3.49070632,0.234200743
LiGd0.6Mo5O20Eu0.8,LiGd0.6Mo5O20,Eu,3,0.8,298,615,395,https://doi.org/10.1364/OME.8.000259,,,0.751879699,0.022556391,0.729323308,117,64,3,61,276.1304,157.25,6.941,150.309,5.3,1.8,0.6,1.2,7.78,3.44,0.98,2.46,11,5,1,4,32.252,13.618055,5.391714996,8.226340004,0.316195372,0.226415094,2.075471694,2.360088889,1.087,3.44,1.075,1.15112782,3.056390977,15.46616541,13.26315789,5.082706767,6.932330827,3.293233083,0.157894737
LiGd0.3Mo5O20Eu0.9,LiGd0.3Mo5O20,Eu,3,0.9,298,615,395,https://doi.org/10.1364/OME.8.000259,,,0.760456274,0.011406844,0.74904943,117,64,3,61,276.1304,157.25,6.941,150.309,5.3,1.8,0.6,1.2,7.78,3.44,0.98,2.46,11,5,1,4,32.252,13.618055,5.391714996,8.226340004,0.316195372,0.226415094,2.075471694,2.360088889,1.087,3.44,1.075,1.151996198,3.07756654,14.91254753,13.38022814,5.003802281,6.737642586,3.091254753,0.079847909
LiGd0.3Mo5O20Eu0.9,LiGd0.3Mo5O20,Eu,3,0.9,375,615,395,https://doi.org/10.1364/OME.8.000259,,,0.760456274,0.011406844,0.74904943,117,64,3,61,276.1304,157.25,6.941,150.309,5.3,1.8,0.6,1.2,7.78,3.44,0.98,2.46,11,5,1,4,32.252,13.618055,5.391714996,8.226340004,0.316195372,0.226415094,2.075471694,2.360088889,1.087,3.44,1.075,1.151996198,3.07756654,14.91254753,13.38022814,5.003802281,6.737642586,3.091254753,0.079847909
LiGd0.3Mo5O20Eu0.9,LiGd0.3Mo5O20,Eu,3,0.9,450,615,395,https://doi.org/10.1364/OME.8.000259,,,0.760456274,0.011406844,0.74904943,117,64,3,61,276.1304,157.25,6.941,150.309,5.3,1.8,0.6,1.2,7.78,3.44,0.98,2.46,11,5,1,4,32.252,13.618055,5.391714996,8.226340004,0.316195372,0.226415094,2.075471694,2.360088889,1.087,3.44,1.075,1.151996198,3.07756654,14.91254753,13.38022814,5.003802281,6.737642586,3.091254753,0.079847909
LiGd0.3Mo5O20Eu0.9,LiGd0.3Mo5O20,Eu,3,0.9,550,615,395,https://doi.org/10.1364/OME.8.000259,,,0.760456274,0.011406844,0.74904943,117,64,3,61,276.1304,157.25,6.941,150.309,5.3,1.8,0.6,1.2,7.78,3.44,0.98,2.46,11,5,1,4,32.252,13.618055,5.391714996,8.226340004,0.316195372,0.226415094,2.075471694,2.360088889,1.087,3.44,1.075,1.151996198,3.07756654,14.91254753,13.38022814,5.003802281,6.737642586,3.091254753,0.079847909
LiMo5O20Eu1,LiMo5O20,Eu,3,1,298,615,395,https://doi.org/10.1364/OME.8.000259,,,0.769230769,0.038461538,0.730769231,53,42,3,39,118.8804,95.94,6.941,88.999,3.5,1.45,0.6,0.85,6.58,3.44,0.98,2.46,10,5,1,4,26.1022,13.618055,5.391714996,8.226340004,0.373860182,0.242857142,2.857142849,2.243026415,1.087,3.44,0.9,1.152884615,3.099230769,14.34615385,13.5,4.923076923,6.538461538,2.884615385,0
Li3Ba2La2.9W8O32Eu0.1,Li3Ba2La2.9W8O32,Eu,3,0.1,298,615,395,https://doi.org/10.1364/OME.6.000181,,,0.668058455,0.041753653,0.626304802,198,74,3,71,483.01287,183.84,6.941,176.899,7.5,2.15,0.6,1.55,8.77,3.44,0.89,2.55,12,4,1,3,37.6623646,13.618055,5.2116646,8.4063904,0.290763968,0.206666666,1.599999998,2.439458939,1.087,3.44,1.172,1.159334725,2.857411273,23.68058455,12.01878914,6.091858038,9.135699374,6.114822547,2.338204593
Li3Ba2La2.4W8O32Eu0.6,Li3Ba2La2.4W8O32,Eu,3,0.6,298,615,395,https://doi.org/10.1364/OME.6.000181,,,0.675105485,0.042194093,0.632911392,198,74,3,71,483.01287,183.84,6.941,176.899,7.5,2.15,0.6,1.55,8.77,3.44,0.89,2.55,12,4,1,3,37.6623646,13.618055,5.2116646,8.4063904,0.290763968,0.206666666,1.599999998,2.439458939,1.087,3.44,1.172,1.159201125,2.875949367,23.32911392,12.11392405,6.029535865,8.978902954,5.957805907,2.362869198
Li3Ba2La1.8W8O32Eu1.2,Li3Ba2La1.8W8O32,Eu,3,1.2,298,615,395,https://doi.org/10.1364/OME.6.000181,,,0.683760684,0.038461538,0.645299145,198,74,3,71,483.01287,183.84,6.941,176.899,7.5,2.15,0.6,1.55,8.77,3.44,0.89,2.55,12,4,1,3,37.6623646,13.618055,5.2116646,8.4063904,0.290763968,0.206666666,1.599999998,2.439458939,1.087,3.44,1.172,1.159037037,2.898717949,22.8974359,12.23076923,5.952991453,8.786324786,5.764957265,2.393162393
Li3Ba2La1.2W8O32Eu1.8,Li3Ba2La1.2W8O32,Eu,3,1.8,298,615,395,https://doi.org/10.1364/OME.6.000181,,,0.692640693,0.025974026,0.666666667,198,74,3,71,483.01287,183.84,6.941,176.899,7.5,2.15,0.6,1.55,8.77,3.44,0.89,2.55,12,4,1,3,37.6623646,13.618055,5.2116646,8.4063904,0.290763968,0.206666666,1.599999998,2.439458939,1.087,3.44,1.172,1.158868687,2.922077922,22.45454545,12.35064935,5.874458874,8.588744589,5.567099567,2.424242424
Li3Ba2La0.9W8O32Eu2.1,Li3Ba2La0.9W8O32,Eu,3,2.1,298,615,395,https://doi.org/10.1364/OME.6.000181,,,0.697167756,0.019607843,0.677559913,198,74,3,71,483.01287,183.84,6.941,176.899,7.5,2.15,0.6,1.55,8.77,3.44,0.89,2.55,12,4,1,3,37.6623646,13.618055,5.2116646,8.4063904,0.290763968,0.206666666,1.599999998,2.439458939,1.087,3.44,1.172,1.158782861,2.933986928,22.22875817,12.41176471,5.834422658,8.488017429,5.466230937,2.440087146
Li3Ba2La0.6W8O32Eu2.4,Li3Ba2La0.6W8O32,Eu,3,2.4,298,615,395,https://doi.org/10.1364/OME.6.000181,,,0.701754386,0.013157895,0.688596491,198,74,3,71,483.01287,183.84,6.941,176.899,7.5,2.15,0.6,1.55,8.77,3.44,0.89,2.55,12,4,1,3,37.6623646,13.618055,5.2116646,8.4063904,0.290763968,0.206666666,1.599999998,2.439458939,1.087,3.44,1.172,1.158695906,2.946052632,22,12.47368421,5.793859649,8.385964912,5.364035088,2.456140351
Li3Ba2La0.3W8O32Eu2.7,Li3Ba2La0.3W8O32,Eu,3,2.7,298,615,395,https://doi.org/10.1364/OME.6.000181,,,0.706401766,0.006622517,0.699779249,198,74,3,71,483.01287,183.84,6.941,176.899,7.5,2.15,0.6,1.55,8.77,3.44,0.89,2.55,12,4,1,3,37.6623646,13.618055,5.2116646,8.4063904,0.290763968,0.206666666,1.599999998,2.439458939,1.087,3.44,1.172,1.1586078,2.958278146,21.76821192,12.53642384,5.752759382,8.282560706,5.260485651,2.472406181
Li3Ba2W8O32Eu3,Li3Ba2W8O32,Eu,3,3,298,615,395,https://doi.org/10.1364/OME.6.000181,,,0.711111111,0.044444444,0.666666667,141,74,3,71,344.1074,183.84,6.941,176.899,5.55,2.15,0.6,1.55,7.67,3.44,0.89,2.55,11,4,1,3,32.0854646,13.618055,5.2116646,8.4063904,0.332464146,0.279279279,1.981981978,2.440478014,1.087,3.44,0.9,1.158518519,2.970666667,21.53333333,12.6,5.711111111,8.177777778,5.155555556,2.488888889
Ba2Gd4.99B5O17Dy0.01,Ba2Gd4.99B5O17,Dy,3,0.01,298,575,354,https://doi.org/10.1007/s10854-018-9640-9,,,0.586409107,0.068989307,0.5174198,133,64,5,59,321.3874,157.25,10.811,146.439,5.4,2.15,0.6,1.55,7.57,3.44,0.89,2.55,8,4,1,3,33.2775386,13.618055,5.2116646,8.4063904,0.33685601,0.287037037,1.481481479,2.416446616,1.052,3.44,1.075,1.097421525,2.637047258,20.43325285,12.27906175,5.928941014,8.304932735,4.994480855,1.204898241
Ba2Gd4.97B5O17Dy0.03,Ba2Gd4.97B5O17,Dy,3,0.03,298,575,354,https://doi.org/10.1007/s10854-018-9640-9,,,0.586813945,0.069036935,0.517777011,133,64,5,59,321.3874,157.25,10.811,146.439,5.4,2.15,0.6,1.55,7.57,3.44,0.89,2.55,8,4,1,3,33.2775386,13.618055,5.2116646,8.4063904,0.33685601,0.287037037,1.481481479,2.416446616,1.052,3.44,1.075,1.097437004,2.638039351,20.4031757,12.28546773,5.924749741,8.294097342,4.983431136,1.20089748
Ba2Gd4.95B5O17Dy0.05,Ba2Gd4.95B5O17,Dy,3,0.05,298,575,354,https://doi.org/10.1007/s10854-018-9640-9,,,0.587219344,0.069084629,0.518134715,133,64,5,59,321.3874,157.25,10.811,146.439,5.4,2.15,0.6,1.55,7.57,3.44,0.89,2.55,8,4,1,3,33.2775386,13.618055,5.2116646,8.4063904,0.33685601,0.287037037,1.481481479,2.416446616,1.052,3.44,1.075,1.097452504,2.639032815,20.37305699,12.29188256,5.920552677,8.283246978,4.972366149,1.196891192
Ba2Gd4.93B5O17Dy0.07,Ba2Gd4.93B5O17,Dy,3,0.07,298,575,354,https://doi.org/10.1007/s10854-018-9640-9,,,0.587625302,0.069132389,0.518492914,133,64,5,59,321.3874,157.25,10.811,146.439,5.4,2.15,0.6,1.55,7.57,3.44,0.89,2.55,8,4,1,3,33.2775386,13.618055,5.2116646,8.4063904,0.33685601,0.287037037,1.481481479,2.416446616,1.052,3.44,1.075,1.097468026,2.640027653,20.34289665,12.29830626,5.91634981,8.272381611,4.961285862,1.192879364
Ba2Gd4.91B5O17Dy0.09,Ba2Gd4.91B5O17,Dy,3,0.09,298,575,354,https://doi.org/10.1007/s10854-018-9640-9,,,0.588031823,0.069180214,0.518851608,133,64,5,59,321.3874,157.25,10.811,146.439,5.4,2.15,0.6,1.55,7.57,3.44,0.89,2.55,8,4,1,3,33.2775386,13.618055,5.2116646,8.4063904,0.33685601,0.287037037,1.481481479,2.416446616,1.052,3.44,1.075,1.09748357,2.641023867,20.31269457,12.30473884,5.912141128,8.261501211,4.950190246,1.188861985
Ba2Gd4.89B5O17Dy0.11,Ba2Gd4.89B5O17,Dy,3,0.11,298,575,354,https://doi.org/10.1007/s10854-018-9640-9,,,0.588438906,0.069228107,0.5192108,133,64,5,59,321.3874,157.25,10.811,146.439,5.4,2.15,0.6,1.55,7.57,3.44,0.89,2.55,8,4,1,3,33.2775386,13.618055,5.2116646,8.4063904,0.33685601,0.287037037,1.481481479,2.416446616,1.052,3.44,1.075,1.097499135,2.642021461,20.28245067,12.31118034,5.907926618,8.250605746,4.939079266,1.184839045
Na2Y1.9B2O7Eu0.05,Na2Y1.9B2O7,Eu,3,0.05,298,619,395,https://doi.org/10.1016/j.jlumin.2018.09.008,mp-6331, icsd-191128 icsd-245226 icsd-99206,0.542635659,0.147286822,0.395348837,63,39,5,34,138.7060193,88.90585,10.811,78.09485,5.05,1.8,0.6,1.2,7.63,3.44,0.93,2.51,7,4,1,3,33.27241096,13.618055,5.13907696,8.47897804,0.328964613,0.237623762,1.386138611,2.201682845,1.087,3.44,1.04,1.080310078,2.506821705,12.56589147,11.29457364,5.03875969,5.906976744,1.620155039,0
Na2Y1.7B2O7Eu0.15,Na2Y1.7B2O7,Eu,3,0.15,298,619,395,https://doi.org/10.1016/j.jlumin.2018.09.008,mp-6331, icsd-191128 icsd-245226 icsd-99206,0.551181102,0.133858268,0.417322835,63,39,5,34,138.7060193,88.90585,10.811,78.09485,5.05,1.8,0.6,1.2,7.63,3.44,0.93,2.51,7,4,1,3,33.27241096,13.618055,5.13907696,8.47897804,0.328964613,0.237623762,1.386138611,2.201682845,1.087,3.44,1.04,1.080944882,2.527086614,12.1496063,11.42519685,4.960629921,5.716535433,1.472440945,0
Na2Y1.5B2O7Eu0.25,Na2Y1.5B2O7,Eu,3,0.25,298,619,395,https://doi.org/10.1016/j.jlumin.2018.09.008,mp-6331, icsd-191128 icsd-245226 icsd-99206,0.56,0.12,0.44,63,39,5,34,138.7060193,88.90585,10.811,78.09485,5.05,1.8,0.6,1.2,7.63,3.44,0.93,2.51,7,4,1,3,33.27241096,13.618055,5.13907696,8.47897804,0.328964613,0.237623762,1.386138611,2.201682845,1.087,3.44,1.04,1.0816,2.548,11.72,11.56,4.88,5.52,1.32,0
Na2Y1.3B2O7Eu0.35,Na2Y1.3B2O7,Eu,3,0.35,298,619,395,https://doi.org/10.1016/j.jlumin.2018.09.008,mp-6331, icsd-191128 icsd-245226 icsd-99206,0.569105691,0.105691057,0.463414634,63,39,5,34,138.7060193,88.90585,10.811,78.09485,5.05,1.8,0.6,1.2,7.63,3.44,0.93,2.51,7,4,1,3,33.27241096,13.618055,5.13907696,8.47897804,0.328964613,0.237623762,1.386138611,2.201682845,1.087,3.44,1.04,1.082276423,2.569593496,11.27642276,11.69918699,4.796747967,5.317073171,1.162601626,0
Na2Y1.1B2O7Eu0.45,Na2Y1.1B2O7,Eu,3,0.45,298,619,395,https://doi.org/10.1016/j.jlumin.2018.09.008,mp-6331, icsd-191128 icsd-245226 icsd-99206,0.578512397,0.090909091,0.487603306,63,39,5,34,138.7060193,88.90585,10.811,78.09485,5.05,1.8,0.6,1.2,7.63,3.44,0.93,2.51,7,4,1,3,33.27241096,13.618055,5.13907696,8.47897804,0.328964613,0.237623762,1.386138611,2.201682845,1.087,3.44,1.04,1.082975207,2.591900826,10.81818182,11.84297521,4.710743802,5.107438017,1,0
Na2YB2O7Eu0.5,Na2YB2O7,Eu,3,0.5,298,619,395,https://doi.org/10.1016/j.jlumin.2018.09.008,mp-6331, icsd-191128 icsd-245226 icsd-99206,0.583333333,0.083333333,0.5,63,39,5,34,138.7060193,88.90585,10.811,78.09485,5.05,1.8,0.6,1.2,7.63,3.44,0.93,2.51,7,4,1,3,33.27241096,13.618055,5.13907696,8.47897804,0.328964613,0.237623762,1.386138611,2.201682845,1.087,3.44,1.04,1.083333333,2.603333333,10.58333333,11.91666667,4.666666667,5,0.916666667,0
Sr1.4Zn0.3CeO4Eu0.3,Sr1.4Zn0.3CeO4,Eu,3,0.3,298,614,400,https://doi.org/10.1021/am4041493,mp-15743, icsd-86768 icsd-237179 icsd-237186,0.597014925,0.044776119,0.552238806,134,58,8,50,309.1444,140.116,15.9994,124.1166,5.8,2,0.6,1.4,7.16,3.44,0.95,2.49,17,10,1,9,34.24571945,13.618055,5.5386,8.079455,0.347765363,0.24137931,2.931034478,2.307047761,1.087,3.44,1.08,1.228656716,2.493283582,22.71641791,10.95522388,6.626865672,10.26865672,5.671641791,0.149253731
Sr1.98Si5N8Eu0.04,Sr1.98Si5N8,Eu,2,0.04,298,619,460,https://doi.org/10.1016/j.jlumin.2009.03.008,mp-9710, icsd-401500,0.534045394,0.132176235,0.401869159,59,38,7,31,129.7122,87.62,14.0067,73.6133,3.75,2,0.65,1.35,5.89,3.04,0.95,2.09,7,3,2,1,28.38067745,14.53413,5.69486745,8.83926255,0.354838709,0.359999999,1.866666662,2.198511864,1.31,3.04,1.32,0.691161549,2.383244326,13.43391188,12.94793057,5.460614152,6.651535381,1.32176235,0
Sr1.96Si5N8Eu0.04,Sr1.96Si5N8,Eu,2,0.04,298,615,420,https://doi.org/10.1016/j.ceramint.2014.04.054,mp-9710, icsd-401500,0.534759358,0.131016043,0.403743316,59,38,7,31,129.7122,87.62,14.0067,73.6133,3.75,2,0.65,1.35,5.89,3.04,0.95,2.09,7,3,2,1,28.38067745,14.53413,5.69486745,8.83926255,0.354838709,0.359999999,1.866666662,2.198511864,1.31,3.04,1.32,0.690320856,2.385160428,13.40106952,12.96256684,5.454545455,6.636363636,1.310160428,0
K2MgGeO4Bi0.001,K2MgGeO4,Bi,3,0.001,298,614,335,https://doi.org/10.1021/acs.inorgchem.8b02025,mp-1212053,,0.5,0.125,0.375,71,32,8,24,152.0427,72.64,15.9994,56.6406,5.55,2.2,0.6,1.6,7.58,3.44,0.82,2.62,9,4,1,3,33.50438973,13.618055,4.34066373,9.27739127,0.345646438,0.288288288,1.621621619,2.141446479,1.17,3.44,0.86,1.21375,2.34,14.25,10.25,5.5,7.5,1.25,0
K2MgGeO4Bi0.004,K2MgGeO4,Bi,3,0.004,298,614,335,https://doi.org/10.1021/acs.inorgchem.8b02025,mp-1212053,,0.5,0.125,0.375,71,32,8,24,152.0427,72.64,15.9994,56.6406,5.55,2.2,0.6,1.6,7.58,3.44,0.82,2.62,9,4,1,3,33.50438973,13.618055,4.34066373,9.27739127,0.345646438,0.288288288,1.621621619,2.141446479,1.17,3.44,0.86,1.21375,2.34,14.25,10.25,5.5,7.5,1.25,0
K2MgGeO4Bi0.01,K2MgGeO4,Bi,3,0.01,298,614,335,https://doi.org/10.1021/acs.inorgchem.8b02025,mp-1212053,,0.5,0.125,0.375,71,32,8,24,152.0427,72.64,15.9994,56.6406,5.55,2.2,0.6,1.6,7.58,3.44,0.82,2.62,9,4,1,3,33.50438973,13.618055,4.34066373,9.27739127,0.345646438,0.288288288,1.621621619,2.141446479,1.17,3.44,0.86,1.21375,2.34,14.25,10.25,5.5,7.5,1.25,0
K2MgGeO4Bi0.02,K2MgGeO4,Bi,3,0.02,298,614,335,https://doi.org/10.1021/acs.inorgchem.8b02025,mp-1212053,,0.5,0.125,0.375,71,32,8,24,152.0427,72.64,15.9994,56.6406,5.55,2.2,0.6,1.6,7.58,3.44,0.82,2.62,9,4,1,3,33.50438973,13.618055,4.34066373,9.27739127,0.345646438,0.288288288,1.621621619,2.141446479,1.17,3.44,0.86,1.21375,2.34,14.25,10.25,5.5,7.5,1.25,0
Ba0.99Al12O19Eu0.01,Ba0.99Al12O19,Eu,2,0.01,298,443,350,https://doi.org/10.1021/acs.chemmater.8b00464,,,0.593935605,0.030947171,0.562988434,77,56,8,48,180.3079386,137.327,15.9994,121.3276,4,2.15,0.6,1.55,5.94,3.44,0.89,2.55,7,4,1,3,24.8154886,13.618055,5.2116646,8.4063904,0.429292929,0.387499999,1.749999996,2.34166154,1.31,3.44,1.49,1.047674273,2.674620194,11.36105033,14.44138793,4.997811816,5.744295092,0.61894342,0
Ba0.97Al12O19Eu0.03,Ba0.97Al12O19,Eu,2,0.03,298,442,350,https://doi.org/10.1021/acs.chemmater.8b00464,,,0.594307163,0.030340945,0.563966218,77,56,8,48,180.3079386,137.327,15.9994,121.3276,4,2.15,0.6,1.55,5.94,3.44,0.89,2.55,7,4,1,3,24.8154886,13.618055,5.2116646,8.4063904,0.429292929,0.387499999,1.749999996,2.34166154,1.31,3.44,1.49,1.04739756,2.675736628,11.3331248,14.4491711,4.993431342,5.73287457,0.606818893,0
Ba0.95Al12O19Eu0.05,Ba0.95Al12O19,Eu,2,0.05,298,443,350,https://doi.org/10.1021/acs.chemmater.8b00464,,,0.594679186,0.029733959,0.564945227,77,56,8,48,180.3079386,137.327,15.9994,121.3276,4,2.15,0.6,1.55,5.94,3.44,0.89,2.55,7,4,1,3,24.8154886,13.618055,5.2116646,8.4063904,0.429292929,0.387499999,1.749999996,2.34166154,1.31,3.44,1.49,1.047120501,2.67685446,11.30516432,14.45696401,4.989045383,5.72143975,0.594679186,0
Ba0.93Al12O19Eu0.07,Ba0.93Al12O19,Eu,2,0.07,298,443,350,https://doi.org/10.1021/acs.chemmater.8b00464,,,0.595051676,0.029126214,0.565925462,77,56,8,48,180.3079386,137.327,15.9994,121.3276,4,2.15,0.6,1.55,5.94,3.44,0.89,2.55,7,4,1,3,24.8154886,13.618055,5.2116646,8.4063904,0.429292929,0.387499999,1.749999996,2.34166154,1.31,3.44,1.49,1.046843094,2.677973692,11.27716881,14.46476668,4.98465393,5.709990604,0.582524272,0
Ba0.9Al12O19Eu0.1,Ba0.9Al12O19,Eu,2,0.1,298,445,350,https://doi.org/10.1021/acs.chemmater.8b00464,,,0.595611285,0.028213166,0.567398119,77,56,8,48,180.3079386,137.327,15.9994,121.3276,4,2.15,0.6,1.55,5.94,3.44,0.89,2.55,7,4,1,3,24.8154886,13.618055,5.2116646,8.4063904,0.429292929,0.387499999,1.749999996,2.34166154,1.31,3.44,1.49,1.046426332,2.679655172,11.23510972,14.47648903,4.978056426,5.692789969,0.564263323,0
Ba0.8Al12O19Eu0.2,Ba0.8Al12O19,Eu,2,0.2,298,446,350,https://doi.org/10.1021/acs.chemmater.8b00464,,,0.597484277,0.025157233,0.572327044,77,56,8,48,180.3079386,137.327,15.9994,121.3276,4,2.15,0.6,1.55,5.94,3.44,0.89,2.55,7,4,1,3,24.8154886,13.618055,5.2116646,8.4063904,0.429292929,0.387499999,1.749999996,2.34166154,1.31,3.44,1.49,1.045031447,2.685283019,11.09433962,14.51572327,4.955974843,5.635220126,0.503144654,0
Ba0.75Al12O19Eu0.25,Ba0.75Al12O19,Eu,2,0.25,298,447,350,https://doi.org/10.1021/acs.chemmater.8b00464,,,0.598425197,0.023622047,0.57480315,77,56,8,48,180.3079386,137.327,15.9994,121.3276,4,2.15,0.6,1.55,5.94,3.44,0.89,2.55,7,4,1,3,24.8154886,13.618055,5.2116646,8.4063904,0.429292929,0.387499999,1.749999996,2.34166154,1.31,3.44,1.49,1.044330709,2.688110236,11.02362205,14.53543307,4.94488189,5.606299213,0.472440945,0
Sr9Mg1.5P7O28Eu0.02,Sr9Mg1.5P7O28,Eu,2,0.02,298,620,460,https://doi.org/10.1021/acsami.5b06961,,,0.615384615,0.032967033,0.582417582,73,38,8,30,158.898162,87.62,15.9994,71.6206,5.1,2,0.6,1.4,7.89,3.44,0.95,2.49,11,4,2,2,37.44584445,13.618055,5.69486745,7.92318755,0.315589353,0.274509803,2.156862741,2.17668715,1.31,2.815,1.32,1.149450549,2.684945055,15.14285714,12.61538462,5.56043956,7.604395604,1.978021978,0
Sr9Mg1.5P7O28Eu0.04,Sr9Mg1.5P7O28,Eu,2,0.04,298,620,460,https://doi.org/10.1021/acsami.5b06961,,,0.615384615,0.032967033,0.582417582,73,38,8,30,158.898162,87.62,15.9994,71.6206,5.1,2,0.6,1.4,7.89,3.44,0.95,2.49,11,4,2,2,37.44584445,13.618055,5.69486745,7.92318755,0.315589353,0.274509803,2.156862741,2.17668715,1.31,2.815,1.32,1.149450549,2.684945055,15.14285714,12.61538462,5.56043956,7.604395604,1.978021978,0
Sr9Mg1.5P7O28Eu0.06,Sr9Mg1.5P7O28,Eu,2,0.06,298,620,460,https://doi.org/10.1021/acsami.5b06961,,,0.615384615,0.032967033,0.582417582,73,38,8,30,158.898162,87.62,15.9994,71.6206,5.1,2,0.6,1.4,7.89,3.44,0.95,2.49,11,4,2,2,37.44584445,13.618055,5.69486745,7.92318755,0.315589353,0.274509803,2.156862741,2.17668715,1.31,2.815,1.32,1.149450549,2.684945055,15.14285714,12.61538462,5.56043956,7.604395604,1.978021978,0
Sr9Mg1.5P7O28Eu0.06,Sr9Mg1.5P7O28,Eu,2,0.06,300,620,460,https://doi.org/10.1021/acsami.5b06961,,,0.615384615,0.032967033,0.582417582,73,38,8,30,158.898162,87.62,15.9994,71.6206,5.1,2,0.6,1.4,7.89,3.44,0.95,2.49,11,4,2,2,37.44584445,13.618055,5.69486745,7.92318755,0.315589353,0.274509803,2.156862741,2.17668715,1.31,2.815,1.32,1.149450549,2.684945055,15.14285714,12.61538462,5.56043956,7.604395604,1.978021978,0
Sr9Mg1.5P7O28Eu0.06,Sr9Mg1.5P7O28,Eu,2,0.06,323,620,460,https://doi.org/10.1021/acsami.5b06961,,,0.615384615,0.032967033,0.582417582,73,38,8,30,158.898162,87.62,15.9994,71.6206,5.1,2,0.6,1.4,7.89,3.44,0.95,2.49,11,4,2,2,37.44584445,13.618055,5.69486745,7.92318755,0.315589353,0.274509803,2.156862741,2.17668715,1.31,2.815,1.32,1.149450549,2.684945055,15.14285714,12.61538462,5.56043956,7.604395604,1.978021978,0
Sr9Mg1.5P7O28Eu0.06,Sr9Mg1.5P7O28,Eu,2,0.06,348,620,460,https://doi.org/10.1021/acsami.5b06961,,,0.615384615,0.032967033,0.582417582,73,38,8,30,158.898162,87.62,15.9994,71.6206,5.1,2,0.6,1.4,7.89,3.44,0.95,2.49,11,4,2,2,37.44584445,13.618055,5.69486745,7.92318755,0.315589353,0.274509803,2.156862741,2.17668715,1.31,2.815,1.32,1.149450549,2.684945055,15.14285714,12.61538462,5.56043956,7.604395604,1.978021978,0
Sr9Mg1.5P7O28Eu0.06,Sr9Mg1.5P7O28,Eu,2,0.06,373,620,460,https://doi.org/10.1021/acsami.5b06961,,,0.615384615,0.032967033,0.582417582,73,38,8,30,158.898162,87.62,15.9994,71.6206,5.1,2,0.6,1.4,7.89,3.44,0.95,2.49,11,4,2,2,37.44584445,13.618055,5.69486745,7.92318755,0.315589353,0.274509803,2.156862741,2.17668715,1.31,2.815,1.32,1.149450549,2.684945055,15.14285714,12.61538462,5.56043956,7.604395604,1.978021978,0
Sr9Mg1.P7O28Eu0.06,Sr9Mg1.P7O28,Eu,2,0.06,398,620,460,https://doi.org/10.1021/acsami.5b06961,,,0.622222222,0.022222222,0.6,73,38,8,30,158.898162,87.62,15.9994,71.6206,5.1,2,0.6,1.4,7.89,3.44,0.95,2.49,11,4,2,2,37.44584445,13.618055,5.69486745,7.92318755,0.315589353,0.274509803,2.156862741,2.17668715,1.31,2.815,1.32,1.152666667,2.700222222,15.17777778,12.73333333,5.555555556,7.622222222,2,0
Sr9Mg1.5P7O28Eu0.06,Sr9Mg1.5P7O28,Eu,2,0.06,423,620,460,https://doi.org/10.1021/acsami.5b06961,,,0.615384615,0.032967033,0.582417582,73,38,8,30,158.898162,87.62,15.9994,71.6206,5.1,2,0.6,1.4,7.89,3.44,0.95,2.49,11,4,2,2,37.44584445,13.618055,5.69486745,7.92318755,0.315589353,0.274509803,2.156862741,2.17668715,1.31,2.815,1.32,1.149450549,2.684945055,15.14285714,12.61538462,5.56043956,7.604395604,1.978021978,0
Sr9Mg1.5P7O28Eu0.06,Sr9Mg1.5P7O28,Eu,2,0.06,448,620,460,https://doi.org/10.1021/acsami.5b06961,,,0.615384615,0.032967033,0.582417582,73,38,8,30,158.898162,87.62,15.9994,71.6206,5.1,2,0.6,1.4,7.89,3.44,0.95,2.49,11,4,2,2,37.44584445,13.618055,5.69486745,7.92318755,0.315589353,0.274509803,2.156862741,2.17668715,1.31,2.815,1.32,1.149450549,2.684945055,15.14285714,12.61538462,5.56043956,7.604395604,1.978021978,0
Sr9Mg1.5P7O28Eu0.08,Sr9Mg1.5P7O28,Eu,2,0.08,298,620,460,https://doi.org/10.1021/acsami.5b06961,,,0.615384615,0.032967033,0.582417582,73,38,8,30,158.898162,87.62,15.9994,71.6206,5.1,2,0.6,1.4,7.89,3.44,0.95,2.49,11,4,2,2,37.44584445,13.618055,5.69486745,7.92318755,0.315589353,0.274509803,2.156862741,2.17668715,1.31,2.815,1.32,1.149450549,2.684945055,15.14285714,12.61538462,5.56043956,7.604395604,1.978021978,0
Sr9Mg1.5P7O28Eu0.1,Sr9Mg1.5P7O28,Eu,2,0.1,298,620,460,https://doi.org/10.1021/acsami.5b06961,,,0.615384615,0.032967033,0.582417582,73,38,8,30,158.898162,87.62,15.9994,71.6206,5.1,2,0.6,1.4,7.89,3.44,0.95,2.49,11,4,2,2,37.44584445,13.618055,5.69486745,7.92318755,0.315589353,0.274509803,2.156862741,2.17668715,1.31,2.815,1.32,1.149450549,2.684945055,15.14285714,12.61538462,5.56043956,7.604395604,1.978021978,0
Sr9Mg1.5P7O28Eu0.12,Sr9Mg1.5P7O28,Eu,2,0.12,298,620,460,https://doi.org/10.1021/acsami.5b06961,,,0.615384615,0.032967033,0.582417582,73,38,8,30,158.898162,87.62,15.9994,71.6206,5.1,2,0.6,1.4,7.89,3.44,0.95,2.49,11,4,2,2,37.44584445,13.618055,5.69486745,7.92318755,0.315589353,0.274509803,2.156862741,2.17668715,1.31,2.815,1.32,1.149450549,2.684945055,15.14285714,12.61538462,5.56043956,7.604395604,1.978021978,0
Sr9Mg1.5P7O28Eu0.14,Sr9Mg1.5P7O28,Eu,2,0.14,298,620,460,https://doi.org/10.1021/acsami.5b06961,,,0.615384615,0.032967033,0.582417582,73,38,8,30,158.898162,87.62,15.9994,71.6206,5.1,2,0.6,1.4,7.89,3.44,0.95,2.49,11,4,2,2,37.44584445,13.618055,5.69486745,7.92318755,0.315589353,0.274509803,2.156862741,2.17668715,1.31,2.815,1.32,1.149450549,2.684945055,15.14285714,12.61538462,5.56043956,7.604395604,1.978021978,0
LiCa2.994ZnV3O12Sm0.002,LiCa2.994ZnV3O12,Sm,3,0.002,298,651,343,https://doi.org/10.1039/C8RA07329E,,,0.600180054,0.050015005,0.55016505,84,30,3,27,179.3689,65.409,6.941,58.468,6.55,1.8,0.6,1.2,8.7,3.44,0.98,2.46,20,10,1,9,41.26330947,13.618055,5.391714996,8.226340004,0.28275862,0.183206107,3.05343511,2.135344047,1.098,3.44,1.14,1.132622787,2.590477143,12.89786936,11.30279084,5.349204761,6.598379514,0.950285086,0
LiCa2.985ZnV3O12Sm0.005,LiCa2.985ZnV3O12,Sm,3,0.005,298,651,343,https://doi.org/10.1039/C8RA07329E,,,0.600450338,0.050037528,0.55041281,84,30,3,27,179.3689,65.409,6.941,58.468,6.55,1.8,0.6,1.2,8.7,3.44,0.98,2.46,20,10,1,9,41.26330947,13.618055,5.391714996,8.226340004,0.28275862,0.183206107,3.05343511,2.135344047,1.098,3.44,1.14,1.132619465,2.591193395,12.894671,11.30698024,5.348011008,6.59594696,0.950713035,0
LiCa2.97ZnV3O12Sm0.01,LiCa2.97ZnV3O12,Sm,3,0.01,298,651,343,https://doi.org/10.1039/C8RA07329E,,,0.600901352,0.050075113,0.550826239,84,30,3,27,179.3689,65.409,6.941,58.468,6.55,1.8,0.6,1.2,8.7,3.44,0.98,2.46,20,10,1,9,41.26330947,13.618055,5.391714996,8.226340004,0.28275862,0.183206107,3.05343511,2.135344047,1.098,3.44,1.14,1.132613921,2.592388583,12.889334,11.31397096,5.346019029,6.591887832,0.951427141,0
LiCa2.97ZnV3O12Sm0.01,LiCa2.97ZnV3O12,Sm,3,0.01,323,651,343,https://doi.org/10.1039/C8RA07329E,,,0.600901352,0.050075113,0.550826239,84,30,3,27,179.3689,65.409,6.941,58.468,6.55,1.8,0.6,1.2,8.7,3.44,0.98,2.46,20,10,1,9,41.26330947,13.618055,5.391714996,8.226340004,0.28275862,0.183206107,3.05343511,2.135344047,1.098,3.44,1.14,1.132613921,2.592388583,12.889334,11.31397096,5.346019029,6.591887832,0.951427141,0
LiCa2.97ZnV3O12Sm0.01,LiCa2.97ZnV3O12,Sm,3,0.01,343,651,343,https://doi.org/10.1039/C8RA07329E,,,0.600901352,0.050075113,0.550826239,84,30,3,27,179.3689,65.409,6.941,58.468,6.55,1.8,0.6,1.2,8.7,3.44,0.98,2.46,20,10,1,9,41.26330947,13.618055,5.391714996,8.226340004,0.28275862,0.183206107,3.05343511,2.135344047,1.098,3.44,1.14,1.132613921,2.592388583,12.889334,11.31397096,5.346019029,6.591887832,0.951427141,0
LiCa2.97ZnV3O12Sm0.01,LiCa2.97ZnV3O12,Sm,3,0.01,363,651,343,https://doi.org/10.1039/C8RA07329E,,,0.600901352,0.050075113,0.550826239,84,30,3,27,179.3689,65.409,6.941,58.468,6.55,1.8,0.6,1.2,8.7,3.44,0.98,2.46,20,10,1,9,41.26330947,13.618055,5.391714996,8.226340004,0.28275862,0.183206107,3.05343511,2.135344047,1.098,3.44,1.14,1.132613921,2.592388583,12.889334,11.31397096,5.346019029,6.591887832,0.951427141,0
LiCa2.97ZnV3O12Sm0.01,LiCa2.97ZnV3O12,Sm,3,0.01,383,651,343,https://doi.org/10.1039/C8RA07329E,,,0.600901352,0.050075113,0.550826239,84,30,3,27,179.3689,65.409,6.941,58.468,6.55,1.8,0.6,1.2,8.7,3.44,0.98,2.46,20,10,1,9,41.26330947,13.618055,5.391714996,8.226340004,0.28275862,0.183206107,3.05343511,2.135344047,1.098,3.44,1.14,1.132613921,2.592388583,12.889334,11.31397096,5.346019029,6.591887832,0.951427141,0
LiCa2.97ZnV3O12Sm0.01,LiCa2.97ZnV3O12,Sm,3,0.01,403,651,343,https://doi.org/10.1039/C8RA07329E,,,0.600901352,0.050075113,0.550826239,84,30,3,27,179.3689,65.409,6.941,58.468,6.55,1.8,0.6,1.2,8.7,3.44,0.98,2.46,20,10,1,9,41.26330947,13.618055,5.391714996,8.226340004,0.28275862,0.183206107,3.05343511,2.135344047,1.098,3.44,1.14,1.132613921,2.592388583,12.889334,11.31397096,5.346019029,6.591887832,0.951427141,0
LiCa2.97ZnV3O12Sm0.01,LiCa2.97ZnV3O12,Sm,3,0.01,423,651,343,https://doi.org/10.1039/C8RA07329E,,,0.600901352,0.050075113,0.550826239,84,30,3,27,179.3689,65.409,6.941,58.468,6.55,1.8,0.6,1.2,8.7,3.44,0.98,2.46,20,10,1,9,41.26330947,13.618055,5.391714996,8.226340004,0.28275862,0.183206107,3.05343511,2.135344047,1.098,3.44,1.14,1.132613921,2.592388583,12.889334,11.31397096,5.346019029,6.591887832,0.951427141,0
LiCa2.97ZnV3O12Sm0.01,LiCa2.97ZnV3O12,Sm,3,0.01,443,651,343,https://doi.org/10.1039/C8RA07329E,,,0.600901352,0.050075113,0.550826239,84,30,3,27,179.3689,65.409,6.941,58.468,6.55,1.8,0.6,1.2,8.7,3.44,0.98,2.46,20,10,1,9,41.26330947,13.618055,5.391714996,8.226340004,0.28275862,0.183206107,3.05343511,2.135344047,1.098,3.44,1.14,1.132613921,2.592388583,12.889334,11.31397096,5.346019029,6.591887832,0.951427141,0
LiCa2.97ZnV3O12Sm0.01,LiCa2.97ZnV3O12,Sm,3,0.01,463,651,343,https://doi.org/10.1039/C8RA07329E,,,0.600901352,0.050075113,0.550826239,84,30,3,27,179.3689,65.409,6.941,58.468,6.55,1.8,0.6,1.2,8.7,3.44,0.98,2.46,20,10,1,9,41.26330947,13.618055,5.391714996,8.226340004,0.28275862,0.183206107,3.05343511,2.135344047,1.098,3.44,1.14,1.132613921,2.592388583,12.889334,11.31397096,5.346019029,6.591887832,0.951427141,0
LiCa2.94ZnV3O12Sm0.02,LiCa2.94ZnV3O12,Sm,3,0.02,298,651,343,https://doi.org/10.1039/C8RA07329E,,,0.601805416,0.050150451,0.551654965,84,30,3,27,179.3689,65.409,6.941,58.468,6.55,1.8,0.6,1.2,8.7,3.44,0.98,2.46,20,10,1,9,41.26330947,13.618055,5.391714996,8.226340004,0.28275862,0.183206107,3.05343511,2.135344047,1.098,3.44,1.14,1.132602808,2.594784353,12.87863591,11.32798395,5.342026078,6.583751254,0.952858576,0
LiCa2.91ZnV3O12Sm0.03,LiCa2.91ZnV3O12,Sm,3,0.03,298,651,343,https://doi.org/10.1039/C8RA07329E,,,0.602712205,0.050226017,0.552486188,84,30,3,27,179.3689,65.409,6.941,58.468,6.55,1.8,0.6,1.2,8.7,3.44,0.98,2.46,20,10,1,9,41.26330947,13.618055,5.391714996,8.226340004,0.28275862,0.183206107,3.05343511,2.135344047,1.098,3.44,1.14,1.132591662,2.597187343,12.86790558,11.34203918,5.338021095,6.575590156,0.954294324,0
LiCa2.88ZnV3O12Sm0.04,LiCa2.88ZnV3O12,Sm,3,0.04,298,651,343,https://doi.org/10.1039/C8RA07329E,,,0.60362173,0.050301811,0.55331992,84,30,3,27,179.3689,65.409,6.941,58.468,6.55,1.8,0.6,1.2,8.7,3.44,0.98,2.46,20,10,1,9,41.26330947,13.618055,5.391714996,8.226340004,0.28275862,0.183206107,3.05343511,2.135344047,1.098,3.44,1.14,1.132580483,2.599597586,12.85714286,11.35613682,5.334004024,6.567404427,0.955734406,0
Sr2.99Al2O5Cl2Eu0.01,Sr2.99Al2O5Cl2,Eu,3,0.01,298,616,393,https://doi.org/10.1021/acsami.8b13728,mp-559224, icsd-68365,0.417014178,0.166805671,0.250208507,76,38,8,30,166.0539386,87.62,15.9994,71.6206,4.85,2,0.6,1.4,9.16,3.44,0.95,2.49,12,5,1,4,38.26632445,13.618055,5.69486745,7.92318755,0.271834061,0.288659793,2.474226799,2.184920244,1.087,3.3,1.32,1.097314429,2.467097581,17.81651376,12.17514595,6.163469558,9.159299416,2.493744787,0
Sr2.985Al2O5Cl2Tb0.015,Sr2.985Al2O5Cl2,Tb,3,0.015,298,489,376,https://doi.org/10.1021/acsami.8b13728,mp-559224, icsd-68365,0.417188152,0.166875261,0.250312891,76,38,8,30,166.0539386,87.62,15.9994,71.6206,4.85,2,0.6,1.4,9.16,3.44,0.95,2.49,12,5,1,4,38.26632445,13.618055,5.69486745,7.92318755,0.271834061,0.288659793,2.474226799,2.184920244,1.063,3.3,1.32,1.097221527,2.467730496,17.80809345,12.17939091,6.161869003,9.155611181,2.490613267,0
Gd1.86ZnTiO6Eu0.14,Gd1.86ZnTiO6,Eu,3,0.14,298,613,270,https://doi.org/10.1039/C8RA00700D,mp-1105276, icsd-251934,0.60851927,0.101419878,0.507099391,124,64,8,56,286.5254,157.25,15.9994,141.2506,5.15,1.8,0.6,1.2,7.83,3.44,1.2,2.24,17,10,1,9,35.990172,13.618055,6.1498,7.468255,0.286079182,0.233009708,3.300970867,2.310688709,1.087,3.44,1.075,1.145148749,2.643204868,22.21501014,11.92494929,6.320486815,9.395537525,5.178498986,1.320486815
KSr0.995Eu0.005,KSr0.995,Eu,2,0.005,298,430,365,https://doi.org/10.1039/C3TC30128A,,,0.501253133,0.498746867,0.002506266,57,38,19,19,126.7183,87.62,39.0983,48.5217,4.2,2.2,2,0.2,1.77,0.95,0.82,0.13,3,2,1,1,10.03553118,5.69486745,4.34066373,1.35420372,0.073446327,0.047619048,0.714285713,2.22312807,1.31,,1.32,1.420250627,0.884837093,28.47619048,1.498746867,8.496240602,14.9924812,4.987468672,0
K0.9Na0.1Sr0.995Eu0.005,K0.9Na0.1Sr0.995,Eu,2,0.005,298,434,365,https://doi.org/10.1039/C3TC30128A,,,0.498746867,0.050125313,0.448621554,68,38,11,27,149.7080693,87.62,22.98976928,64.63023072,6,2.2,1.8,0.4,2.7,0.95,0.82,0.13,4,2,1,1,15.17460814,5.69486745,4.34066373,1.35420372,0.048148148,0.066666667,0.666666666,2.201589254,1.31,,1.32,1.402205514,0.890350877,28.07518797,1.498746867,8.395989975,14.69172932,4.987468672,0
K0.8Na0.2Sr0.995Eu0.005,K0.8Na0.2Sr0.995,Eu,2,0.005,298,437,365,https://doi.org/10.1039/C3TC30128A,,,0.498746867,0.100250627,0.398496241,68,38,11,27,149.7080693,87.62,22.98976928,64.63023072,6,2.2,1.8,0.4,2.7,0.95,0.82,0.13,4,2,1,1,15.17460814,5.69486745,4.34066373,1.35420372,0.048148148,0.066666667,0.666666666,2.201589254,1.31,,1.32,1.384160401,0.895864662,27.67418546,1.498746867,8.295739348,14.39097744,4.987468672,0
