Repository: Anushervon006/emission-ml

# 📊 Dataset

This directory contains the dataset and reproducibility files used in the
machine-learning analysis of inorganic phosphor emission wavelengths.

## 🔬 Main Dataset

**File:** `group_one_dopant_without_exact_duplicates.csv`

The dataset contains inorganic phosphor materials together with
physicochemical descriptors used as input variables for machine-learning
models.

**Target variable:** `Emission max. (nm)`

The dataset represents the single-dopant subset after removal of exact
duplicate entries.

File: data/group_one_dopant_without_exact_duplicates.csv (part 5 of 27)
Inorganic phosphor,Host,1st dopant,1st dopant valency,1st doping concentration,Temp. (K),Emission max. (nm),Excitation source ,Reference,MP-ID,ICSD-ID,Atomic Ratio_max,Atomic Ratio_min,Atomic Ratio_diff,Atomic Number_sum,Atomic Number_max,Atomic Number_min,Atomic Number_diff,Atomic Weight_sum,Atomic Weight_max,Atomic Weight_min,Atomic Weight_diff,Atomic Radius_sum,Atomic Radius_max,Atomic Radius_min,Atomic Radius_diff,EN pauling_sum,EN pauling_max,EN pauling_min,EN pauling_diff,Valence Electron_sum,Valence Electron_max,Valence Electron_min,Valence Electron_diff,Ionization Energy_sum,Ionization Energy_max,Ionization Energy_min,Ionization Energy_diff,electronegativity_diff_ratio,radius_mismatch,electron_density,mass_to_charge,ionic_radius_emission_center,EN_ligand_avg,ionic_radius_substituted,avg_ionic_radius_host,avg_EN_host,avg_atomic_number_host,avg_group_host,avg_s_electrons,avg_p_electrons,avg_d_electrons,avg_f_electrons
K0.6Na0.4Sr0.995Eu0.005,K0.6Na0.4Sr0.995,Eu,2,0.005,298,480,365,https://doi.org/10.1039/C3TC30128A,,,0.498746867,0.200501253,0.298245614,68,38,11,27,149.7080693,87.62,22.98976928,64.63023072,6,2.2,1.8,0.4,2.7,0.95,0.82,0.13,4,2,1,1,15.17460814,5.69486745,4.34066373,1.35420372,0.048148148,0.066666667,0.666666666,2.201589254,1.31,,1.32,1.348070175,0.906892231,26.87218045,1.498746867,8.095238095,13.78947368,4.987468672,0
K0.5Na0.5Sr0.995Eu0.005,K0.5Na0.5Sr0.995,Eu,2,0.005,298,480,365,https://doi.org/10.1039/C3TC30128A,,,0.498746867,0.250626566,0.248120301,68,38,11,27,149.7080693,87.62,22.98976928,64.63023072,6,2.2,1.8,0.4,2.7,0.95,0.82,0.13,4,2,1,1,15.17460814,5.69486745,4.34066373,1.35420372,0.048148148,0.066666667,0.666666666,2.201589254,1.31,,1.32,1.330025063,0.912406015,26.47117794,1.498746867,7.994987469,13.4887218,4.987468672,0
K0.4Na0.6Sr0.995Eu0.005,K0.4Na0.6Sr0.995,Eu,2,0.005,298,480,365,https://doi.org/10.1039/C3TC30128A,,,0.498746867,0.200501253,0.298245614,68,38,11,27,149.7080693,87.62,22.98976928,64.63023072,6,2.2,1.8,0.4,2.7,0.95,0.82,0.13,4,2,1,1,15.17460814,5.69486745,4.34066373,1.35420372,0.048148148,0.066666667,0.666666666,2.201589254,1.31,,1.32,1.31197995,0.917919799,26.07017544,1.498746867,7.894736842,13.18796992,4.987468672,0
K0.2Na0.8Sr0.995Eu0.005,K0.2Na0.8Sr0.995,Eu,2,0.005,298,480,365,https://doi.org/10.1039/C3TC30128A,,,0.498746867,0.100250627,0.398496241,68,38,11,27,149.7080693,87.62,22.98976928,64.63023072,6,2.2,1.8,0.4,2.7,0.95,0.82,0.13,4,2,1,1,15.17460814,5.69486745,4.34066373,1.35420372,0.048148148,0.066666667,0.666666666,2.201589254,1.31,,1.32,1.275889724,0.928947368,25.26817043,1.498746867,7.694235589,12.58646617,4.987468672,0
Y1.9Ti2O7Eu0.1,Y1.9Ti2O7,Eu,3,0.1,298,591,395,https://doi.org/10.1111/j.1551-2916.2011.04804.x,"mp-5373,mp-685370,mp-686019,mp-1173093", icsd-42702 icsd-93770 icsd-160111 icsd-153820 icsd-167563 icsd-15633 icsd-14242 icsd-24206 icsd-164023 icsd-191622 icsd-157666 icsd-66874 icsd-157667 icsd-239724 icsd-196407 icsd-83593,0.642201835,0.174311927,0.467889908,69,39,8,31,152.77225,88.90585,15.9994,72.90645,3.8,1.8,0.6,1.2,6.2,3.44,1.22,2.22,7,4,1,3,26.663435,13.618055,6.21726,7.400795,0.358064516,0.315789473,1.842105258,2.214090579,1.087,3.44,1.04,1.146727829,2.70440367,15.97247706,11.53211009,5.779816514,7.908256881,2.28440367,0
Y1.8Ti2O7Eu0.2,Y1.8Ti2O7,Eu,3,0.2,298,591,395,https://doi.org/10.1111/j.1551-2916.2011.04804.x,"mp-5373,mp-685370,mp-686019,mp-1173093", icsd-42702 icsd-93770 icsd-160111 icsd-153820 icsd-167563 icsd-15633 icsd-14242 icsd-24206 icsd-164023 icsd-191622 icsd-157666 icsd-66874 icsd-157667 icsd-239724 icsd-196407 icsd-83593,0.648148148,0.166666667,0.481481481,69,39,8,31,152.77225,88.90585,15.9994,72.90645,3.8,1.8,0.6,1.2,6.2,3.44,1.22,2.22,7,4,1,3,26.663435,13.618055,6.21726,7.400795,0.358064516,0.315789473,1.842105258,2.214090579,1.087,3.44,1.04,1.147716049,2.718148148,15.75925926,11.61111111,5.740740741,7.814814815,2.203703704,0
Y1.7Ti2O7Eu0.3,Y1.7Ti2O7,Eu,3,0.3,298,591,395,https://doi.org/10.1111/j.1551-2916.2011.04804.x,"mp-5373,mp-685370,mp-686019,mp-1173093", icsd-42702 icsd-93770 icsd-160111 icsd-153820 icsd-167563 icsd-15633 icsd-14242 icsd-24206 icsd-164023 icsd-191622 icsd-157666 icsd-66874 icsd-157667 icsd-239724 icsd-196407 icsd-83593,0.654205607,0.158878505,0.495327103,69,39,8,31,152.77225,88.90585,15.9994,72.90645,3.8,1.8,0.6,1.2,6.2,3.44,1.22,2.22,7,4,1,3,26.663435,13.618055,6.21726,7.400795,0.358064516,0.315789473,1.842105258,2.214090579,1.087,3.44,1.04,1.148722741,2.732149533,15.54205607,11.69158879,5.700934579,7.719626168,2.121495327,0
Y1.6Ti2O7Eu0.4,Y1.6Ti2O7,Eu,3,0.4,298,591,395,https://doi.org/10.1111/j.1551-2916.2011.04804.x,"mp-5373,mp-685370,mp-686019,mp-1173093", icsd-42702 icsd-93770 icsd-160111 icsd-153820 icsd-167563 icsd-15633 icsd-14242 icsd-24206 icsd-164023 icsd-191622 icsd-157666 icsd-66874 icsd-157667 icsd-239724 icsd-196407 icsd-83593,0.660377358,0.150943396,0.509433962,69,39,8,31,152.77225,88.90585,15.9994,72.90645,3.8,1.8,0.6,1.2,6.2,3.44,1.22,2.22,7,4,1,3,26.663435,13.618055,6.21726,7.400795,0.358064516,0.315789473,1.842105258,2.214090579,1.087,3.44,1.04,1.149748428,2.746415094,15.32075472,11.77358491,5.660377358,7.622641509,2.037735849,0
Y1.55Ti2O7Eu0.45,Y1.55Ti2O7,Eu,3,0.45,298,591,395,https://doi.org/10.1111/j.1551-2916.2011.04804.x,"mp-5373,mp-685370,mp-686019,mp-1173093", icsd-42702 icsd-93770 icsd-160111 icsd-153820 icsd-167563 icsd-15633 icsd-14242 icsd-24206 icsd-164023 icsd-191622 icsd-157666 icsd-66874 icsd-157667 icsd-239724 icsd-196407 icsd-83593,0.663507109,0.146919431,0.516587678,69,39,8,31,152.77225,88.90585,15.9994,72.90645,3.8,1.8,0.6,1.2,6.2,3.44,1.22,2.22,7,4,1,3,26.663435,13.618055,6.21726,7.400795,0.358064516,0.315789473,1.842105258,2.214090579,1.087,3.44,1.04,1.150268562,2.753649289,15.20853081,11.81516588,5.639810427,7.573459716,1.995260664,0
Ca5P3O12FDy0.005,Ca5P3O12F,Dy,3,0.005,298,486,352,https://doi.org/10.1111/jace.15701,"mp-6473,mp-1227110", icsd-240629 icsd-94082 icsd-24236 icsd-38118 icsd-240658 icsd-163790 icsd-236762 icsd-94081 icsd-94083 icsd-30261 icsd-56314 icsd-84227 icsd-180314 icsd-193552 icsd-262707 icsd-52385 icsd-240657 icsd-56313,0.571428571,0.047619048,0.523809524,52,20,8,12,106.0495652,40.078,15.9994,24.0786,3.9,1.8,0.5,1.3,10.61,3.98,1,2.98,14,5,2,3,47.64071647,17.42282,6.11315547,11.30966453,0.280867106,0.333333332,3.589743581,2.039414715,1.052,3.203333333,1.14,1.103571429,2.706190476,11.9047619,12.57142857,5.238095238,6.666666667,0,0
Ca5P3O12FDy0.01,Ca5P3O12F,Dy,3,0.01,298,579,352,https://doi.org/10.1111/jace.15701,"mp-6473,mp-1227110", icsd-240629 icsd-94082 icsd-24236 icsd-38118 icsd-240658 icsd-163790 icsd-236762 icsd-94081 icsd-94083 icsd-30261 icsd-56314 icsd-84227 icsd-180314 icsd-193552 icsd-262707 icsd-52385 icsd-240657 icsd-56313,0.571428571,0.047619048,0.523809524,52,20,8,12,106.0495652,40.078,15.9994,24.0786,3.9,1.8,0.5,1.3,10.61,3.98,1,2.98,14,5,2,3,47.64071647,17.42282,6.11315547,11.30966453,0.280867106,0.333333332,3.589743581,2.039414715,1.052,3.203333333,1.14,1.103571429,2.706190476,11.9047619,12.57142857,5.238095238,6.666666667,0,0
Ca5P3O12FDy0.02,Ca5P3O12F,Dy,3,0.02,298,486,352,https://doi.org/10.1111/jace.15701,"mp-6473,mp-1227110", icsd-240629 icsd-94082 icsd-24236 icsd-38118 icsd-240658 icsd-163790 icsd-236762 icsd-94081 icsd-94083 icsd-30261 icsd-56314 icsd-84227 icsd-180314 icsd-193552 icsd-262707 icsd-52385 icsd-240657 icsd-56313,0.571428571,0.047619048,0.523809524,52,20,8,12,106.0495652,40.078,15.9994,24.0786,3.9,1.8,0.5,1.3,10.61,3.98,1,2.98,14,5,2,3,47.64071647,17.42282,6.11315547,11.30966453,0.280867106,0.333333332,3.589743581,2.039414715,1.052,3.203333333,1.14,1.103571429,2.706190476,11.9047619,12.57142857,5.238095238,6.666666667,0,0
Ca5P3O12FDy0.03,Ca5P3O12F,Dy,3,0.03,298,486,352,https://doi.org/10.1111/jace.15701,"mp-6473,mp-1227110", icsd-240629 icsd-94082 icsd-24236 icsd-38118 icsd-240658 icsd-163790 icsd-236762 icsd-94081 icsd-94083 icsd-30261 icsd-56314 icsd-84227 icsd-180314 icsd-193552 icsd-262707 icsd-52385 icsd-240657 icsd-56313,0.571428571,0.047619048,0.523809524,52,20,8,12,106.0495652,40.078,15.9994,24.0786,3.9,1.8,0.5,1.3,10.61,3.98,1,2.98,14,5,2,3,47.64071647,17.42282,6.11315547,11.30966453,0.280867106,0.333333332,3.589743581,2.039414715,1.052,3.203333333,1.14,1.103571429,2.706190476,11.9047619,12.57142857,5.238095238,6.666666667,0,0
Ca8ZnLa0.95P7O28Eu0.05,Ca8ZnLa0.95P7O28,Eu,3,0.05,298,611,391,https://doi.org/10.1111/jace.15691,,,0.622914349,0.021134594,0.601779755,130,57,8,49,291.365632,138.90547,15.9994,122.90607,6.7,1.95,0.6,1.35,9.38,3.44,1,2.44,20,10,1,9,45.18899347,13.618055,5.5769,8.041155,0.260127931,0.201492537,2.985074622,2.241274092,1.087,2.815,1.14,1.117761958,2.721802002,12.75083426,12.98887653,5.281423804,6.803114572,0.666295884,0
Ca8ZnLa0.9P7O28Eu0.1,Ca8ZnLa0.9P7O28,Eu,3,0.1,298,611,391,https://doi.org/10.1111/jace.15691,,,0.623608018,0.020044543,0.603563474,130,57,8,49,291.365632,138.90547,15.9994,122.90607,6.7,1.95,0.6,1.35,9.38,3.44,1,2.44,20,10,1,9,45.18899347,13.618055,5.5769,8.041155,0.260127931,0.201492537,2.985074622,2.241274092,1.087,2.815,1.14,1.117701559,2.723608018,12.70155902,13,5.273942094,6.783964365,0.643652561,0
Ca8ZnLa0.7P7O28Eu0.3,Ca8ZnLa0.7P7O28,Eu,3,0.3,298,611,391,https://doi.org/10.1111/jace.15691,,,0.62639821,0.015659955,0.610738255,130,57,8,49,291.365632,138.90547,15.9994,122.90607,6.7,1.95,0.6,1.35,9.38,3.44,1,2.44,20,10,1,9,45.18899347,13.618055,5.5769,8.041155,0.260127931,0.201492537,2.985074622,2.241274092,1.087,2.815,1.14,1.117458613,2.730872483,12.5033557,13.04474273,5.243847875,6.706935123,0.552572707,0
Ca8ZnLa0.5P7O28Eu0.5,Ca8ZnLa0.5P7O28,Eu,3,0.5,298,611,391,https://doi.org/10.1111/jace.15691,,,0.629213483,0.011235955,0.617977528,130,57,8,49,291.365632,138.90547,15.9994,122.90607,6.7,1.95,0.6,1.35,9.38,3.44,1,2.44,20,10,1,9,45.18899347,13.618055,5.5769,8.041155,0.260127931,0.201492537,2.985074622,2.241274092,1.087,2.815,1.14,1.117213483,2.738202247,12.30337079,13.08988764,5.213483146,6.629213483,0.460674157,0
Ca8ZnLa0.3P7O28Eu0.7,Ca8ZnLa0.3P7O28,Eu,3,0.7,298,611,391,https://doi.org/10.1111/jace.15691,,,0.632054176,0.006772009,0.625282167,130,57,8,49,291.365632,138.90547,15.9994,122.90607,6.7,1.95,0.6,1.35,9.38,3.44,1,2.44,20,10,1,9,45.18899347,13.618055,5.5769,8.041155,0.260127931,0.201492537,2.985074622,2.241274092,1.087,2.815,1.14,1.11696614,2.745598194,12.10158014,13.13544018,5.182844244,6.550790068,0.367945824,0
Ca8ZnLa0.1P7O28Eu0.9,Ca8ZnLa0.1P7O28,Eu,3,0.9,298,611,391,https://doi.org/10.1111/jace.15691,,,0.634920635,0.002267574,0.632653061,130,57,8,49,291.365632,138.90547,15.9994,122.90607,6.7,1.95,0.6,1.35,9.38,3.44,1,2.44,20,10,1,9,45.18899347,13.618055,5.5769,8.041155,0.260127931,0.201492537,2.985074622,2.241274092,1.087,2.815,1.14,1.116716553,2.753061224,11.89795918,13.1814059,5.151927438,6.471655329,0.274376417,0
Ca8ZnP7O28Eu1,Ca8ZnP7O28,Eu,3,1,298,611,391,https://doi.org/10.1111/jace.15691,,,0.636363636,0.022727273,0.613636364,73,30,8,22,152.460162,65.409,15.9994,49.4096,4.75,1.8,0.6,1.2,8.28,3.44,1,2.44,19,10,2,8,39.61209347,13.618055,6.11315547,7.50489953,0.29468599,0.252631578,3.999999992,2.08849537,1.087,2.815,1.14,1.116590909,2.756818182,11.79545455,13.20454545,5.136363636,6.431818182,0.227272727,0
Ba2Y0.97B2O6ClCe0.03,Ba2Y0.97B2O6Cl,Ce,3,0.03,298,420,360,https://doi.org/10.1111/jace.12916,mp-866310, icsd-262072,0.501253133,0.081035923,0.42021721,125,56,5,51,288.49625,137.327,10.811,126.516,6.4,2.15,0.6,1.55,10.75,3.44,0.89,2.55,13,5,1,4,46.3126316,13.618055,5.2116646,8.4063904,0.237209302,0.2421875,2.031249997,2.30797,1.15,3.3,1.04,1.098479532,2.576725146,18.78279031,12.18964077,5.989974937,8.559732665,4.233082707,0
Sr2P2O7Sm0.01,Sr2P2O7,Sm,3,0.01,298,596,400,https://doi.org/10.1111/ijac.12370,mp-5616, icsd-31004 icsd-59395 icsd-34467,0.636363636,0.181818182,0.454545455,61,38,8,30,134.593162,87.62,15.9994,71.6206,3.6,2,0.6,1.4,6.58,3.44,0.95,2.49,9,4,2,2,29.79960845,13.618055,5.69486745,7.92318755,0.378419452,0.388888888,2.499999993,2.206445278,1.098,2.815,1.32,1.141818182,2.76,14.72727273,13.27272727,5.454545455,7.454545455,1.818181818,0
Sr2P2O7Sm0.02,Sr2P2O7,Sm,3,0.02,298,596,400,https://doi.org/10.1111/ijac.12370,mp-5616, icsd-31004 icsd-59395 icsd-34467,0.636363636,0.181818182,0.454545455,61,38,8,30,134.593162,87.62,15.9994,71.6206,3.6,2,0.6,1.4,6.58,3.44,0.95,2.49,9,4,2,2,29.79960845,13.618055,5.69486745,7.92318755,0.378419452,0.388888888,2.499999993,2.206445278,1.098,2.815,1.32,1.141818182,2.76,14.72727273,13.27272727,5.454545455,7.454545455,1.818181818,0
Sr2P2O7Sm0.04,Sr2P2O7,Sm,3,0.04,298,596,400,https://doi.org/10.1111/ijac.12370,mp-5616, icsd-31004 icsd-59395 icsd-34467,0.636363636,0.181818182,0.454545455,61,38,8,30,134.593162,87.62,15.9994,71.6206,3.6,2,0.6,1.4,6.58,3.44,0.95,2.49,9,4,2,2,29.79960845,13.618055,5.69486745,7.92318755,0.378419452,0.388888888,2.499999993,2.206445278,1.098,2.815,1.32,1.141818182,2.76,14.72727273,13.27272727,5.454545455,7.454545455,1.818181818,0
Sr2P2O7Sm0.06,Sr2P2O7,Sm,3,0.06,298,596,400,https://doi.org/10.1111/ijac.12370,mp-5616, icsd-31004 icsd-59395 icsd-34467,0.636363636,0.181818182,0.454545455,61,38,8,30,134.593162,87.62,15.9994,71.6206,3.6,2,0.6,1.4,6.58,3.44,0.95,2.49,9,4,2,2,29.79960845,13.618055,5.69486745,7.92318755,0.378419452,0.388888888,2.499999993,2.206445278,1.098,2.815,1.32,1.141818182,2.76,14.72727273,13.27272727,5.454545455,7.454545455,1.818181818,0
Sr2P2O7Sm0.08,Sr2P2O7,Sm,3,0.08,298,596,400,https://doi.org/10.1111/ijac.12370,mp-5616, icsd-31004 icsd-59395 icsd-34467,0.636363636,0.181818182,0.454545455,61,38,8,30,134.593162,87.62,15.9994,71.6206,3.6,2,0.6,1.4,6.58,3.44,0.95,2.49,9,4,2,2,29.79960845,13.618055,5.69486745,7.92318755,0.378419452,0.388888888,2.499999993,2.206445278,1.098,2.815,1.32,1.141818182,2.76,14.72727273,13.27272727,5.454545455,7.454545455,1.818181818,0
Sr2P2O7Sm0.12,Sr2P2O7,Sm,3,0.12,298,596,400,https://doi.org/10.1111/ijac.12370,mp-5616, icsd-31004 icsd-59395 icsd-34467,0.636363636,0.181818182,0.454545455,61,38,8,30,134.593162,87.62,15.9994,71.6206,3.6,2,0.6,1.4,6.58,3.44,0.95,2.49,9,4,2,2,29.79960845,13.618055,5.69486745,7.92318755,0.378419452,0.388888888,2.499999993,2.206445278,1.098,2.815,1.32,1.141818182,2.76,14.72727273,13.27272727,5.454545455,7.454545455,1.818181818,0
Sr2P2O7Sm0.14,Sr2P2O7,Sm,3,0.14,298,596,400,https://doi.org/10.1111/ijac.12370,mp-5616, icsd-31004 icsd-59395 icsd-34467,0.636363636,0.181818182,0.454545455,61,38,8,30,134.593162,87.62,15.9994,71.6206,3.6,2,0.6,1.4,6.58,3.44,0.95,2.49,9,4,2,2,29.79960845,13.618055,5.69486745,7.92318755,0.378419452,0.388888888,2.499999993,2.206445278,1.098,2.815,1.32,1.141818182,2.76,14.72727273,13.27272727,5.454545455,7.454545455,1.818181818,0
Ba0.95Ca2In6O12Eu0.05,Ba0.95Ca2In6O12,Eu,3,0.05,298,617,393,https://doi.org/10.1111/jace.13511,,,0.572792363,0.045346062,0.527446301,133,56,8,48,308.2224,137.327,15.9994,121.3276,6.1,2.15,0.6,1.55,7.11,3.44,0.89,2.55,9,4,1,3,30.72923077,13.618055,5.2116646,8.4063904,0.358649789,0.25409836,1.475409834,2.317461654,1.087,3.44,1.14,1.167326969,2.61601432,23.06443914,13.16945107,6.46300716,9.966587112,6.634844869,0
Ba0.93Ca2In6O12Eu0.07,Ba0.93Ca2In6O12,Eu,3,0.07,298,617,393,https://doi.org/10.1111/jace.13511,,,0.573339704,0.044433827,0.528905877,133,56,8,48,308.2224,137.327,15.9994,121.3276,6.1,2.15,0.6,1.55,7.11,3.44,0.89,2.55,9,4,1,3,30.72923077,13.618055,5.2116646,8.4063904,0.358649789,0.25409836,1.475409834,2.317461654,1.087,3.44,1.14,1.167018634,2.617663641,23.03296703,13.18012422,6.457716197,9.953177258,6.622073579,0
Ba0.6Ca2In6O12Eu0.4,Ba0.6Ca2In6O12,Eu,3,0.4,298,617,393,https://doi.org/10.1111/jace.13511,,,0.582524272,0.029126214,0.553398058,133,56,8,48,308.2224,137.327,15.9994,121.3276,6.1,2.15,0.6,1.55,7.11,3.44,0.89,2.55,9,4,1,3,30.72923077,13.618055,5.2116646,8.4063904,0.358649789,0.25409836,1.475409834,2.317461654,1.087,3.44,1.14,1.16184466,2.645339806,22.50485437,13.3592233,6.368932039,9.72815534,6.40776699,0
La0.97MgAl11O19Tm0.03,La0.97MgAl11O19,Tm,3,0.03,298,455,359,https://doi.org/10.1111/jace.13346,mp-1223152,,0.594307163,0.030340945,0.563966218,90,57,8,49,206.1914086,138.90547,15.9994,122.90607,5.3,1.95,0.6,1.35,7.46,3.44,1.1,2.34,8,4,1,3,32.82696,13.618055,5.5769,8.041155,0.313672922,0.254716981,1.509433959,2.291015651,1.02,3.44,1.172,1.043535815,2.672724429,11.33218642,14.13543947,4.993431342,5.701595246,0.637159837,0
La0.9MgAl11O19Dy0.1,La0.9MgAl11O19,Dy,3,0.1,298,570,348,https://doi.org/10.1111/jace.13346,mp-1223152,,0.595611285,0.028213166,0.567398119,90,57,8,49,206.1914086,138.90547,15.9994,122.90607,5.3,1.95,0.6,1.35,7.46,3.44,1.1,2.34,8,4,1,3,32.82696,13.618055,5.5769,8.041155,0.313672922,0.254716981,1.509433959,2.291015651,1.052,3.44,1.172,1.043253918,2.676175549,11.23197492,14.15987461,4.978056426,5.661442006,0.592476489,0
Ba2B2O5Ce0.005,Ba2B2O5,Ce,3,0.005,298,548,353,https://doi.org/10.1111/jace.14766,"mp-771158,mp-753413,mp-768345,mp-771174",,0.555555556,0.222222222,0.333333333,69,56,5,51,164.1374,137.327,10.811,126.516,3.6,2.15,0.6,1.55,6.37,3.44,0.89,2.55,7,4,1,3,27.1277386,13.618055,5.2116646,8.4063904,0.400313971,0.430555554,1.944444439,2.378802898,1.15,3.44,1.49,1.122222222,2.562222222,18,12.22222222,5.777777778,7.777777778,4.444444444,0
Ba2B2O5Tb0.1,Ba2B2O5,Tb,3,0.1,298,604,262,https://doi.org/10.1111/jace.14766,"mp-771158,mp-753413,mp-768345,mp-771174",,0.555555556,0.222222222,0.333333333,69,56,5,51,164.1374,137.327,10.811,126.516,3.6,2.15,0.6,1.55,6.37,3.44,0.89,2.55,7,4,1,3,27.1277386,13.618055,5.2116646,8.4063904,0.400313971,0.430555554,1.944444439,2.378802898,1.063,3.44,1.49,1.122222222,2.562222222,18,12.22222222,5.777777778,7.777777778,4.444444444,0
Ba2B2O5Sm0.03,Ba2B2O5,Sm,3,0.03,298,604,604,https://doi.org/10.1111/jace.14766,"mp-771158,mp-753413,mp-768345,mp-771174",,0.555555556,0.222222222,0.333333333,69,56,5,51,164.1374,137.327,10.811,126.516,3.6,2.15,0.6,1.55,6.37,3.44,0.89,2.55,7,4,1,3,27.1277386,13.618055,5.2116646,8.4063904,0.400313971,0.430555554,1.944444439,2.378802898,1.098,3.44,1.49,1.122222222,2.562222222,18,12.22222222,5.777777778,7.777777778,4.444444444,0
K2CaP2O7Ce0.02,K2CaP2O7,Ce,3,0.02,298,358,316,https://doi.org/10.1111/jace.14470,mp-555914, icsd-281572,0.583333333,0.083333333,0.5,62,20,8,12,126.149462,40.078,15.9994,24.0786,5.6,2.2,0.6,1.6,7.45,3.44,0.82,2.62,10,4,1,3,34.5585602,13.618055,4.34066373,9.27739127,0.351677852,0.285714285,1.785714283,2.034668742,1.15,2.815,1.14,1.175,2.591666667,12,12.16666667,5.166666667,6.833333333,0,0
NaCaPO4Ce0.02,NaCaPO4,Ce,3,0.02,298,370,328,https://doi.org/10.1002/ejic.201000392,mp-14401, icsd-35629,0.571428571,0.142857143,0.428571429,54,20,8,12,110.0409313,40.078,15.9994,24.0786,5.2,1.8,0.6,1.2,7.56,3.44,0.93,2.51,10,4,1,3,35.35697343,13.618055,5.13907696,8.47897804,0.332010582,0.23076923,1.923076919,2.037795023,1.15,2.815,1.16,1.127142857,2.554285714,11.14285714,11.71428571,5,6.142857143,0,0
Ca0.99Al2Si2O8Eu0.01,Ca0.99Al2Si2O8,Eu,2,0.01,298,425,354,https://doi.org/10.1021/cm050638f,"mp-6532,mp-758658,mp-1227479", icsd-252652 icsd-252654 icsd-252649 icsd-654 icsd-31127 icsd-86319 icsd-34942 icsd-252657 icsd-252653 icsd-252650 icsd-86317 icsd-252655 icsd-252656 icsd-23922 icsd-22023 icsd-252648 icsd-22022 icsd-86318 icsd-252651 icsd-202712,0.615858353,0.076212471,0.539645881,55,20,8,12,111.1444386,40.078,15.9994,24.0786,4.75,1.8,0.6,1.2,7.95,3.44,1,2.44,9,4,1,3,33.86865947,13.618055,5.985769,7.632286,0.306918239,0.252631578,1.894736838,2.020807974,1.31,3.44,1.14,1.049930716,2.735180908,10.60816012,14.16320246,4.920708237,5.687451886,0,0
Ba3Sc4O9Bi0.016,Ba3Sc4O9,Bi,3,0.016,298,500,330,https://doi.org/10.1111/jace.14789,,,0.5625,0.1875,0.375,85,56,8,48,198.282312,137.327,15.9994,121.3276,4.35,2.15,0.6,1.55,5.69,3.44,0.89,2.55,7,4,1,3,25.3912096,13.618055,5.2116646,8.4063904,0.448154657,0.356321838,1.609195399,2.332733082,1.17,3.44,0.885,1.209375,2.441875,20.25,10.125,6.5,9.75,4,0
Ba3Sc4O9Bi0.016,Ba3Sc4O9,Bi,3,0.016,298,545,377,https://doi.org/10.1111/jace.14789,,,0.5625,0.1875,0.375,85,56,8,48,198.282312,137.327,15.9994,121.3276,4.35,2.15,0.6,1.55,5.69,3.44,0.89,2.55,7,4,1,3,25.3912096,13.618055,5.2116646,8.4063904,0.448154657,0.356321838,1.609195399,2.332733082,1.17,3.44,0.885,1.209375,2.441875,20.25,10.125,6.5,9.75,4,0
KBa0.999ScSi2O7Eu0.001,KBa0.999ScSi2O7,Eu,2,0.001,298,488,350,https://doi.org/10.1111/jace.16644,,,0.583381948,0.083256938,0.50012501,118,56,8,48,265.466112,137.327,15.9994,121.3276,7.65,2.2,0.6,1.6,8.41,3.44,0.82,2.62,10,4,1,3,37.88355333,13.618055,4.34066373,9.27739127,0.311533888,0.209150327,1.307189541,2.249712813,1.31,3.44,1.49,1.149554963,2.579307442,14.99658305,12.16751396,5.582798567,7.665305442,1.74847904,0
KBa0.998ScSi2O7Eu0.002,KBa0.998ScSi2O7,Eu,2,0.002,298,488,350,https://doi.org/10.1111/jace.16644,,,0.583430572,0.08318053,0.500250042,118,56,8,48,265.466112,137.327,15.9994,121.3276,7.65,2.2,0.6,1.6,8.41,3.44,0.82,2.62,10,4,1,3,37.88355333,13.618055,4.34066373,9.27739127,0.311533888,0.209150327,1.307189541,2.249712813,1.31,3.44,1.49,1.149526588,2.579448241,14.99316553,12.16836139,5.582263711,7.663943991,1.746957826,0
KBa0.997ScSi2O7Eu0.003,KBa0.997ScSi2O7,Eu,2,0.003,298,488,350,https://doi.org/10.1111/jace.16644,,,0.583479203,0.083104109,0.500375094,118,56,8,48,265.466112,137.327,15.9994,121.3276,7.65,2.2,0.6,1.6,8.41,3.44,0.82,2.62,10,4,1,3,37.88355333,13.618055,4.34066373,9.27739127,0.311533888,0.209150327,1.307189541,2.249712813,1.31,3.44,1.49,1.149498208,2.579589064,14.98974744,12.16920897,5.581728766,7.662582312,1.745436359,0
KBa0.996ScSi2O7Eu0.004,KBa0.996ScSi2O7,Eu,2,0.004,298,488,350,https://doi.org/10.1111/jace.16644,,,0.583527843,0.083027676,0.500500167,118,56,8,48,265.466112,137.327,15.9994,121.3276,7.65,2.2,0.6,1.6,8.41,3.44,0.82,2.62,10,4,1,3,37.88355333,13.618055,4.34066373,9.27739127,0.311533888,0.209150327,1.307189541,2.249712813,1.31,3.44,1.49,1.149469823,2.57972991,14.98632878,12.17005669,5.581193731,7.661220407,1.743914638,0
KBa0.995ScSi2O7Eu0.005,KBa0.995ScSi2O7,Eu,2,0.005,298,488,350,https://doi.org/10.1111/jace.16644,,,0.58357649,0.08295123,0.500625261,118,56,8,48,265.466112,137.327,15.9994,121.3276,7.65,2.2,0.6,1.6,8.41,3.44,0.82,2.62,10,4,1,3,37.88355333,13.618055,4.34066373,9.27739127,0.311533888,0.209150327,1.307189541,2.249712813,1.31,3.44,1.49,1.149441434,2.579870779,14.98290955,12.17090454,5.580658608,7.659858274,1.742392664,0
KBa0.994ScSi2O7Eu0.006,KBa0.994ScSi2O7,Eu,2,0.006,298,488,350,https://doi.org/10.1111/jace.16644,,,0.583625146,0.082874771,0.500750375,118,56,8,48,265.466112,137.327,15.9994,121.3276,7.65,2.2,0.6,1.6,8.41,3.44,0.82,2.62,10,4,1,3,37.88355333,13.618055,4.34066373,9.27739127,0.311533888,0.209150327,1.307189541,2.249712813,1.31,3.44,1.49,1.14941304,2.580011673,14.97948974,12.17175254,5.580123395,7.658495915,1.740870435,0
KBa0.993ScSi2O7Eu0.007,KBa0.993ScSi2O7,Eu,2,0.007,298,488,350,https://doi.org/10.1111/jace.16644,,,0.58367381,0.082798299,0.500875511,118,56,8,48,265.466112,137.327,15.9994,121.3276,7.65,2.2,0.6,1.6,8.41,3.44,0.82,2.62,10,4,1,3,37.88355333,13.618055,4.34066373,9.27739127,0.311533888,0.209150327,1.307189541,2.249712813,1.31,3.44,1.49,1.149384641,2.580152589,14.97606937,12.17260068,5.579588093,7.657133328,1.739347953,0
KBa0.992ScSi2O7Eu0.008,KBa0.992ScSi2O7,Eu,2,0.008,298,488,350,https://doi.org/10.1111/jace.16644,,,0.583722482,0.082721815,0.501000667,118,56,8,48,265.466112,137.327,15.9994,121.3276,7.65,2.2,0.6,1.6,8.41,3.44,0.82,2.62,10,4,1,3,37.88355333,13.618055,4.34066373,9.27739127,0.311533888,0.209150327,1.307189541,2.249712813,1.31,3.44,1.49,1.149356237,2.580293529,14.97264843,12.17344897,5.579052702,7.655770514,1.737825217,0
KBa0.99ScSi2O7Eu0.01,KBa0.99ScSi2O7,Eu,2,0.01,298,488,350,https://doi.org/10.1111/jace.16644,,,0.58381985,0.082568807,0.501251043,118,56,8,48,265.466112,137.327,15.9994,121.3276,7.65,2.2,0.6,1.6,8.41,3.44,0.82,2.62,10,4,1,3,37.88355333,13.618055,4.34066373,9.27739127,0.311533888,0.209150327,1.307189541,2.249712813,1.31,3.44,1.49,1.149299416,2.58057548,14.96580484,12.17514595,5.577981651,7.653044204,1.734778982,0
SrLaGaO4Mn0.01,SrLaGaO4,Mn,4,0.01,298,716,365,https://doi.org/10.1111/jace.15981,mp-1218152,,0.571428571,0.142857143,0.428571429,134,57,8,49,312.24787,138.90547,15.9994,122.90607,5.85,2,0.6,1.4,7.3,3.44,0.95,2.49,8,4,1,3,30.88912445,13.618055,5.5769,8.041155,0.34109589,0.239316239,1.367521365,2.330207985,0.8775,3.44,0.76,1.184571429,2.517142857,22.57142857,11.71428571,6.571428571,10.14285714,5.857142857,0
SrLaGaO4Mn0.0015,SrLaGaO4,Mn,4,0.0015,298,716,365,https://doi.org/10.1111/jace.15981,mp-1218152,,0.571428571,0.142857143,0.428571429,134,57,8,49,312.24787,138.90547,15.9994,122.90607,5.85,2,0.6,1.4,7.3,3.44,0.95,2.49,8,4,1,3,30.88912445,13.618055,5.5769,8.041155,0.34109589,0.239316239,1.367521365,2.330207985,0.8775,3.44,0.76,1.184571429,2.517142857,22.57142857,11.71428571,6.571428571,10.14285714,5.857142857,0
SrLaGaO4Mn0.002,SrLaGaO4,Mn,4,0.002,298,716,365,https://doi.org/10.1111/jace.15981,mp-1218152,,0.571428571,0.142857143,0.428571429,134,57,8,49,312.24787,138.90547,15.9994,122.90607,5.85,2,0.6,1.4,7.3,3.44,0.95,2.49,8,4,1,3,30.88912445,13.618055,5.5769,8.041155,0.34109589,0.239316239,1.367521365,2.330207985,0.8775,3.44,0.76,1.184571429,2.517142857,22.57142857,11.71428571,6.571428571,10.14285714,5.857142857,0
SrLaGaO4Mn0.003,SrLaGaO4,Mn,4,0.003,298,716,365,https://doi.org/10.1111/jace.15981,mp-1218152,,0.571428571,0.142857143,0.428571429,134,57,8,49,312.24787,138.90547,15.9994,122.90607,5.85,2,0.6,1.4,7.3,3.44,0.95,2.49,8,4,1,3,30.88912445,13.618055,5.5769,8.041155,0.34109589,0.239316239,1.367521365,2.330207985,0.8775,3.44,0.76,1.184571429,2.517142857,22.57142857,11.71428571,6.571428571,10.14285714,5.857142857,0
SrLaGaO4Mn0.005,SrLaGaO4,Mn,4,0.005,298,716,365,https://doi.org/10.1111/jace.15981,mp-1218152,,0.571428571,0.142857143,0.428571429,134,57,8,49,312.24787,138.90547,15.9994,122.90607,5.85,2,0.6,1.4,7.3,3.44,0.95,2.49,8,4,1,3,30.88912445,13.618055,5.5769,8.041155,0.34109589,0.239316239,1.367521365,2.330207985,0.8775,3.44,0.76,1.184571429,2.517142857,22.57142857,11.71428571,6.571428571,10.14285714,5.857142857,0
SrLaGaO4Mn0.007,SrLaGaO4,Mn,4,0.007,298,716,365,https://doi.org/10.1111/jace.15981,mp-1218152,,0.571428571,0.142857143,0.428571429,134,57,8,49,312.24787,138.90547,15.9994,122.90607,5.85,2,0.6,1.4,7.3,3.44,0.95,2.49,8,4,1,3,30.88912445,13.618055,5.5769,8.041155,0.34109589,0.239316239,1.367521365,2.330207985,0.8775,3.44,0.76,1.184571429,2.517142857,22.57142857,11.71428571,6.571428571,10.14285714,5.857142857,0
Ba2Y1.94Si4O13Bi0.03,Ba2Y1.94Si4O13,Bi,3,0.03,298,503,342,https://doi.org/10.1111/jace.16048,,,0.620821394,0.092645654,0.52817574,117,56,8,48,270.31775,137.327,15.9994,121.3276,5.65,2.15,0.6,1.55,7.45,3.44,0.89,2.55,9,4,1,3,33.1986596,13.618055,5.2116646,8.4063904,0.342281879,0.274336283,1.592920351,2.310408119,1.17,3.44,1.04,1.124049666,2.696599809,16.60267431,13.07640879,5.702005731,7.971346705,2.929321872,0
Ba2Y1.94Si4O13Bi0.03,Ba2Y1.94Si4O13,Bi,3,0.03,298,414,373,https://doi.org/10.1111/jace.16048,,,0.620821394,0.092645654,0.52817574,117,56,8,48,270.31775,137.327,15.9994,121.3276,5.65,2.15,0.6,1.55,7.45,3.44,0.89,2.55,9,4,1,3,33.1986596,13.618055,5.2116646,8.4063904,0.342281879,0.274336283,1.592920351,2.310408119,1.17,3.44,1.04,1.124049666,2.696599809,16.60267431,13.07640879,5.702005731,7.971346705,2.929321872,0
Li5La3Ta2O12Mn0.002,Li5La3Ta2O12,Mn,4,0.002,298,714,314,https://doi.org/10.1111/jace.16447,mp-559776, icsd-68252,0.545454545,0.090909091,0.454545455,141,73,3,70,342.79375,180.94788,6.941,174.00688,5.45,1.95,0.6,1.35,7.02,3.44,0.98,2.46,9,4,1,3,32.136241,13.618055,5.391714996,8.226340004,0.35042735,0.247706422,1.651376144,2.431161347,0.8775,3.44,0.9,1.126181818,2.385454545,19.45454545,9.818181818,5.590909091,7.636363636,4.954545455,1.272727273
Li5La3Ta2O12Mn0.004,Li5La3Ta2O12,Mn,4,0.004,298,714,314,https://doi.org/10.1111/jace.16447,mp-559776, icsd-68252,0.545454545,0.090909091,0.454545455,141,73,3,70,342.79375,180.94788,6.941,174.00688,5.45,1.95,0.6,1.35,7.02,3.44,0.98,2.46,9,4,1,3,32.136241,13.618055,5.391714996,8.226340004,0.35042735,0.247706422,1.651376144,2.431161347,0.8775,3.44,0.9,1.126181818,2.385454545,19.45454545,9.818181818,5.590909091,7.636363636,4.954545455,1.272727273
Li5La3Ta2O12Mn0.006,Li5La3Ta2O12,Mn,4,0.006,298,714,314,https://doi.org/10.1111/jace.16447,mp-559776, icsd-68252,0.545454545,0.090909091,0.454545455,141,73,3,70,342.79375,180.94788,6.941,174.00688,5.45,1.95,0.6,1.35,7.02,3.44,0.98,2.46,9,4,1,3,32.136241,13.618055,5.391714996,8.226340004,0.35042735,0.247706422,1.651376144,2.431161347,0.8775,3.44,0.9,1.126181818,2.385454545,19.45454545,9.818181818,5.590909091,7.636363636,4.954545455,1.272727273
Li5La3Ta2O12Mn0.008,Li5La3Ta2O12,Mn,4,0.008,298,714,314,https://doi.org/10.1111/jace.16447,mp-559776, icsd-68252,0.545454545,0.090909091,0.454545455,141,73,3,70,342.79375,180.94788,6.941,174.00688,5.45,1.95,0.6,1.35,7.02,3.44,0.98,2.46,9,4,1,3,32.136241,13.618055,5.391714996,8.226340004,0.35042735,0.247706422,1.651376144,2.431161347,0.8775,3.44,0.9,1.126181818,2.385454545,19.45454545,9.818181818,5.590909091,7.636363636,4.954545455,1.272727273
Li5La3Ta2O12Mn0.01,Li5La3Ta2O12,Mn,4,0.01,298,714,314,https://doi.org/10.1111/jace.16447,mp-559776, icsd-68252,0.545454545,0.090909091,0.454545455,141,73,3,70,342.79375,180.94788,6.941,174.00688,5.45,1.95,0.6,1.35,7.02,3.44,0.98,2.46,9,4,1,3,32.136241,13.618055,5.391714996,8.226340004,0.35042735,0.247706422,1.651376144,2.431161347,0.8775,3.44,0.9,1.126181818,2.385454545,19.45454545,9.818181818,5.590909091,7.636363636,4.954545455,1.272727273
Ca2GdSb0.999O6Mn0.001,Ca2GdSb0.999O6,Mn,4,0.001,298,676,356,https://doi.org/10.1111/jace.16353,,,0.600060006,0.099909991,0.500150015,143,64,8,56,335.0874,157.25,15.9994,141.2506,5.65,1.8,0.6,1.2,7.69,3.44,1,2.44,10,4,1,3,34.48939947,13.618055,6.11315547,7.50489953,0.317295188,0.21238938,1.769911501,2.343268531,0.8775,3.44,0.83,1.174534453,2.589053905,20.29692969,11.79967997,6.199619962,9.298829883,4.098409841,0.700070007
Ca2GdSb0.998O6Mn0.002,Ca2GdSb0.998O6,Mn,4,0.002,298,676,356,https://doi.org/10.1111/jace.16353,,,0.600120024,0.099819964,0.50030006,143,64,8,56,335.0874,157.25,15.9994,141.2506,5.65,1.8,0.6,1.2,7.69,3.44,1,2.44,10,4,1,3,34.48939947,13.618055,6.11315547,7.50489953,0.317295188,0.21238938,1.769911501,2.343268531,0.8775,3.44,0.83,1.174568914,2.589107822,20.29385877,11.79935987,6.199239848,9.297659532,4.096819364,0.700140028
Ca2GdSb0.996O6Mn0.004,Ca2GdSb0.996O6,Mn,4,0.004,298,676,356,https://doi.org/10.1111/jace.16353,,,0.600240096,0.099639856,0.50060024,143,64,8,56,335.0874,157.25,15.9994,141.2506,5.65,1.8,0.6,1.2,7.69,3.44,1,2.44,10,4,1,3,34.48939947,13.618055,6.11315547,7.50489953,0.317295188,0.21238938,1.769911501,2.343268531,0.8775,3.44,0.83,1.174637855,2.589215686,20.28771509,11.79871949,6.198479392,9.295318127,4.093637455,0.700280112
Ca2GdSb0.994O6Mn0.006,Ca2GdSb0.994O6,Mn,4,0.006,298,676,356,https://doi.org/10.1111/jace.16353,,,0.600360216,0.099459676,0.50090054,143,64,8,56,335.0874,157.25,15.9994,141.2506,5.65,1.8,0.6,1.2,7.69,3.44,1,2.44,10,4,1,3,34.48939947,13.618055,6.11315547,7.50489953,0.317295188,0.21238938,1.769911501,2.343268531,0.8775,3.44,0.83,1.174706824,2.589323594,20.28156894,11.79807885,6.197718631,9.292975785,4.090454273,0.700420252
Ca2GdSb0.992O6Mn0.008,Ca2GdSb0.992O6,Mn,4,0.008,298,676,356,https://doi.org/10.1111/jace.16353,,,0.600480384,0.099279424,0.501200961,143,64,8,56,335.0874,157.25,15.9994,141.2506,5.65,1.8,0.6,1.2,7.69,3.44,1,2.44,10,4,1,3,34.48939947,13.618055,6.11315547,7.50489953,0.317295188,0.21238938,1.769911501,2.343268531,0.8775,3.44,0.83,1.174775821,2.589431545,20.27542034,11.79743795,6.196957566,9.290632506,4.087269816,0.700560448
Ca2GdSb0.99O6Mn0.01,Ca2GdSb0.99O6,Mn,4,0.01,298,676,356,https://doi.org/10.1111/jace.16353,,,0.600600601,0.099099099,0.501501502,143,64,8,56,335.0874,157.25,15.9994,141.2506,5.65,1.8,0.6,1.2,7.69,3.44,1,2.44,10,4,1,3,34.48939947,13.618055,6.11315547,7.50489953,0.317295188,0.21238938,1.769911501,2.343268531,0.8775,3.44,0.83,1.174844845,2.58953954,20.26926927,11.7967968,6.196196196,9.288288288,4.084084084,0.700700701
Ca2GdSb0.988O6Mn0.012,Ca2GdSb0.988O6,Mn,4,0.012,298,676,356,https://doi.org/10.1111/jace.16353,,,0.600720865,0.098918702,0.501802163,143,64,8,56,335.0874,157.25,15.9994,141.2506,5.65,1.8,0.6,1.2,7.69,3.44,1,2.44,10,4,1,3,34.48939947,13.618055,6.11315547,7.50489953,0.317295188,0.21238938,1.769911501,2.343268531,0.8775,3.44,0.83,1.174913897,2.589647577,20.26311574,11.79615539,6.195434521,9.285943132,4.080897076,0.700841009
La3Si6N11Sm0.01,La3Si6N11,Sm,3,0.01,298,605,369,https://doi.org/10.1016/j.jre.2020.03.004,mp-1019893, icsd-248709,0.55,0.15,0.4,78,57,7,50,180.99767,138.90547,14.0067,124.89877,3.7,1.95,0.65,1.3,6.04,3.04,1.1,1.94,6,3,1,2,28.26271,14.53413,5.5769,8.95723,0.321192052,0.35135135,1.621621617,2.320482948,1.098,3.04,1.172,0.6843,2.407,16.6,12.9,5.8,7.65,3.15,0
La3Si6N11Sm0.07,La3Si6N11,Sm,3,0.07,298,605,369,https://doi.org/10.1016/j.jre.2020.03.004,mp-1019893, icsd-248709,0.55,0.15,0.4,78,57,7,50,180.99767,138.90547,14.0067,124.89877,3.7,1.95,0.65,1.3,6.04,3.04,1.1,1.94,6,3,1,2,28.26271,14.53413,5.5769,8.95723,0.321192052,0.35135135,1.621621617,2.320482948,1.098,3.04,1.172,0.6843,2.407,16.6,12.9,5.8,7.65,3.15,0
La3Si6N11Sm0.13,La3Si6N11,Sm,3,0.13,298,605,369,https://doi.org/10.1016/j.jre.2020.03.004,mp-1019893, icsd-248709,0.55,0.15,0.4,78,57,7,50,180.99767,138.90547,14.0067,124.89877,3.7,1.95,0.65,1.3,6.04,3.04,1.1,1.94,6,3,1,2,28.26271,14.53413,5.5769,8.95723,0.321192052,0.35135135,1.621621617,2.320482948,1.098,3.04,1.172,0.6843,2.407,16.6,12.9,5.8,7.65,3.15,0
Ba3ZrNb4O15Sm0.005,Ba3ZrNb4O15,Sm,3,0.005,298,598,407,https://doi.org/10.1016/j.jlumin.2017.12.014,,,0.652173913,0.043478261,0.608695652,145,56,8,48,337.45678,137.327,15.9994,121.3276,5.75,2.15,0.6,1.55,7.26,3.44,0.89,2.55,12,4,2,2,32.2226956,13.618055,5.2116646,8.4063904,0.351239669,0.269565217,2.086956518,2.327288138,1.098,3.44,0.86,1.196086957,2.695652174,21.39130435,11.73913043,6.173913043,9.652173913,5.565217391,0
Ba3ZrNb4O15Sm0.01,Ba3ZrNb4O15,Sm,3,0.01,298,598,407,https://doi.org/10.1016/j.jlumin.2017.12.014,,,0.652173913,0.043478261,0.608695652,145,56,8,48,337.45678,137.327,15.9994,121.3276,5.75,2.15,0.6,1.55,7.26,3.44,0.89,2.55,12,4,2,2,32.2226956,13.618055,5.2116646,8.4063904,0.351239669,0.269565217,2.086956518,2.327288138,1.098,3.44,0.86,1.196086957,2.695652174,21.39130435,11.73913043,6.173913043,9.652173913,5.565217391,0
Ba3ZrNb4O15Sm0.02,Ba3ZrNb4O15,Sm,3,0.02,298,598,407,https://doi.org/10.1016/j.jlumin.2017.12.014,,,0.652173913,0.043478261,0.608695652,145,56,8,48,337.45678,137.327,15.9994,121.3276,5.75,2.15,0.6,1.55,7.26,3.44,0.89,2.55,12,4,2,2,32.2226956,13.618055,5.2116646,8.4063904,0.351239669,0.269565217,2.086956518,2.327288138,1.098,3.44,0.86,1.196086957,2.695652174,21.39130435,11.73913043,6.173913043,9.652173913,5.565217391,0
Ba3ZrNb4O15Sm0.03,Ba3ZrNb4O15,Sm,3,0.03,298,598,407,https://doi.org/10.1016/j.jlumin.2017.12.014,,,0.652173913,0.043478261,0.608695652,145,56,8,48,337.45678,137.327,15.9994,121.3276,5.75,2.15,0.6,1.55,7.26,3.44,0.89,2.55,12,4,2,2,32.2226956,13.618055,5.2116646,8.4063904,0.351239669,0.269565217,2.086956518,2.327288138,1.098,3.44,0.86,1.196086957,2.695652174,21.39130435,11.73913043,6.173913043,9.652173913,5.565217391,0
Ba3ZrNb4O15Sm0.04,Ba3ZrNb4O15,Sm,3,0.04,298,598,407,https://doi.org/10.1016/j.jlumin.2017.12.014,,,0.652173913,0.043478261,0.608695652,145,56,8,48,337.45678,137.327,15.9994,121.3276,5.75,2.15,0.6,1.55,7.26,3.44,0.89,2.55,12,4,2,2,32.2226956,13.618055,5.2116646,8.4063904,0.351239669,0.269565217,2.086956518,2.327288138,1.098,3.44,0.86,1.196086957,2.695652174,21.39130435,11.73913043,6.173913043,9.652173913,5.565217391,0
Ba2GdSb0.999O6Mn0.001,Ba2GdSb0.999O6,Mn,4,0.001,298,687,350,https://doi.org/10.1039/C8DT01575A,"mp-753668,mp-608408", icsd-33618,0.600060006,0.099909991,0.500150015,179,64,8,56,432.3364,157.25,15.9994,141.2506,6,2.15,0.6,1.55,7.58,3.44,0.89,2.55,10,4,1,3,33.5879086,13.618055,5.2116646,8.4063904,0.336411609,0.258333333,1.666666664,2.415287151,0.8775,3.44,0.83,1.244541454,2.567051705,27.49764976,11.79967997,6.99969997,11.69906991,8.098809881,0.700070007
Ba2GdSb0.997O6Mn0.003,Ba2GdSb0.997O6,Mn,4,0.003,298,687,350,https://doi.org/10.1039/C8DT01575A,"mp-753668,mp-608408", icsd-33618,0.600180054,0.099729919,0.500450135,179,64,8,56,432.3364,157.25,15.9994,141.2506,6,2.15,0.6,1.55,7.58,3.44,0.89,2.55,10,4,1,3,33.5879086,13.618055,5.2116646,8.4063904,0.336411609,0.258333333,1.666666664,2.415287151,0.8775,3.44,0.83,1.244624387,2.567155147,27.49294788,11.79903971,6.99909973,11.69720916,8.096428929,0.700210063
Ba2GdSb0.997O6Li0.003Mn0.003,Ba2GdSb0.997O6Li0.003,Mn,4,0.003,298,687,350,https://doi.org/10.1039/C8DT01575A,"mp-753668,mp-608408", icsd-33618,0.6,0.0003,0.5997,182,64,3,61,439.2774,157.25,6.941,150.309,7.45,2.15,0.6,1.55,8.56,3.44,0.89,2.55,11,4,1,3,38.9796236,13.618055,5.2116646,8.4063904,0.297897196,0.208053691,1.476510065,2.413612088,0.8775,3.44,0.9,1.244521,2.566679,27.4856,11.7958,6.9979,11.6937,8.094,0.7
Ba2GdSb0.997O6Mg0.003Mn0.003,Ba2GdSb0.997O6Mg0.003,Mn,4,0.003,298,687,350,https://doi.org/10.1039/C8DT01575A,"mp-753668,mp-608408", icsd-33618,0.6,0.0003,0.5997,191,64,8,56,456.6414,157.25,15.9994,141.2506,7.5,2.15,0.6,1.55,8.89,3.44,0.89,2.55,12,4,1,3,41.2341446,13.618055,5.2116646,8.4063904,0.286839145,0.206666666,1.599999998,2.39079267,0.8775,3.44,0.86,1.244509,2.566778,27.4883,11.7961,6.9988,11.6955,8.094,0.7
Ba2GdSb0.997O6Ca0.003Mn0.003,Ba2GdSb0.997O6Ca0.003,Mn,4,0.003,298,687,350,https://doi.org/10.1039/C8DT01575A,"mp-753668,mp-608408", icsd-33618,0.6,0.0003,0.5997,199,64,8,56,472.4144,157.25,15.9994,141.2506,7.8,2.15,0.6,1.55,8.58,3.44,0.89,2.55,12,4,1,3,39.70106407,13.618055,5.2116646,8.4063904,0.297202797,0.198717948,1.538461536,2.373941708,0.8775,3.44,0.83,1.244593,2.566685,27.4907,11.7961,6.9994,11.6973,8.094,0.7
Ba2GdSb0.997O6Sr0.003Mn0.003,Ba2GdSb0.997O6Sr0.003,Mn,4,0.003,298,687,350,https://doi.org/10.1039/C8DT01575A,"mp-753668,mp-608408", icsd-33618,0.6,0.0003,0.5997,217,64,8,56,519.9564,157.25,15.9994,141.2506,8,2.15,0.6,1.55,8.53,3.44,0.89,2.55,12,4,1,3,39.28277605,13.618055,5.2116646,8.4063904,0.2989449,0.19375,1.499999998,2.396112442,0.8775,3.44,0.83,1.244647,2.56667,27.4961,11.7961,7,11.6991,8.097,0.7
Ba2GdSb0.997O6Mn0.003,Ba2GdSb0.997O6,Mn,4,0.003,303,687,350,https://doi.org/10.1039/C8DT01575A,"mp-753668,mp-608408", icsd-33618,0.600180054,0.099729919,0.500450135,179,64,8,56,432.3364,157.25,15.9994,141.2506,6,2.15,0.6,1.55,7.58,3.44,0.89,2.55,10,4,1,3,33.5879086,13.618055,5.2116646,8.4063904,0.336411609,0.258333333,1.666666664,2.415287151,0.8775,3.44,0.83,1.244624387,2.567155147,27.49294788,11.79903971,6.99909973,11.69720916,8.096428929,0.700210063
Ba2GdSb0.997O6Mn0.003,Ba2GdSb0.997O6,Mn,4,0.003,323,687,350,https://doi.org/10.1039/C8DT01575A,"mp-753668,mp-608408", icsd-33618,0.600180054,0.099729919,0.500450135,179,64,8,56,432.3364,157.25,15.9994,141.2506,6,2.15,0.6,1.55,7.58,3.44,0.89,2.55,10,4,1,3,33.5879086,13.618055,5.2116646,8.4063904,0.336411609,0.258333333,1.666666664,2.415287151,0.8775,3.44,0.83,1.244624387,2.567155147,27.49294788,11.79903971,6.99909973,11.69720916,8.096428929,0.700210063
Ba2GdSb0.997O6Mn0.003,Ba2GdSb0.997O6,Mn,4,0.003,343,687,350,https://doi.org/10.1039/C8DT01575A,"mp-753668,mp-608408", icsd-33618,0.600180054,0.099729919,0.500450135,179,64,8,56,432.3364,157.25,15.9994,141.2506,6,2.15,0.6,1.55,7.58,3.44,0.89,2.55,10,4,1,3,33.5879086,13.618055,5.2116646,8.4063904,0.336411609,0.258333333,1.666666664,2.415287151,0.8775,3.44,0.83,1.244624387,2.567155147,27.49294788,11.79903971,6.99909973,11.69720916,8.096428929,0.700210063
Ba2GdSb0.997O6Mn0.003,Ba2GdSb0.997O6,Mn,4,0.003,363,687,350,https://doi.org/10.1039/C8DT01575A,"mp-753668,mp-608408", icsd-33618,0.600180054,0.099729919,0.500450135,179,64,8,56,432.3364,157.25,15.9994,141.2506,6,2.15,0.6,1.55,7.58,3.44,0.89,2.55,10,4,1,3,33.5879086,13.618055,5.2116646,8.4063904,0.336411609,0.258333333,1.666666664,2.415287151,0.8775,3.44,0.83,1.244624387,2.567155147,27.49294788,11.79903971,6.99909973,11.69720916,8.096428929,0.700210063
Ba2GdSb0.997O6Mn0.003,Ba2GdSb0.997O6,Mn,4,0.003,383,687,350,https://doi.org/10.1039/C8DT01575A,"mp-753668,mp-608408", icsd-33618,0.600180054,0.099729919,0.500450135,179,64,8,56,432.3364,157.25,15.9994,141.2506,6,2.15,0.6,1.55,7.58,3.44,0.89,2.55,10,4,1,3,33.5879086,13.618055,5.2116646,8.4063904,0.336411609,0.258333333,1.666666664,2.415287151,0.8775,3.44,0.83,1.244624387,2.567155147,27.49294788,11.79903971,6.99909973,11.69720916,8.096428929,0.700210063
Ba2GdSb0.997O6Mn0.003,Ba2GdSb0.997O6,Mn,4,0.003,403,687,350,https://doi.org/10.1039/C8DT01575A,"mp-753668,mp-608408", icsd-33618,0.600180054,0.099729919,0.500450135,179,64,8,56,432.3364,157.25,15.9994,141.2506,6,2.15,0.6,1.55,7.58,3.44,0.89,2.55,10,4,1,3,33.5879086,13.618055,5.2116646,8.4063904,0.336411609,0.258333333,1.666666664,2.415287151,0.8775,3.44,0.83,1.244624387,2.567155147,27.49294788,11.79903971,6.99909973,11.69720916,8.096428929,0.700210063
