Repository: Anushervon006/emission-ml

# 📊 Dataset

This directory contains the dataset and reproducibility files used in the
machine-learning analysis of inorganic phosphor emission wavelengths.

## 🔬 Main Dataset

**File:** `group_one_dopant_without_exact_duplicates.csv`

The dataset contains inorganic phosphor materials together with
physicochemical descriptors used as input variables for machine-learning
models.

**Target variable:** `Emission max. (nm)`

The dataset represents the single-dopant subset after removal of exact
duplicate entries.

File: data/group_one_dopant_without_exact_duplicates.csv (part 6 of 27)
Inorganic phosphor,Host,1st dopant,1st dopant valency,1st doping concentration,Temp. (K),Emission max. (nm),Excitation source ,Reference,MP-ID,ICSD-ID,Atomic Ratio_max,Atomic Ratio_min,Atomic Ratio_diff,Atomic Number_sum,Atomic Number_max,Atomic Number_min,Atomic Number_diff,Atomic Weight_sum,Atomic Weight_max,Atomic Weight_min,Atomic Weight_diff,Atomic Radius_sum,Atomic Radius_max,Atomic Radius_min,Atomic Radius_diff,EN pauling_sum,EN pauling_max,EN pauling_min,EN pauling_diff,Valence Electron_sum,Valence Electron_max,Valence Electron_min,Valence Electron_diff,Ionization Energy_sum,Ionization Energy_max,Ionization Energy_min,Ionization Energy_diff,electronegativity_diff_ratio,radius_mismatch,electron_density,mass_to_charge,ionic_radius_emission_center,EN_ligand_avg,ionic_radius_substituted,avg_ionic_radius_host,avg_EN_host,avg_atomic_number_host,avg_group_host,avg_s_electrons,avg_p_electrons,avg_d_electrons,avg_f_electrons
Ba2GdSb0.997O6Mn0.003,Ba2GdSb0.997O6,Mn,4,0.003,423,687,350,https://doi.org/10.1039/C8DT01575A,"mp-753668,mp-608408", icsd-33618,0.600180054,0.099729919,0.500450135,179,64,8,56,432.3364,157.25,15.9994,141.2506,6,2.15,0.6,1.55,7.58,3.44,0.89,2.55,10,4,1,3,33.5879086,13.618055,5.2116646,8.4063904,0.336411609,0.258333333,1.666666664,2.415287151,0.8775,3.44,0.83,1.244624387,2.567155147,27.49294788,11.79903971,6.99909973,11.69720916,8.096428929,0.700210063
Ba2GdSb0.997O6Mn0.003,Ba2GdSb0.997O6,Mn,4,0.003,443,687,350,https://doi.org/10.1039/C8DT01575A,"mp-753668,mp-608408", icsd-33618,0.600180054,0.099729919,0.500450135,179,64,8,56,432.3364,157.25,15.9994,141.2506,6,2.15,0.6,1.55,7.58,3.44,0.89,2.55,10,4,1,3,33.5879086,13.618055,5.2116646,8.4063904,0.336411609,0.258333333,1.666666664,2.415287151,0.8775,3.44,0.83,1.244624387,2.567155147,27.49294788,11.79903971,6.99909973,11.69720916,8.096428929,0.700210063
Ba2GdSb0.997O6Mn0.003,Ba2GdSb0.997O6,Mn,4,0.003,463,687,350,https://doi.org/10.1039/C8DT01575A,"mp-753668,mp-608408", icsd-33618,0.600180054,0.099729919,0.500450135,179,64,8,56,432.3364,157.25,15.9994,141.2506,6,2.15,0.6,1.55,7.58,3.44,0.89,2.55,10,4,1,3,33.5879086,13.618055,5.2116646,8.4063904,0.336411609,0.258333333,1.666666664,2.415287151,0.8775,3.44,0.83,1.244624387,2.567155147,27.49294788,11.79903971,6.99909973,11.69720916,8.096428929,0.700210063
Ba2GdSb0.997O6Mn0.003,Ba2GdSb0.997O6,Mn,4,0.003,483,687,350,https://doi.org/10.1039/C8DT01575A,"mp-753668,mp-608408", icsd-33618,0.600180054,0.099729919,0.500450135,179,64,8,56,432.3364,157.25,15.9994,141.2506,6,2.15,0.6,1.55,7.58,3.44,0.89,2.55,10,4,1,3,33.5879086,13.618055,5.2116646,8.4063904,0.336411609,0.258333333,1.666666664,2.415287151,0.8775,3.44,0.83,1.244624387,2.567155147,27.49294788,11.79903971,6.99909973,11.69720916,8.096428929,0.700210063
Ba2GdSb0.997O6Mn0.003,Ba2GdSb0.997O6,Mn,4,0.003,503,687,350,https://doi.org/10.1039/C8DT01575A,"mp-753668,mp-608408", icsd-33618,0.600180054,0.099729919,0.500450135,179,64,8,56,432.3364,157.25,15.9994,141.2506,6,2.15,0.6,1.55,7.58,3.44,0.89,2.55,10,4,1,3,33.5879086,13.618055,5.2116646,8.4063904,0.336411609,0.258333333,1.666666664,2.415287151,0.8775,3.44,0.83,1.244624387,2.567155147,27.49294788,11.79903971,6.99909973,11.69720916,8.096428929,0.700210063
Ba2GdSb0.995O6Mn0.005,Ba2GdSb0.995O6,Mn,4,0.005,298,687,350,https://doi.org/10.1039/C8DT01575A,"mp-753668,mp-608408", icsd-33618,0.60030015,0.099549775,0.500750375,179,64,8,56,432.3364,157.25,15.9994,141.2506,6,2.15,0.6,1.55,7.58,3.44,0.89,2.55,10,4,1,3,33.5879086,13.618055,5.2116646,8.4063904,0.336411609,0.258333333,1.666666664,2.415287151,0.8775,3.44,0.83,1.244707354,2.567258629,27.48824412,11.7983992,6.99849925,11.69534767,8.094047024,0.700350175
Ba2GdSb0.993O6Mn0.007,Ba2GdSb0.993O6,Mn,4,0.007,298,687,350,https://doi.org/10.1039/C8DT01575A,"mp-753668,mp-608408", icsd-33618,0.600420294,0.099369559,0.501050736,179,64,8,56,432.3364,157.25,15.9994,141.2506,6,2.15,0.6,1.55,7.58,3.44,0.89,2.55,10,4,1,3,33.5879086,13.618055,5.2116646,8.4063904,0.336411609,0.258333333,1.666666664,2.415287151,0.8775,3.44,0.83,1.244790353,2.567362154,27.48353848,11.79775843,6.997898529,11.69348544,8.091664165,0.700490343
Ba2GdSb0.99O6Mn0.01,Ba2GdSb0.99O6,Mn,4,0.01,298,687,350,https://doi.org/10.1039/C8DT01575A,"mp-753668,mp-608408", icsd-33618,0.600600601,0.099099099,0.501501502,179,64,8,56,432.3364,157.25,15.9994,141.2506,6,2.15,0.6,1.55,7.58,3.44,0.89,2.55,10,4,1,3,33.5879086,13.618055,5.2116646,8.4063904,0.336411609,0.258333333,1.666666664,2.415287151,0.8775,3.44,0.83,1.244914915,2.567517518,27.47647648,11.7967968,6.996996997,11.69069069,8.088088088,0.700700701
Ba2GdSb0.985O6Mn0.015,Ba2GdSb0.985O6,Mn,4,0.015,298,687,350,https://doi.org/10.1039/C8DT01575A,"mp-753668,mp-608408", icsd-33618,0.600901352,0.098647972,0.50225338,179,64,8,56,432.3364,157.25,15.9994,141.2506,6,2.15,0.6,1.55,7.58,3.44,0.89,2.55,10,4,1,3,33.5879086,13.618055,5.2116646,8.4063904,0.336411609,0.258333333,1.666666664,2.415287151,0.8775,3.44,0.83,1.245122684,2.567776665,27.46469705,11.79519279,6.99549324,11.68602904,8.082123185,0.701051577
Ba2GdSb0.98O6Mn0.02,Ba2GdSb0.98O6,Mn,4,0.02,298,687,350,https://doi.org/10.1039/C8DT01575A,"mp-753668,mp-608408", icsd-33618,0.601202405,0.098196393,0.503006012,179,64,8,56,432.3364,157.25,15.9994,141.2506,6,2.15,0.6,1.55,7.58,3.44,0.89,2.55,10,4,1,3,33.5879086,13.618055,5.2116646,8.4063904,0.336411609,0.258333333,1.666666664,2.415287151,0.8775,3.44,0.83,1.245330661,2.568036072,27.45290581,11.79358717,6.993987976,11.68136273,8.076152305,0.701402806
LaMg0.5Ti0.4975O3Mn0.005,LaMg0.5Ti0.4975O3,Mn,4,0.005,298,708,345,https://doi.org/10.1021/acsami.6b15866,"mp-6457,mvc-11012", icsd-90687 icsd-152284,0.60030015,0.099549775,0.500750375,99,57,8,49,227.07687,138.90547,15.9994,122.90607,5.45,1.95,0.6,1.35,7.39,3.44,1.1,2.34,9,4,1,3,33.669311,13.618055,5.5769,8.041155,0.316644113,0.247706422,1.651376144,2.293705757,0.8775,3.44,0.86,1.161721694,2.569514757,19.5987994,10.8034017,6.19909955,8.99849925,4.4012006,0
LaMg0.5Ti0.497O3Mn0.006,LaMg0.5Ti0.497O3,Mn,4,0.006,298,708,345,https://doi.org/10.1021/acsami.6b15866,"mp-6457,mvc-11012", icsd-90687 icsd-152284,0.600360216,0.099459676,0.50090054,99,57,8,49,227.07687,138.90547,15.9994,122.90607,5.45,1.95,0.6,1.35,7.39,3.44,1.1,2.34,9,4,1,3,33.669311,13.618055,5.5769,8.041155,0.316644113,0.247706422,1.651376144,2.293705757,0.8775,3.44,0.86,1.161752718,2.569617771,19.59855914,10.80408245,6.198919352,8.998198919,4.401440865,0
LaMg0.5Ti0.496O3Mn0.008,LaMg0.5Ti0.496O3,Mn,4,0.008,298,708,345,https://doi.org/10.1021/acsami.6b15866,"mp-6457,mvc-11012", icsd-90687 icsd-152284,0.600480384,0.099279424,0.501200961,99,57,8,49,227.07687,138.90547,15.9994,122.90607,5.45,1.95,0.6,1.35,7.39,3.44,1.1,2.34,9,4,1,3,33.669311,13.618055,5.5769,8.041155,0.316644113,0.247706422,1.651376144,2.293705757,0.8775,3.44,0.86,1.161814785,2.569823859,19.59807846,10.80544436,6.198558847,8.997598078,4.401921537,0
LaMg0.5Ti0.495O3Mn0.01,LaMg0.5Ti0.495O3,Mn,4,0.01,298,708,345,https://doi.org/10.1021/acsami.6b15866,"mp-6457,mvc-11012", icsd-90687 icsd-152284,0.600600601,0.099099099,0.501501502,99,57,8,49,227.07687,138.90547,15.9994,122.90607,5.45,1.95,0.6,1.35,7.39,3.44,1.1,2.34,9,4,1,3,33.669311,13.618055,5.5769,8.041155,0.316644113,0.247706422,1.651376144,2.293705757,0.8775,3.44,0.86,1.161876877,2.57003003,19.5975976,10.80680681,6.198198198,8.996996997,4.402402402,0
LaMg0.5Ti0.49O3Mn0.02,LaMg0.5Ti0.49O3,Mn,4,0.02,298,708,345,https://doi.org/10.1021/acsami.6b15866,"mp-6457,mvc-11012", icsd-90687 icsd-152284,0.601202405,0.098196393,0.503006012,99,57,8,49,227.07687,138.90547,15.9994,122.90607,5.45,1.95,0.6,1.35,7.39,3.44,1.1,2.34,9,4,1,3,33.669311,13.618055,5.5769,8.041155,0.316644113,0.247706422,1.651376144,2.293705757,0.8775,3.44,0.86,1.162187709,2.571062124,19.59519038,10.81362725,6.196392786,8.993987976,4.404809619,0
K2BaCaP2O8Eu0.03,K2BaCaP2O8,Eu,2,0.03,298,460,350,https://doi.org/10.1021/jacs.8b06021,,,0.571428571,0.071428571,0.5,118,56,8,48,263.476462,137.327,15.9994,121.3276,7.75,2.2,0.6,1.6,8.34,3.44,0.82,2.62,12,4,1,3,39.7702248,13.618055,4.34066373,9.27739127,0.314148681,0.206451613,1.548387095,2.232851373,1.31,2.815,1.14,1.203571429,2.530714286,14.85714286,11.71428571,5.571428571,7.857142857,1.428571429,0
LaAl0.998Mg0.001O3Mn0.001,LaAl0.998Mg0.001O3,Mn,4,0.001,298,729,337,https://doi.org/10.1021/acs.inorgchem.9b00457,"mp-2920,mp-768518,mp-1080060,mp-1080080,mp-5304,mp-768417,mp-780422,mp-771703,mp-771698,mp-780421,mp-780411,mp-696871", icsd-164506 icsd-90524 icsd-164508 icsd-90525 icsd-74494 icsd-180415 icsd-90529 icsd-153821 icsd-90533 icsd-153824 icsd-90526 icsd-92554 icsd-90528 icsd-92521 icsd-153823 icsd-90530 icsd-174022 icsd-153826 icsd-90535 icsd-90531 icsd-90536 icsd-92522 icsd-180175 icsd-182612 icsd-153825 icsd-90522 icsd-90532 icsd-164507 icsd-90534 icsd-153822 icsd-90523 icsd-90527 icsd-92523 icsd-180417 icsd-180416 icsd-180418 icsd-191425 icsd-164509 icsd-191421 icsd-153827 icsd-191418 icsd-92556 icsd-153834 icsd-153831 icsd-153832 icsd-182615 icsd-191416 icsd-28629 icsd-92555 icsd-191411 icsd-191417 icsd-191413 icsd-92560 icsd-153830 icsd-191429 icsd-35551 icsd-191426 icsd-90550 icsd-153828 icsd-90540 icsd-191409 icsd-191427 icsd-191415 icsd-191424 icsd-92557 icsd-182613 icsd-90556 icsd-90545 icsd-92559 icsd-153829 icsd-90546 icsd-191412 icsd-170772 icsd-191423 icsd-92561 icsd-90554 icsd-90548 icsd-153833 icsd-191420 icsd-90555 icsd-90549 icsd-90543 icsd-90547 icsd-90542 icsd-90544 icsd-164510 icsd-191422 icsd-164511 icsd-191419 icsd-92562 icsd-191428 icsd-182614 icsd-191414 icsd-90539 icsd-90551 icsd-90541 icsd-191410 icsd-182616 icsd-90553 icsd-191464 icsd-90552 icsd-153836 icsd-90537 icsd-153835 icsd-92558,0.600120024,0.00020004,0.599919984,90,57,8,49,206.1914086,138.90547,15.9994,122.90607,5.3,1.95,0.6,1.35,7.46,3.44,1.1,2.34,8,4,1,3,32.82696,13.618055,5.5769,8.041155,0.313672922,0.254716981,1.509433959,2.291015651,0.8775,3.44,0.86,1.125527105,2.606139228,18.80096019,12.79775955,6,8.600120024,4.200840168,0
La0.99Lu0.01Al0.998Mg0.001O3Mn0.001,La0.99Lu0.01Al0.998Mg0.001O3,Mn,4,0.001,298,729,337,https://doi.org/10.1021/acs.inorgchem.9b00457,"mp-2920,mp-768518,mp-1080060,mp-1080080,mp-5304,mp-768417,mp-780422,mp-771703,mp-771698,mp-780421,mp-780411,mp-696871", icsd-164506 icsd-90524 icsd-164508 icsd-90525 icsd-74494 icsd-180415 icsd-90529 icsd-153821 icsd-90533 icsd-153824 icsd-90526 icsd-92554 icsd-90528 icsd-92521 icsd-153823 icsd-90530 icsd-174022 icsd-153826 icsd-90535 icsd-90531 icsd-90536 icsd-92522 icsd-180175 icsd-182612 icsd-153825 icsd-90522 icsd-90532 icsd-164507 icsd-90534 icsd-153822 icsd-90523 icsd-90527 icsd-92523 icsd-180417 icsd-180416 icsd-180418 icsd-191425 icsd-164509 icsd-191421 icsd-153827 icsd-191418 icsd-92556 icsd-153834 icsd-153831 icsd-153832 icsd-182615 icsd-191416 icsd-28629 icsd-92555 icsd-191411 icsd-191417 icsd-191413 icsd-92560 icsd-153830 icsd-191429 icsd-35551 icsd-191426 icsd-90550 icsd-153828 icsd-90540 icsd-191409 icsd-191427 icsd-191415 icsd-191424 icsd-92557 icsd-182613 icsd-90556 icsd-90545 icsd-92559 icsd-153829 icsd-90546 icsd-191412 icsd-170772 icsd-191423 icsd-92561 icsd-90554 icsd-90548 icsd-153833 icsd-191420 icsd-90555 icsd-90549 icsd-90543 icsd-90547 icsd-90542 icsd-90544 icsd-164510 icsd-191422 icsd-164511 icsd-191419 icsd-92562 icsd-191428 icsd-182614 icsd-191414 icsd-90539 icsd-90551 icsd-90541 icsd-191410 icsd-182616 icsd-90553 icsd-191464 icsd-90552 icsd-153836 icsd-90537 icsd-153835 icsd-92558,0.600120024,0.00020004,0.599919984,161,71,8,63,381.1584086,174.967,15.9994,158.9676,7.05,1.95,0.6,1.35,8.73,3.44,1.1,2.34,9,4,1,3,38.252831,13.618055,5.425871,8.192184,0.268041237,0.191489361,1.276595743,2.367443532,0.8775,3.44,0.86,1.125185037,2.606479296,18.82896579,12.79775955,6,8.600120024,4.200840168,0.028005601
La0.98Lu0.02Al0.998Mg0.001O3Mn0.001,La0.98Lu0.02Al0.998Mg0.001O3,Mn,4,0.001,298,729,337,https://doi.org/10.1021/acs.inorgchem.9b00457,"mp-2920,mp-768518,mp-1080060,mp-1080080,mp-5304,mp-768417,mp-780422,mp-771703,mp-771698,mp-780421,mp-780411,mp-696871", icsd-164506 icsd-90524 icsd-164508 icsd-90525 icsd-74494 icsd-180415 icsd-90529 icsd-153821 icsd-90533 icsd-153824 icsd-90526 icsd-92554 icsd-90528 icsd-92521 icsd-153823 icsd-90530 icsd-174022 icsd-153826 icsd-90535 icsd-90531 icsd-90536 icsd-92522 icsd-180175 icsd-182612 icsd-153825 icsd-90522 icsd-90532 icsd-164507 icsd-90534 icsd-153822 icsd-90523 icsd-90527 icsd-92523 icsd-180417 icsd-180416 icsd-180418 icsd-191425 icsd-164509 icsd-191421 icsd-153827 icsd-191418 icsd-92556 icsd-153834 icsd-153831 icsd-153832 icsd-182615 icsd-191416 icsd-28629 icsd-92555 icsd-191411 icsd-191417 icsd-191413 icsd-92560 icsd-153830 icsd-191429 icsd-35551 icsd-191426 icsd-90550 icsd-153828 icsd-90540 icsd-191409 icsd-191427 icsd-191415 icsd-191424 icsd-92557 icsd-182613 icsd-90556 icsd-90545 icsd-92559 icsd-153829 icsd-90546 icsd-191412 icsd-170772 icsd-191423 icsd-92561 icsd-90554 icsd-90548 icsd-153833 icsd-191420 icsd-90555 icsd-90549 icsd-90543 icsd-90547 icsd-90542 icsd-90544 icsd-164510 icsd-191422 icsd-164511 icsd-191419 icsd-92562 icsd-191428 icsd-182614 icsd-191414 icsd-90539 icsd-90551 icsd-90541 icsd-191410 icsd-182616 icsd-90553 icsd-191464 icsd-90552 icsd-153836 icsd-90537 icsd-153835 icsd-92558,0.600120024,0.00020004,0.599919984,161,71,8,63,381.1584086,174.967,15.9994,158.9676,7.05,1.95,0.6,1.35,8.73,3.44,1.1,2.34,9,4,1,3,38.252831,13.618055,5.425871,8.192184,0.268041237,0.191489361,1.276595743,2.367443532,0.8775,3.44,0.86,1.124842969,2.606819364,18.85697139,12.79775955,6,8.600120024,4.200840168,0.056011202
La0.97Lu0.03Al0.998Mg0.001O3Mn0.001,La0.97Lu0.03Al0.998Mg0.001O3,Mn,4,0.001,298,729,337,https://doi.org/10.1021/acs.inorgchem.9b00457,"mp-2920,mp-768518,mp-1080060,mp-1080080,mp-5304,mp-768417,mp-780422,mp-771703,mp-771698,mp-780421,mp-780411,mp-696871", icsd-164506 icsd-90524 icsd-164508 icsd-90525 icsd-74494 icsd-180415 icsd-90529 icsd-153821 icsd-90533 icsd-153824 icsd-90526 icsd-92554 icsd-90528 icsd-92521 icsd-153823 icsd-90530 icsd-174022 icsd-153826 icsd-90535 icsd-90531 icsd-90536 icsd-92522 icsd-180175 icsd-182612 icsd-153825 icsd-90522 icsd-90532 icsd-164507 icsd-90534 icsd-153822 icsd-90523 icsd-90527 icsd-92523 icsd-180417 icsd-180416 icsd-180418 icsd-191425 icsd-164509 icsd-191421 icsd-153827 icsd-191418 icsd-92556 icsd-153834 icsd-153831 icsd-153832 icsd-182615 icsd-191416 icsd-28629 icsd-92555 icsd-191411 icsd-191417 icsd-191413 icsd-92560 icsd-153830 icsd-191429 icsd-35551 icsd-191426 icsd-90550 icsd-153828 icsd-90540 icsd-191409 icsd-191427 icsd-191415 icsd-191424 icsd-92557 icsd-182613 icsd-90556 icsd-90545 icsd-92559 icsd-153829 icsd-90546 icsd-191412 icsd-170772 icsd-191423 icsd-92561 icsd-90554 icsd-90548 icsd-153833 icsd-191420 icsd-90555 icsd-90549 icsd-90543 icsd-90547 icsd-90542 icsd-90544 icsd-164510 icsd-191422 icsd-164511 icsd-191419 icsd-92562 icsd-191428 icsd-182614 icsd-191414 icsd-90539 icsd-90551 icsd-90541 icsd-191410 icsd-182616 icsd-90553 icsd-191464 icsd-90552 icsd-153836 icsd-90537 icsd-153835 icsd-92558,0.600120024,0.00020004,0.599919984,161,71,8,63,381.1584086,174.967,15.9994,158.9676,7.05,1.95,0.6,1.35,8.73,3.44,1.1,2.34,9,4,1,3,38.252831,13.618055,5.425871,8.192184,0.268041237,0.191489361,1.276595743,2.367443532,0.8775,3.44,0.86,1.1245009,2.607159432,18.884977,12.79775955,6,8.600120024,4.200840168,0.084016803
La0.96Lu0.04Al0.998Mg0.001O3Mn0.001,La0.96Lu0.04Al0.998Mg0.001O3,Mn,4,0.001,298,729,337,https://doi.org/10.1021/acs.inorgchem.9b00457,"mp-2920,mp-768518,mp-1080060,mp-1080080,mp-5304,mp-768417,mp-780422,mp-771703,mp-771698,mp-780421,mp-780411,mp-696871", icsd-164506 icsd-90524 icsd-164508 icsd-90525 icsd-74494 icsd-180415 icsd-90529 icsd-153821 icsd-90533 icsd-153824 icsd-90526 icsd-92554 icsd-90528 icsd-92521 icsd-153823 icsd-90530 icsd-174022 icsd-153826 icsd-90535 icsd-90531 icsd-90536 icsd-92522 icsd-180175 icsd-182612 icsd-153825 icsd-90522 icsd-90532 icsd-164507 icsd-90534 icsd-153822 icsd-90523 icsd-90527 icsd-92523 icsd-180417 icsd-180416 icsd-180418 icsd-191425 icsd-164509 icsd-191421 icsd-153827 icsd-191418 icsd-92556 icsd-153834 icsd-153831 icsd-153832 icsd-182615 icsd-191416 icsd-28629 icsd-92555 icsd-191411 icsd-191417 icsd-191413 icsd-92560 icsd-153830 icsd-191429 icsd-35551 icsd-191426 icsd-90550 icsd-153828 icsd-90540 icsd-191409 icsd-191427 icsd-191415 icsd-191424 icsd-92557 icsd-182613 icsd-90556 icsd-90545 icsd-92559 icsd-153829 icsd-90546 icsd-191412 icsd-170772 icsd-191423 icsd-92561 icsd-90554 icsd-90548 icsd-153833 icsd-191420 icsd-90555 icsd-90549 icsd-90543 icsd-90547 icsd-90542 icsd-90544 icsd-164510 icsd-191422 icsd-164511 icsd-191419 icsd-92562 icsd-191428 icsd-182614 icsd-191414 icsd-90539 icsd-90551 icsd-90541 icsd-191410 icsd-182616 icsd-90553 icsd-191464 icsd-90552 icsd-153836 icsd-90537 icsd-153835 icsd-92558,0.600120024,0.00020004,0.599919984,161,71,8,63,381.1584086,174.967,15.9994,158.9676,7.05,1.95,0.6,1.35,8.73,3.44,1.1,2.34,9,4,1,3,38.252831,13.618055,5.425871,8.192184,0.268041237,0.191489361,1.276595743,2.367443532,0.8775,3.44,0.86,1.124158832,2.6074995,18.9129826,12.79775955,6,8.600120024,4.200840168,0.112022404
Sr2MgGe2O7Mn0.001,Sr2MgGe2O7,Mn,4,0.001,298,659,419,https://doi.org/10.1016/j.jallcom.2018.05.264,mp-972387, icsd-420522,0.583333333,0.083333333,0.5,90,38,8,30,200.5644,87.62,15.9994,71.6206,5.35,2,0.6,1.4,7.71,3.44,0.95,2.49,10,4,2,2,34.85859345,13.618055,5.69486745,7.92318755,0.322957198,0.261682243,1.869158875,2.228493333,0.8775,3.44,0.86,1.155,2.609166667,17.33333333,12.16666667,5.833333333,8.166666667,3.333333333,0
Sr2MgGe2O7Mn0.003,Sr2MgGe2O7,Mn,4,0.003,298,659,419,https://doi.org/10.1016/j.jallcom.2018.05.264,mp-972387, icsd-420522,0.583333333,0.083333333,0.5,90,38,8,30,200.5644,87.62,15.9994,71.6206,5.35,2,0.6,1.4,7.71,3.44,0.95,2.49,10,4,2,2,34.85859345,13.618055,5.69486745,7.92318755,0.322957198,0.261682243,1.869158875,2.228493333,0.8775,3.44,0.86,1.155,2.609166667,17.33333333,12.16666667,5.833333333,8.166666667,3.333333333,0
Sr2MgGe2O7Mn0.005,Sr2MgGe2O7,Mn,4,0.005,298,659,419,https://doi.org/10.1016/j.jallcom.2018.05.264,mp-972387, icsd-420522,0.583333333,0.083333333,0.5,90,38,8,30,200.5644,87.62,15.9994,71.6206,5.35,2,0.6,1.4,7.71,3.44,0.95,2.49,10,4,2,2,34.85859345,13.618055,5.69486745,7.92318755,0.322957198,0.261682243,1.869158875,2.228493333,0.8775,3.44,0.86,1.155,2.609166667,17.33333333,12.16666667,5.833333333,8.166666667,3.333333333,0
Sr2MgGe2O7Mn0.007,Sr2MgGe2O7,Mn,4,0.007,298,659,419,https://doi.org/10.1016/j.jallcom.2018.05.264,mp-972387, icsd-420522,0.583333333,0.083333333,0.5,90,38,8,30,200.5644,87.62,15.9994,71.6206,5.35,2,0.6,1.4,7.71,3.44,0.95,2.49,10,4,2,2,34.85859345,13.618055,5.69486745,7.92318755,0.322957198,0.261682243,1.869158875,2.228493333,0.8775,3.44,0.86,1.155,2.609166667,17.33333333,12.16666667,5.833333333,8.166666667,3.333333333,0
Sr2MgGe2O7Mn0.009,Sr2MgGe2O7,Mn,4,0.009,298,659,419,https://doi.org/10.1016/j.jallcom.2018.05.264,mp-972387, icsd-420522,0.583333333,0.083333333,0.5,90,38,8,30,200.5644,87.62,15.9994,71.6206,5.35,2,0.6,1.4,7.71,3.44,0.95,2.49,10,4,2,2,34.85859345,13.618055,5.69486745,7.92318755,0.322957198,0.261682243,1.869158875,2.228493333,0.8775,3.44,0.86,1.155,2.609166667,17.33333333,12.16666667,5.833333333,8.166666667,3.333333333,0
Sr2MgGe2O7Mn0.011,Sr2MgGe2O7,Mn,4,0.011,298,659,419,https://doi.org/10.1016/j.jallcom.2018.05.264,mp-972387, icsd-420522,0.583333333,0.083333333,0.5,90,38,8,30,200.5644,87.62,15.9994,71.6206,5.35,2,0.6,1.4,7.71,3.44,0.95,2.49,10,4,2,2,34.85859345,13.618055,5.69486745,7.92318755,0.322957198,0.261682243,1.869158875,2.228493333,0.8775,3.44,0.86,1.155,2.609166667,17.33333333,12.16666667,5.833333333,8.166666667,3.333333333,0
Sr2MgGe2O7Mn0.02,Sr2MgGe2O7,Mn,4,0.02,298,659,419,https://doi.org/10.1016/j.jallcom.2018.05.264,mp-972387, icsd-420522,0.583333333,0.083333333,0.5,90,38,8,30,200.5644,87.62,15.9994,71.6206,5.35,2,0.6,1.4,7.71,3.44,0.95,2.49,10,4,2,2,34.85859345,13.618055,5.69486745,7.92318755,0.322957198,0.261682243,1.869158875,2.228493333,0.8775,3.44,0.86,1.155,2.609166667,17.33333333,12.16666667,5.833333333,8.166666667,3.333333333,0
Lu3Al4.998O12Mg0.001Mn0.001,Lu3Al4.998O12Mg0.001,Mn,4,0.001,298,670,326,https://doi.org/10.1039/C7TC02514A,mp-14132, icsd-182354 icsd-23846,0.600030002,5.00E-05,0.599979999,104,71,8,63,242.2529386,174.967,15.9994,158.9676,5.1,1.75,0.6,1.15,7.63,3.44,1.27,2.17,8,4,1,3,32.675931,13.618055,5.425871,8.192184,0.284403669,0.225490196,1.568627448,2.329355179,0.8775,3.44,0.86,1.074929246,2.657037352,18.70023501,13.29946497,5.699984999,7.749987499,3.150157508,2.100105005
Lu3Al4.994O12Mg0.003Mn0.003,Lu3Al4.994O12Mg0.003,Mn,4,0.003,298,670,326,https://doi.org/10.1039/C7TC02514A,mp-14132, icsd-182354 icsd-23846,0.600090014,0.000150023,0.599939991,104,71,8,63,242.2529386,174.967,15.9994,158.9676,5.1,1.75,0.6,1.15,7.63,3.44,1.27,2.17,8,4,1,3,32.675931,13.618055,5.425871,8.192184,0.284403669,0.225490196,1.568627448,2.329355179,0.8775,3.44,0.86,1.074987748,2.657112067,18.70070511,13.29839476,5.699954993,7.749962494,3.150472571,2.100315047
Lu3Al4.994O12Mg0.003Mn0.003,Lu3Al4.994O12Mg0.003,Mn,4,0.003,298,670,465,https://doi.org/10.1039/C7TC02514A,mp-14132, icsd-182354 icsd-23846,0.600090014,0.000150023,0.599939991,104,71,8,63,242.2529386,174.967,15.9994,158.9676,5.1,1.75,0.6,1.15,7.63,3.44,1.27,2.17,8,4,1,3,32.675931,13.618055,5.425871,8.192184,0.284403669,0.225490196,1.568627448,2.329355179,0.8775,3.44,0.86,1.074987748,2.657112067,18.70070511,13.29839476,5.699954993,7.749962494,3.150472571,2.100315047
Lu3Al4.986O12Mg0.007Mn0.007,Lu3Al4.986O12Mg0.007,Mn,4,0.007,298,670,326,https://doi.org/10.1039/C7TC02514A,mp-14132, icsd-182354 icsd-23846,0.600210074,0.000350123,0.599859951,104,71,8,63,242.2529386,174.967,15.9994,158.9676,5.1,1.75,0.6,1.15,7.63,3.44,1.27,2.17,8,4,1,3,32.675931,13.618055,5.425871,8.192184,0.284403669,0.225490196,1.568627448,2.329355179,0.8775,3.44,0.86,1.075104787,2.657261542,18.70164558,13.29625369,5.699894963,7.749912469,3.151102886,2.100735257
Lu3Al4.98O12Mg0.01Mn0.01,Lu3Al4.98O12Mg0.01,Mn,4,0.01,298,670,326,https://doi.org/10.1039/C7TC02514A,mp-14132, icsd-182354 icsd-23846,0.60030015,0.00050025,0.5997999,104,71,8,63,242.2529386,174.967,15.9994,158.9676,5.1,1.75,0.6,1.15,7.63,3.44,1.27,2.17,8,4,1,3,32.675931,13.618055,5.425871,8.192184,0.284403669,0.225490196,1.568627448,2.329355179,0.8775,3.44,0.86,1.075192596,2.657373687,18.70235118,13.29464732,5.699849925,7.749874937,3.151575788,2.101050525
Lu3Al4.97O12Mg0.015Mn0.015,Lu3Al4.97O12Mg0.015,Mn,4,0.015,298,670,326,https://doi.org/10.1039/C7TC02514A,mp-14132, icsd-182354 icsd-23846,0.600450338,0.000750563,0.599699775,104,71,8,63,242.2529386,174.967,15.9994,158.9676,5.1,1.75,0.6,1.15,7.63,3.44,1.27,2.17,8,4,1,3,32.675931,13.618055,5.425871,8.192184,0.284403669,0.225490196,1.568627448,2.329355179,0.8775,3.44,0.86,1.075339004,2.657560671,18.70352765,13.29196898,5.699774831,7.749812359,3.152364273,2.101576182
Lu3Al4.96O12Mg0.02Mn0.02,Lu3Al4.96O12Mg0.02,Mn,4,0.02,298,670,326,https://doi.org/10.1039/C7TC02514A,mp-14132, icsd-182354 icsd-23846,0.600600601,0.001001001,0.5995996,104,71,8,63,242.2529386,174.967,15.9994,158.9676,5.1,1.75,0.6,1.15,7.63,3.44,1.27,2.17,8,4,1,3,32.675931,13.618055,5.425871,8.192184,0.284403669,0.225490196,1.568627448,2.329355179,0.8775,3.44,0.86,1.075485485,2.657747748,18.7047047,13.28928929,5.6996997,7.74974975,3.153153153,2.102102102
Ca14Zn6Ga9.97O35Mn0.03,Ca14Zn6Ga9.97O35,Mn,4,0.03,298,713,310,https://doi.org/10.1039/C7RA02112G,,,0.538710174,0.092350316,0.446359858,89,31,8,23,191.2094,69.723,15.9994,53.7236,5.05,1.8,0.6,1.2,7.9,3.44,1,2.44,17,10,1,9,35.12470947,13.618055,5.999302,7.618753,0.308860759,0.237623762,3.366336627,2.148420224,0.8775,3.44,0.88,1.122321071,2.498779437,16.14699092,12.15345544,5.845159304,7.84377405,2.458057565,0
Ca14Zn6Ga9.91O35Mn0.09,Ca14Zn6Ga9.91O35,Mn,4,0.09,298,713,310,https://doi.org/10.1039/C7RA02112G,,,0.539208134,0.09243568,0.446772454,89,31,8,23,191.2094,69.723,15.9994,53.7236,5.05,1.8,0.6,1.2,7.9,3.44,1,2.44,17,10,1,9,35.12470947,13.618055,5.999302,7.618753,0.308860759,0.237623762,3.366336627,2.148420224,0.8775,3.44,0.88,1.122655985,2.499416115,16.13326144,12.15267293,5.843167463,7.839007857,2.451086119,0
Ca14Zn6Ga9.88O35Mn0.12,Ca14Zn6Ga9.88O35,Mn,4,0.12,298,713,310,https://doi.org/10.1039/C7RA02112G,,,0.53945746,0.092478422,0.446979038,89,31,8,23,191.2094,69.723,15.9994,53.7236,5.05,1.8,0.6,1.2,7.9,3.44,1,2.44,17,10,1,9,35.12470947,13.618055,5.999302,7.618753,0.308860759,0.237623762,3.366336627,2.148420224,0.8775,3.44,0.88,1.122823674,2.499734895,16.12638718,12.15228113,5.84217016,7.836621455,2.447595561,0
Ca14Zn6Ga9.85O35Mn0.15,Ca14Zn6Ga9.85O35,Mn,4,0.15,298,713.4,310,https://doi.org/10.1039/C7RA02112G,,,0.539707016,0.092521203,0.447185813,89,31,8,23,191.2094,69.723,15.9994,53.7236,5.05,1.8,0.6,1.2,7.9,3.44,1,2.44,17,10,1,9,35.12470947,13.618055,5.999302,7.618753,0.308860759,0.237623762,3.366336627,2.148420224,0.8775,3.44,0.88,1.122991519,2.500053971,16.11950655,12.15188897,5.841171935,7.834232845,2.444101773,0
Ca14Zn6Ga9.85O35Mn0.15,Ca14Zn6Ga9.85O35,Mn,4,0.15,323,714,310,https://doi.org/10.1039/C7RA02112G,,,0.539707016,0.092521203,0.447185813,89,31,8,23,191.2094,69.723,15.9994,53.7236,5.05,1.8,0.6,1.2,7.9,3.44,1,2.44,17,10,1,9,35.12470947,13.618055,5.999302,7.618753,0.308860759,0.237623762,3.366336627,2.148420224,0.8775,3.44,0.88,1.122991519,2.500053971,16.11950655,12.15188897,5.841171935,7.834232845,2.444101773,0
Ca14Zn6Ga9.85O35Mn0.15,Ca14Zn6Ga9.85O35,Mn,4,0.15,373,714.3,310,https://doi.org/10.1039/C7RA02112G,,,0.539707016,0.092521203,0.447185813,89,31,8,23,191.2094,69.723,15.9994,53.7236,5.05,1.8,0.6,1.2,7.9,3.44,1,2.44,17,10,1,9,35.12470947,13.618055,5.999302,7.618753,0.308860759,0.237623762,3.366336627,2.148420224,0.8775,3.44,0.88,1.122991519,2.500053971,16.11950655,12.15188897,5.841171935,7.834232845,2.444101773,0
Ca14Zn6Ga9.85O35Mn0.15,Ca14Zn6Ga9.85O35,Mn,4,0.15,423,715,310,https://doi.org/10.1039/C7RA02112G,,,0.539707016,0.092521203,0.447185813,89,31,8,23,191.2094,69.723,15.9994,53.7236,5.05,1.8,0.6,1.2,7.9,3.44,1,2.44,17,10,1,9,35.12470947,13.618055,5.999302,7.618753,0.308860759,0.237623762,3.366336627,2.148420224,0.8775,3.44,0.88,1.122991519,2.500053971,16.11950655,12.15188897,5.841171935,7.834232845,2.444101773,0
Ca14Zn6Ga9.85O35Mn0.15,Ca14Zn6Ga9.85O35,Mn,4,0.15,473,715.6,310,https://doi.org/10.1039/C7RA02112G,,,0.539707016,0.092521203,0.447185813,89,31,8,23,191.2094,69.723,15.9994,53.7236,5.05,1.8,0.6,1.2,7.9,3.44,1,2.44,17,10,1,9,35.12470947,13.618055,5.999302,7.618753,0.308860759,0.237623762,3.366336627,2.148420224,0.8775,3.44,0.88,1.122991519,2.500053971,16.11950655,12.15188897,5.841171935,7.834232845,2.444101773,0
Ca14Zn6Ga9.85O35Mn0.15,Ca14Zn6Ga9.85O35,Mn,4,0.15,523,715.9,310,https://doi.org/10.1039/C7RA02112G,,,0.539707016,0.092521203,0.447185813,89,31,8,23,191.2094,69.723,15.9994,53.7236,5.05,1.8,0.6,1.2,7.9,3.44,1,2.44,17,10,1,9,35.12470947,13.618055,5.999302,7.618753,0.308860759,0.237623762,3.366336627,2.148420224,0.8775,3.44,0.88,1.122991519,2.500053971,16.11950655,12.15188897,5.841171935,7.834232845,2.444101773,0
Ca14Zn6Ga9.85O35Mn0.15,Ca14Zn6Ga9.85O35,Mn,4,0.15,573,716.6,310,https://doi.org/10.1039/C7RA02112G,,,0.539707016,0.092521203,0.447185813,89,31,8,23,191.2094,69.723,15.9994,53.7236,5.05,1.8,0.6,1.2,7.9,3.44,1,2.44,17,10,1,9,35.12470947,13.618055,5.999302,7.618753,0.308860759,0.237623762,3.366336627,2.148420224,0.8775,3.44,0.88,1.122991519,2.500053971,16.11950655,12.15188897,5.841171935,7.834232845,2.444101773,0
Ca14Zn6Ga9.8O35Mn0.2,Ca14Zn6Ga9.8O35,Mn,4,0.2,298,713,310,https://doi.org/10.1039/C7RA02112G,,,0.540123457,0.092592593,0.447530864,89,31,8,23,191.2094,69.723,15.9994,53.7236,5.05,1.8,0.6,1.2,7.9,3.44,1,2.44,17,10,1,9,35.12470947,13.618055,5.999302,7.618753,0.308860759,0.237623762,3.366336627,2.148420224,0.8775,3.44,0.88,1.123271605,2.50058642,16.10802469,12.15123457,5.839506173,7.830246914,2.438271605,0
Ca14Zn6Ga9.75O35Mn0.25,Ca14Zn6Ga9.75O35,Mn,4,0.25,298,713,310,https://doi.org/10.1039/C7RA02112G,,,0.540540541,0.092664093,0.447876448,89,31,8,23,191.2094,69.723,15.9994,53.7236,5.05,1.8,0.6,1.2,7.9,3.44,1,2.44,17,10,1,9,35.12470947,13.618055,5.999302,7.618753,0.308860759,0.237623762,3.366336627,2.148420224,0.8775,3.44,0.88,1.123552124,2.501119691,16.0965251,12.15057915,5.837837838,7.826254826,2.432432432,0
Ca13.9Zn6Ga10O35Dy0.1,Ca13.9Zn6Ga10O35,Dy,3,0.1,298,410,266,https://doi.org/10.1039/C7RA02112G,,,0.539291217,0.092449923,0.446841294,89,31,8,23,191.2094,69.723,15.9994,53.7236,5.05,1.8,0.6,1.2,7.9,3.44,1,2.44,17,10,1,9,35.12470947,13.618055,5.999302,7.618753,0.308860759,0.237623762,3.366336627,2.148420224,1.052,3.44,1.14,1.122126348,2.500770416,16.14791988,12.16949153,5.842835131,7.839753467,2.465331279,0
Ca3BiP3O12Dy0.01,Ca3BiP3O12,Dy,3,0.01,298,575,451,https://doi.org/10.1111/jace.16479,,,0.631578947,0.052631579,0.578947368,126,83,8,75,296.031562,208.9804,15.9994,192.981,5,1.8,0.6,1.2,8.65,3.44,1,2.44,12,4,2,2,37.50341247,13.618055,6.11315547,7.50489953,0.282080925,0.24,2.399999995,2.349456841,1.052,2.815,1.035,1.117105263,2.782631579,14.94736842,13.57894737,5.368421053,7.263157895,1.578947368,0.736842105
Ca3BiP3O12Dy0.02,Ca3BiP3O12,Dy,3,0.02,298,575,451,https://doi.org/10.1111/jace.16479,,,0.631578947,0.052631579,0.578947368,126,83,8,75,296.031562,208.9804,15.9994,192.981,5,1.8,0.6,1.2,8.65,3.44,1,2.44,12,4,2,2,37.50341247,13.618055,6.11315547,7.50489953,0.282080925,0.24,2.399999995,2.349456841,1.052,2.815,1.035,1.117105263,2.782631579,14.94736842,13.57894737,5.368421053,7.263157895,1.578947368,0.736842105
Ca3BiP3O12Dy0.04,Ca3BiP3O12,Dy,3,0.04,298,575,451,https://doi.org/10.1111/jace.16479,,,0.631578947,0.052631579,0.578947368,126,83,8,75,296.031562,208.9804,15.9994,192.981,5,1.8,0.6,1.2,8.65,3.44,1,2.44,12,4,2,2,37.50341247,13.618055,6.11315547,7.50489953,0.282080925,0.24,2.399999995,2.349456841,1.052,2.815,1.035,1.117105263,2.782631579,14.94736842,13.57894737,5.368421053,7.263157895,1.578947368,0.736842105
Ca3BiP3O12Dy0.06,Ca3BiP3O12,Dy,3,0.06,298,575,451,https://doi.org/10.1111/jace.16479,,,0.631578947,0.052631579,0.578947368,126,83,8,75,296.031562,208.9804,15.9994,192.981,5,1.8,0.6,1.2,8.65,3.44,1,2.44,12,4,2,2,37.50341247,13.618055,6.11315547,7.50489953,0.282080925,0.24,2.399999995,2.349456841,1.052,2.815,1.035,1.117105263,2.782631579,14.94736842,13.57894737,5.368421053,7.263157895,1.578947368,0.736842105
Ca3BiP3O12Dy0.06,Ca3BiP3O12,Dy,3,0.06,298,575,384,https://doi.org/10.1111/jace.16479,,,0.631578947,0.052631579,0.578947368,126,83,8,75,296.031562,208.9804,15.9994,192.981,5,1.8,0.6,1.2,8.65,3.44,1,2.44,12,4,2,2,37.50341247,13.618055,6.11315547,7.50489953,0.282080925,0.24,2.399999995,2.349456841,1.052,2.815,1.035,1.117105263,2.782631579,14.94736842,13.57894737,5.368421053,7.263157895,1.578947368,0.736842105
Ca3BiP3O12Dy0.08,Ca3BiP3O12,Dy,3,0.08,298,575,451,https://doi.org/10.1111/jace.16479,,,0.631578947,0.052631579,0.578947368,126,83,8,75,296.031562,208.9804,15.9994,192.981,5,1.8,0.6,1.2,8.65,3.44,1,2.44,12,4,2,2,37.50341247,13.618055,6.11315547,7.50489953,0.282080925,0.24,2.399999995,2.349456841,1.052,2.815,1.035,1.117105263,2.782631579,14.94736842,13.57894737,5.368421053,7.263157895,1.578947368,0.736842105
Ca3BiP3O12Dy0.1,Ca3BiP3O12,Dy,3,0.1,298,575,451,https://doi.org/10.1111/jace.16479,,,0.631578947,0.052631579,0.578947368,126,83,8,75,296.031562,208.9804,15.9994,192.981,5,1.8,0.6,1.2,8.65,3.44,1,2.44,12,4,2,2,37.50341247,13.618055,6.11315547,7.50489953,0.282080925,0.24,2.399999995,2.349456841,1.052,2.815,1.035,1.117105263,2.782631579,14.94736842,13.57894737,5.368421053,7.263157895,1.578947368,0.736842105
CaMg2La2W2O12Mn0.008,CaMg2La2W2O12,Mn,4,0.008,298,708,352,https://doi.org/10.1016/j.mtchem.2021.100512,,,0.631578947,0.052631579,0.578947368,171,74,8,66,403.12787,183.84,15.9994,167.8406,7.2,1.95,0.6,1.35,9.21,3.44,1,2.44,13,4,1,3,40.81837647,13.618055,5.5769,8.041155,0.264929424,0.1875,1.805555553,2.357472924,0.8775,3.44,0.86,1.150385965,2.727368421,21.15789474,11.36842105,6.105263158,8.842105263,4.736842105,1.473684211
CaMg2La2W2O12Mn0.008,CaMg2La2W2O12,Mn,4,0.008,303,708,352,https://doi.org/10.1016/j.mtchem.2021.100512,,,0.631578947,0.052631579,0.578947368,171,74,8,66,403.12787,183.84,15.9994,167.8406,7.2,1.95,0.6,1.35,9.21,3.44,1,2.44,13,4,1,3,40.81837647,13.618055,5.5769,8.041155,0.264929424,0.1875,1.805555553,2.357472924,0.8775,3.44,0.86,1.150385965,2.727368421,21.15789474,11.36842105,6.105263158,8.842105263,4.736842105,1.473684211
CaMg2La2W2O12Mn0.008,CaMg2La2W2O12,Mn,4,0.008,323,708,352,https://doi.org/10.1016/j.mtchem.2021.100512,,,0.631578947,0.052631579,0.578947368,171,74,8,66,403.12787,183.84,15.9994,167.8406,7.2,1.95,0.6,1.35,9.21,3.44,1,2.44,13,4,1,3,40.81837647,13.618055,5.5769,8.041155,0.264929424,0.1875,1.805555553,2.357472924,0.8775,3.44,0.86,1.150385965,2.727368421,21.15789474,11.36842105,6.105263158,8.842105263,4.736842105,1.473684211
CaMg2La2W2O12Mn0.008,CaMg2La2W2O12,Mn,4,0.008,343,708,352,https://doi.org/10.1016/j.mtchem.2021.100512,,,0.631578947,0.052631579,0.578947368,171,74,8,66,403.12787,183.84,15.9994,167.8406,7.2,1.95,0.6,1.35,9.21,3.44,1,2.44,13,4,1,3,40.81837647,13.618055,5.5769,8.041155,0.264929424,0.1875,1.805555553,2.357472924,0.8775,3.44,0.86,1.150385965,2.727368421,21.15789474,11.36842105,6.105263158,8.842105263,4.736842105,1.473684211
CaMg2La2W2O12Mn0.008,CaMg2La2W2O12,Mn,4,0.008,363,708,352,https://doi.org/10.1016/j.mtchem.2021.100512,,,0.631578947,0.052631579,0.578947368,171,74,8,66,403.12787,183.84,15.9994,167.8406,7.2,1.95,0.6,1.35,9.21,3.44,1,2.44,13,4,1,3,40.81837647,13.618055,5.5769,8.041155,0.264929424,0.1875,1.805555553,2.357472924,0.8775,3.44,0.86,1.150385965,2.727368421,21.15789474,11.36842105,6.105263158,8.842105263,4.736842105,1.473684211
CaMg2La2W2O12Mn0.008,CaMg2La2W2O12,Mn,4,0.008,383,708,352,https://doi.org/10.1016/j.mtchem.2021.100512,,,0.631578947,0.052631579,0.578947368,171,74,8,66,403.12787,183.84,15.9994,167.8406,7.2,1.95,0.6,1.35,9.21,3.44,1,2.44,13,4,1,3,40.81837647,13.618055,5.5769,8.041155,0.264929424,0.1875,1.805555553,2.357472924,0.8775,3.44,0.86,1.150385965,2.727368421,21.15789474,11.36842105,6.105263158,8.842105263,4.736842105,1.473684211
CaMg2La2W2O12Mn0.008,CaMg2La2W2O12,Mn,4,0.008,403,708,352,https://doi.org/10.1016/j.mtchem.2021.100512,,,0.631578947,0.052631579,0.578947368,171,74,8,66,403.12787,183.84,15.9994,167.8406,7.2,1.95,0.6,1.35,9.21,3.44,1,2.44,13,4,1,3,40.81837647,13.618055,5.5769,8.041155,0.264929424,0.1875,1.805555553,2.357472924,0.8775,3.44,0.86,1.150385965,2.727368421,21.15789474,11.36842105,6.105263158,8.842105263,4.736842105,1.473684211
CaMg2La2W2O12Mn0.008,CaMg2La2W2O12,Mn,4,0.008,423,708,352,https://doi.org/10.1016/j.mtchem.2021.100512,,,0.631578947,0.052631579,0.578947368,171,74,8,66,403.12787,183.84,15.9994,167.8406,7.2,1.95,0.6,1.35,9.21,3.44,1,2.44,13,4,1,3,40.81837647,13.618055,5.5769,8.041155,0.264929424,0.1875,1.805555553,2.357472924,0.8775,3.44,0.86,1.150385965,2.727368421,21.15789474,11.36842105,6.105263158,8.842105263,4.736842105,1.473684211
CaMg2La2W2O12Mn0.008,CaMg2La2W2O12,Mn,4,0.008,443,708,352,https://doi.org/10.1016/j.mtchem.2021.100512,,,0.631578947,0.052631579,0.578947368,171,74,8,66,403.12787,183.84,15.9994,167.8406,7.2,1.95,0.6,1.35,9.21,3.44,1,2.44,13,4,1,3,40.81837647,13.618055,5.5769,8.041155,0.264929424,0.1875,1.805555553,2.357472924,0.8775,3.44,0.86,1.150385965,2.727368421,21.15789474,11.36842105,6.105263158,8.842105263,4.736842105,1.473684211
CaMg2La2W2O12Mn0.008,CaMg2La2W2O12,Mn,4,0.008,463,708,352,https://doi.org/10.1016/j.mtchem.2021.100512,,,0.631578947,0.052631579,0.578947368,171,74,8,66,403.12787,183.84,15.9994,167.8406,7.2,1.95,0.6,1.35,9.21,3.44,1,2.44,13,4,1,3,40.81837647,13.618055,5.5769,8.041155,0.264929424,0.1875,1.805555553,2.357472924,0.8775,3.44,0.86,1.150385965,2.727368421,21.15789474,11.36842105,6.105263158,8.842105263,4.736842105,1.473684211
Ca2YHf2Ga3O12Ce0.01,Ca2YHf2Ga3O12,Ce,3,0.01,298,479,398,https://doi.org/10.1016/j.jlumin.2020.117544,,,0.6,0.05,0.55,170,72,8,64,393.19625,178.49,15.9994,162.4906,7.05,1.8,0.6,1.2,8.77,3.44,1,2.44,10,4,1,3,38.77284247,13.618055,5.999302,7.618753,0.278221208,0.170212766,1.418439714,2.312919118,1.15,3.44,1.14,1.121,2.6265,20.6,12.3,6.1,8.85,4.25,1.4
Ca2YHf2Ga3O12Ce0.02,Ca2YHf2Ga3O12,Ce,3,0.02,298,479,398,https://doi.org/10.1016/j.jlumin.2020.117544,,,0.6,0.05,0.55,170,72,8,64,393.19625,178.49,15.9994,162.4906,7.05,1.8,0.6,1.2,8.77,3.44,1,2.44,10,4,1,3,38.77284247,13.618055,5.999302,7.618753,0.278221208,0.170212766,1.418439714,2.312919118,1.15,3.44,1.14,1.121,2.6265,20.6,12.3,6.1,8.85,4.25,1.4
Ca2YHf2Ga3O12Ce0.04,Ca2YHf2Ga3O12,Ce,3,0.04,298,479,398,https://doi.org/10.1016/j.jlumin.2020.117544,,,0.6,0.05,0.55,170,72,8,64,393.19625,178.49,15.9994,162.4906,7.05,1.8,0.6,1.2,8.77,3.44,1,2.44,10,4,1,3,38.77284247,13.618055,5.999302,7.618753,0.278221208,0.170212766,1.418439714,2.312919118,1.15,3.44,1.14,1.121,2.6265,20.6,12.3,6.1,8.85,4.25,1.4
Ca2YHf2Ga3O12Ce0.07,Ca2YHf2Ga3O12,Ce,3,0.07,298,480,398,https://doi.org/10.1016/j.jlumin.2020.117544,,,0.6,0.05,0.55,170,72,8,64,393.19625,178.49,15.9994,162.4906,7.05,1.8,0.6,1.2,8.77,3.44,1,2.44,10,4,1,3,38.77284247,13.618055,5.999302,7.618753,0.278221208,0.170212766,1.418439714,2.312919118,1.15,3.44,1.14,1.121,2.6265,20.6,12.3,6.1,8.85,4.25,1.4
Ca2YHf2Ga3O12Ce0.1,Ca2YHf2Ga3O12,Ce,3,0.1,298,481,398,https://doi.org/10.1016/j.jlumin.2020.117544,,,0.6,0.05,0.55,170,72,8,64,393.19625,178.49,15.9994,162.4906,7.05,1.8,0.6,1.2,8.77,3.44,1,2.44,10,4,1,3,38.77284247,13.618055,5.999302,7.618753,0.278221208,0.170212766,1.418439714,2.312919118,1.15,3.44,1.14,1.121,2.6265,20.6,12.3,6.1,8.85,4.25,1.4
Ca2YHf2Ga3O12Ce0.12,Ca2YHf2Ga3O12,Ce,3,0.12,298,485,398,https://doi.org/10.1016/j.jlumin.2020.117544,,,0.6,0.05,0.55,170,72,8,64,393.19625,178.49,15.9994,162.4906,7.05,1.8,0.6,1.2,8.77,3.44,1,2.44,10,4,1,3,38.77284247,13.618055,5.999302,7.618753,0.278221208,0.170212766,1.418439714,2.312919118,1.15,3.44,1.14,1.121,2.6265,20.6,12.3,6.1,8.85,4.25,1.4
Ca2La0.97Hf2Al3O12Ce0.03,Ca2La0.97Hf2Al3O12,Ce,3,0.03,298,506,408,https://doi.org/10.1016/j.jallcom.2020.155469,,,0.600901352,0.048572859,0.552328493,170,72,8,64,400.4544086,178.49,15.9994,162.4906,7.15,1.95,0.6,1.35,8.45,3.44,1,2.44,10,4,1,3,38.11894947,13.618055,5.5769,8.041155,0.288757396,0.188811189,1.398601397,2.355614168,1.15,3.44,1.14,1.114764146,2.592739109,18.74261392,12.31397096,5.890836254,8.226339509,3.223335003,1.402103155
Ca2La0.95Hf2Al3O12Ce0.05,Ca2La0.95Hf2Al3O12,Ce,3,0.05,298,515,408,https://doi.org/10.1016/j.jallcom.2020.155469,,,0.601503759,0.047619048,0.553884712,170,72,8,64,400.4544086,178.49,15.9994,162.4906,7.15,1.95,0.6,1.35,8.45,3.44,1,2.44,10,4,1,3,38.11894947,13.618055,5.5769,8.041155,0.288757396,0.188811189,1.398601397,2.355614168,1.15,3.44,1.14,1.114706767,2.594235589,18.70426065,12.32330827,5.884711779,8.210526316,3.205513784,1.403508772
Ca2La0.92Hf2Al3O12Ce0.08,Ca2La0.92Hf2Al3O12,Ce,3,0.08,298,521,408,https://doi.org/10.1016/j.jallcom.2020.155469,,,0.602409639,0.046184739,0.5562249,170,72,8,64,400.4544086,178.49,15.9994,162.4906,7.15,1.95,0.6,1.35,8.45,3.44,1,2.44,10,4,1,3,38.11894947,13.618055,5.5769,8.041155,0.288757396,0.188811189,1.398601397,2.355614168,1.15,3.44,1.14,1.114620482,2.596485944,18.64658635,12.3373494,5.875502008,8.186746988,3.178714859,1.40562249
Ca2La0.88Hf2Al3O12Ce0.12,Ca2La0.88Hf2Al3O12,Ce,3,0.12,298,524,408,https://doi.org/10.1016/j.jallcom.2020.155469,,,0.60362173,0.044265594,0.559356137,170,72,8,64,400.4544086,178.49,15.9994,162.4906,7.15,1.95,0.6,1.35,8.45,3.44,1,2.44,10,4,1,3,38.11894947,13.618055,5.5769,8.041155,0.288757396,0.188811189,1.398601397,2.355614168,1.15,3.44,1.14,1.11450503,2.599496982,18.5694165,12.35613682,5.863179074,8.154929577,3.142857143,1.408450704
Ca2La0.85Hf2Al3O12Ce0.15,Ca2La0.85Hf2Al3O12,Ce,3,0.15,298,531,408,https://doi.org/10.1016/j.jallcom.2020.155469,,,0.604534005,0.042821159,0.561712846,170,72,8,64,400.4544086,178.49,15.9994,162.4906,7.15,1.95,0.6,1.35,8.45,3.44,1,2.44,10,4,1,3,38.11894947,13.618055,5.5769,8.041155,0.288757396,0.188811189,1.398601397,2.355614168,1.15,3.44,1.14,1.114418136,2.601763224,18.51133501,12.37027708,5.853904282,8.130982368,3.115869018,1.410579345
Ca0.99Sr2Al2O6Ce0.01,Ca0.99Sr2Al2O6,Ce,3,0.01,303,545,375,https://doi.org/10.1016/j.jlumin.2018.10.119,mp-3393, icsd-71860 icsd-66062,0.545950864,0.090081893,0.455868972,79,38,8,30,170.6789386,87.62,15.9994,71.6206,5.65,2,0.6,1.4,7,3.44,0.95,2.49,9,4,1,3,31.41184692,13.618055,5.69486745,7.92318755,0.355714285,0.24778761,1.592920351,2.160492893,1.15,3.44,1.14,1.153648772,2.434030937,15.45040946,11.64513194,5.816196542,7.814376706,1.819836215,0
