Repository: Anushervon006/emission-ml

# 📊 Dataset

This directory contains the dataset and reproducibility files used in the
machine-learning analysis of inorganic phosphor emission wavelengths.

## 🔬 Main Dataset

**File:** `group_one_dopant_without_exact_duplicates.csv`

The dataset contains inorganic phosphor materials together with
physicochemical descriptors used as input variables for machine-learning
models.

**Target variable:** `Emission max. (nm)`

The dataset represents the single-dopant subset after removal of exact
duplicate entries.

File: data/group_one_dopant_without_exact_duplicates.csv (part 7 of 27)
Inorganic phosphor,Host,1st dopant,1st dopant valency,1st doping concentration,Temp. (K),Emission max. (nm),Excitation source ,Reference,MP-ID,ICSD-ID,Atomic Ratio_max,Atomic Ratio_min,Atomic Ratio_diff,Atomic Number_sum,Atomic Number_max,Atomic Number_min,Atomic Number_diff,Atomic Weight_sum,Atomic Weight_max,Atomic Weight_min,Atomic Weight_diff,Atomic Radius_sum,Atomic Radius_max,Atomic Radius_min,Atomic Radius_diff,EN pauling_sum,EN pauling_max,EN pauling_min,EN pauling_diff,Valence Electron_sum,Valence Electron_max,Valence Electron_min,Valence Electron_diff,Ionization Energy_sum,Ionization Energy_max,Ionization Energy_min,Ionization Energy_diff,electronegativity_diff_ratio,radius_mismatch,electron_density,mass_to_charge,ionic_radius_emission_center,EN_ligand_avg,ionic_radius_substituted,avg_ionic_radius_host,avg_EN_host,avg_atomic_number_host,avg_group_host,avg_s_electrons,avg_p_electrons,avg_d_electrons,avg_f_electrons
Ca0.99Sr2Al2O6Ce0.01,Ca0.99Sr2Al2O6,Ce,3,0.01,343,537,375,https://doi.org/10.1016/j.jlumin.2018.10.119,mp-3393, icsd-71860 icsd-66062,0.545950864,0.090081893,0.455868972,79,38,8,30,170.6789386,87.62,15.9994,71.6206,5.65,2,0.6,1.4,7,3.44,0.95,2.49,9,4,1,3,31.41184692,13.618055,5.69486745,7.92318755,0.355714285,0.24778761,1.592920351,2.160492893,1.15,3.44,1.14,1.153648772,2.434030937,15.45040946,11.64513194,5.816196542,7.814376706,1.819836215,0
Ca0.99Sr2Al2O6Ce0.01,Ca0.99Sr2Al2O6,Ce,3,0.01,383,529,375,https://doi.org/10.1016/j.jlumin.2018.10.119,mp-3393, icsd-71860 icsd-66062,0.545950864,0.090081893,0.455868972,79,38,8,30,170.6789386,87.62,15.9994,71.6206,5.65,2,0.6,1.4,7,3.44,0.95,2.49,9,4,1,3,31.41184692,13.618055,5.69486745,7.92318755,0.355714285,0.24778761,1.592920351,2.160492893,1.15,3.44,1.14,1.153648772,2.434030937,15.45040946,11.64513194,5.816196542,7.814376706,1.819836215,0
Ca0.99Sr2Al2O6Ce0.01,Ca0.99Sr2Al2O6,Ce,3,0.01,423,526,375,https://doi.org/10.1016/j.jlumin.2018.10.119,mp-3393, icsd-71860 icsd-66062,0.545950864,0.090081893,0.455868972,79,38,8,30,170.6789386,87.62,15.9994,71.6206,5.65,2,0.6,1.4,7,3.44,0.95,2.49,9,4,1,3,31.41184692,13.618055,5.69486745,7.92318755,0.355714285,0.24778761,1.592920351,2.160492893,1.15,3.44,1.14,1.153648772,2.434030937,15.45040946,11.64513194,5.816196542,7.814376706,1.819836215,0
Ca0.99Sr2Al2O6Ce0.01,Ca0.99Sr2Al2O6,Ce,3,0.01,463,519,375,https://doi.org/10.1016/j.jlumin.2018.10.119,mp-3393, icsd-71860 icsd-66062,0.545950864,0.090081893,0.455868972,79,38,8,30,170.6789386,87.62,15.9994,71.6206,5.65,2,0.6,1.4,7,3.44,0.95,2.49,9,4,1,3,31.41184692,13.618055,5.69486745,7.92318755,0.355714285,0.24778761,1.592920351,2.160492893,1.15,3.44,1.14,1.153648772,2.434030937,15.45040946,11.64513194,5.816196542,7.814376706,1.819836215,0
Ca0.99Sr2Al2O6Ce0.01,Ca0.99Sr2Al2O6,Ce,3,0.01,503,513,375,https://doi.org/10.1016/j.jlumin.2018.10.119,mp-3393, icsd-71860 icsd-66062,0.545950864,0.090081893,0.455868972,79,38,8,30,170.6789386,87.62,15.9994,71.6206,5.65,2,0.6,1.4,7,3.44,0.95,2.49,9,4,1,3,31.41184692,13.618055,5.69486745,7.92318755,0.355714285,0.24778761,1.592920351,2.160492893,1.15,3.44,1.14,1.153648772,2.434030937,15.45040946,11.64513194,5.816196542,7.814376706,1.819836215,0
Ca2LuHf2Al3O12Ce0.02,Ca2LuHf2Al3O12,Ce,3,0.02,298,483,408,https://doi.org/10.1016/j.jcis.2021.05.108,,,0.6,0.05,0.55,184,72,8,64,436.5159386,178.49,15.9994,162.4906,6.95,1.8,0.6,1.2,8.62,3.44,1,2.44,10,4,1,3,37.96792047,13.618055,5.425871,8.192184,0.283062645,0.17266187,1.438848919,2.372369231,1.15,3.44,1.14,1.1063,2.599,19.5,12.3,5.9,8.25,3.25,2.1
Ba2GdTaO6Mn0.002,Ba2GdTaO6,Mn,4,0.002,298,688,358,https://doi.org/10.1021/acsomega.9b01787,"mp-1205549,mp-1205547",,0.6,0.1,0.5,201,73,8,65,491.52428,180.94788,15.9994,164.94848,6,2.15,0.6,1.55,7.03,3.44,0.89,2.55,10,4,1,3,32.5290906,13.618055,5.2116646,8.4063904,0.362731152,0.258333333,1.666666664,2.445394428,0.8775,3.44,0.82,1.2435,2.512,29.7,10.8,7.2,12,8.4,2.1
Ba2GdTaO6Mn0.004,Ba2GdTaO6,Mn,4,0.004,298,688,358,https://doi.org/10.1021/acsomega.9b01787,"mp-1205549,mp-1205547",,0.6,0.1,0.5,201,73,8,65,491.52428,180.94788,15.9994,164.94848,6,2.15,0.6,1.55,7.03,3.44,0.89,2.55,10,4,1,3,32.5290906,13.618055,5.2116646,8.4063904,0.362731152,0.258333333,1.666666664,2.445394428,0.8775,3.44,0.82,1.2435,2.512,29.7,10.8,7.2,12,8.4,2.1
Ba2GdTaO6Mn0.006,Ba2GdTaO6,Mn,4,0.006,298,688,358,https://doi.org/10.1021/acsomega.9b01787,"mp-1205549,mp-1205547",,0.6,0.1,0.5,201,73,8,65,491.52428,180.94788,15.9994,164.94848,6,2.15,0.6,1.55,7.03,3.44,0.89,2.55,10,4,1,3,32.5290906,13.618055,5.2116646,8.4063904,0.362731152,0.258333333,1.666666664,2.445394428,0.8775,3.44,0.82,1.2435,2.512,29.7,10.8,7.2,12,8.4,2.1
Ba2GdTaO6Mn0.008,Ba2GdTaO6,Mn,4,0.008,298,688,358,https://doi.org/10.1021/acsomega.9b01787,"mp-1205549,mp-1205547",,0.6,0.1,0.5,201,73,8,65,491.52428,180.94788,15.9994,164.94848,6,2.15,0.6,1.55,7.03,3.44,0.89,2.55,10,4,1,3,32.5290906,13.618055,5.2116646,8.4063904,0.362731152,0.258333333,1.666666664,2.445394428,0.8775,3.44,0.82,1.2435,2.512,29.7,10.8,7.2,12,8.4,2.1
Ba2GdTaO6Mn0.01,Ba2GdTaO6,Mn,4,0.01,298,688,358,https://doi.org/10.1021/acsomega.9b01787,"mp-1205549,mp-1205547",,0.6,0.1,0.5,201,73,8,65,491.52428,180.94788,15.9994,164.94848,6,2.15,0.6,1.55,7.03,3.44,0.89,2.55,10,4,1,3,32.5290906,13.618055,5.2116646,8.4063904,0.362731152,0.258333333,1.666666664,2.445394428,0.8775,3.44,0.82,1.2435,2.512,29.7,10.8,7.2,12,8.4,2.1
Ba2GdTaO6Mn0.012,Ba2GdTaO6,Mn,4,0.012,298,688,358,https://doi.org/10.1021/acsomega.9b01787,"mp-1205549,mp-1205547",,0.6,0.1,0.5,201,73,8,65,491.52428,180.94788,15.9994,164.94848,6,2.15,0.6,1.55,7.03,3.44,0.89,2.55,10,4,1,3,32.5290906,13.618055,5.2116646,8.4063904,0.362731152,0.258333333,1.666666664,2.445394428,0.8775,3.44,0.82,1.2435,2.512,29.7,10.8,7.2,12,8.4,2.1
Ca2LaTa0.999O6Mn0.001,Ca2LaTa0.999O6,Mn,4,0.001,298,696,325,https://doi.org/10.1016/j.jallcom.2018.12.027,,,0.600060006,0.099909991,0.500150015,158,73,8,65,375.93075,180.94788,15.9994,164.94848,5.8,1.95,0.6,1.35,7.04,3.44,1,2.44,10,4,1,3,32.85768147,13.618055,5.5769,8.041155,0.346590909,0.23275862,1.724137928,2.379308544,0.8775,3.44,0.82,1.183236324,2.52410241,21.79487949,10.80058006,6.399439944,9.598559856,4.398139814,1.398739874
Ca2LaTa0.998O6Mn0.002,Ca2LaTa0.998O6,Mn,4,0.002,298,696,325,https://doi.org/10.1016/j.jallcom.2018.12.027,,,0.600120024,0.099819964,0.50030006,158,73,8,65,375.93075,180.94788,15.9994,164.94848,5.8,1.95,0.6,1.35,7.04,3.44,1,2.44,10,4,1,3,32.85768147,13.618055,5.5769,8.041155,0.346590909,0.23275862,1.724137928,2.379308544,0.8775,3.44,0.82,1.183272655,2.524204841,21.78975795,10.80116023,6.398879776,9.597119424,4.396279256,1.397479496
Ca2LaTa0.996O6Mn0.004,Ca2LaTa0.996O6,Mn,4,0.004,298,696,325,https://doi.org/10.1016/j.jallcom.2018.12.027,,,0.600240096,0.099639856,0.50060024,158,73,8,65,375.93075,180.94788,15.9994,164.94848,5.8,1.95,0.6,1.35,7.04,3.44,1,2.44,10,4,1,3,32.85768147,13.618055,5.5769,8.041155,0.346590909,0.23275862,1.724137928,2.379308544,0.8775,3.44,0.82,1.183345338,2.524409764,21.7795118,10.80232093,6.397759104,9.594237695,4.392557023,1.394957983
Ca2LaTa0.994O6Mn0.006,Ca2LaTa0.994O6,Mn,4,0.006,298,696,325,https://doi.org/10.1016/j.jallcom.2018.12.027,,,0.600360216,0.099459676,0.50090054,158,73,8,65,375.93075,180.94788,15.9994,164.94848,5.8,1.95,0.6,1.35,7.04,3.44,1,2.44,10,4,1,3,32.85768147,13.618055,5.5769,8.041155,0.346590909,0.23275862,1.724137928,2.379308544,0.8775,3.44,0.82,1.183418051,2.524614769,21.76926156,10.80348209,6.396637983,9.591354813,4.3888333,1.392435461
Ca2LaTa0.992O6Mn0.008,Ca2LaTa0.992O6,Mn,4,0.008,298,696,325,https://doi.org/10.1016/j.jallcom.2018.12.027,,,0.600480384,0.099279424,0.501200961,158,73,8,65,375.93075,180.94788,15.9994,164.94848,5.8,1.95,0.6,1.35,7.04,3.44,1,2.44,10,4,1,3,32.85768147,13.618055,5.5769,8.041155,0.346590909,0.23275862,1.724137928,2.379308544,0.8775,3.44,0.82,1.183490793,2.524819856,21.75900721,10.80464371,6.395516413,9.588470777,4.385108086,1.38991193
Ca2LaTa0.99O6Mn0.01,Ca2LaTa0.99O6,Mn,4,0.01,298,696,325,https://doi.org/10.1016/j.jallcom.2018.12.027,,,0.600600601,0.099099099,0.501501502,158,73,8,65,375.93075,180.94788,15.9994,164.94848,5.8,1.95,0.6,1.35,7.04,3.44,1,2.44,10,4,1,3,32.85768147,13.618055,5.5769,8.041155,0.346590909,0.23275862,1.724137928,2.379308544,0.8775,3.44,0.82,1.183563564,2.525025025,21.74874875,10.80580581,6.394394394,9.585585586,4.381381381,1.387387387
Ca2GdTaO6Mn0.002,Ca2GdTaO6,Mn,4,0.002,298,676,355,https://doi.org/10.1016/j.jlumin.2019.116525,mp-1227496,,0.6,0.1,0.5,165,73,8,65,394.27528,180.94788,15.9994,164.94848,5.65,1.8,0.6,1.2,7.14,3.44,1,2.44,10,4,1,3,33.43058147,13.618055,6.11315547,7.50489953,0.341736694,0.21238938,1.769911501,2.389547151,0.8775,3.44,0.82,1.1735,2.534,22.5,10.8,6.4,9.6,4.4,2.1
Ca2GdTaO6Mn0.004,Ca2GdTaO6,Mn,4,0.004,298,676,355,https://doi.org/10.1016/j.jlumin.2019.116525,mp-1227496,,0.6,0.1,0.5,165,73,8,65,394.27528,180.94788,15.9994,164.94848,5.65,1.8,0.6,1.2,7.14,3.44,1,2.44,10,4,1,3,33.43058147,13.618055,6.11315547,7.50489953,0.341736694,0.21238938,1.769911501,2.389547151,0.8775,3.44,0.82,1.1735,2.534,22.5,10.8,6.4,9.6,4.4,2.1
Ca2GdTaO6Mg0.004Mn0.004,Ca2GdTaO6Mg0.004,Mn,4,0.004,298,676,375,https://doi.org/10.1016/j.jlumin.2019.116525,mp-1227496,,0.599760096,0.00039984,0.599360256,177,73,8,65,418.58028,180.94788,15.9994,164.94848,7.15,1.8,0.6,1.2,8.45,3.44,1,2.44,12,4,1,3,41.07681747,13.618055,6.11315547,7.50489953,0.288757396,0.167832168,1.678321676,2.364860339,0.8775,3.44,0.86,1.17337465,2.533510596,22.49580168,10.79648141,6.399840064,9.598560576,4.398240704,2.099160336
Ca2GdTaO6Li0.004Mn0.004,Ca2GdTaO6Li0.004,Mn,4,0.004,298,676,390,https://doi.org/10.1016/j.jlumin.2019.116525,mp-1227496,,0.599760096,0.00039984,0.599360256,168,73,3,70,401.21628,180.94788,6.941,174.00688,7.1,1.8,0.6,1.2,8.12,3.44,0.98,2.46,11,4,1,3,38.82229647,13.618055,5.391714996,8.226340004,0.302955665,0.169014084,1.549295772,2.388192143,0.8775,3.44,0.9,1.173390644,2.533378649,22.49220312,10.79608157,6.398640544,9.596161535,4.398240704,2.099160336
Ca2GdTaO6Na0.004Mn0.004,Ca2GdTaO6Na0.004,Mn,4,0.004,298,676,405,https://doi.org/10.1016/j.jlumin.2019.116525,mp-1227496,,0.599760096,0.00039984,0.599360256,176,73,8,65,417.2650493,180.94788,15.9994,164.94848,7.45,1.8,0.6,1.2,8.07,3.44,0.93,2.51,11,4,1,3,38.56965843,13.618055,5.13907696,8.47897804,0.3110285,0.161073825,1.476510065,2.370824144,0.8775,3.44,0.82,1.173494602,2.533358657,22.49540184,10.79608157,6.399440224,9.598560576,4.398240704,2.099160336
Ca2GdTaO6K0.004Mn0.004,Ca2GdTaO6K0.004,Mn,4,0.004,298,676,420,https://doi.org/10.1016/j.jlumin.2019.116525,mp-1227496,,0.599760096,0.00039984,0.599360256,184,73,8,65,433.37358,180.94788,15.9994,164.94848,7.85,2.2,0.6,1.6,7.96,3.44,0.82,2.62,11,4,1,3,37.7712452,13.618055,4.34066373,9.27739127,0.329145728,0.203821656,1.401273884,2.355291196,0.8775,3.44,0.82,1.173638545,2.533314674,22.49860056,10.79608157,6.400239904,9.600959616,4.398240704,2.099160336
Ca2GdTaO6Mn0.006,Ca2GdTaO6,Mn,4,0.006,298,676,355,https://doi.org/10.1016/j.jlumin.2019.116525,mp-1227496,,0.6,0.1,0.5,165,73,8,65,394.27528,180.94788,15.9994,164.94848,5.65,1.8,0.6,1.2,7.14,3.44,1,2.44,10,4,1,3,33.43058147,13.618055,6.11315547,7.50489953,0.341736694,0.21238938,1.769911501,2.389547151,0.8775,3.44,0.82,1.1735,2.534,22.5,10.8,6.4,9.6,4.4,2.1
Ca2GdTaO6Mn0.008,Ca2GdTaO6,Mn,4,0.008,298,676,355,https://doi.org/10.1016/j.jlumin.2019.116525,mp-1227496,,0.6,0.1,0.5,165,73,8,65,394.27528,180.94788,15.9994,164.94848,5.65,1.8,0.6,1.2,7.14,3.44,1,2.44,10,4,1,3,33.43058147,13.618055,6.11315547,7.50489953,0.341736694,0.21238938,1.769911501,2.389547151,0.8775,3.44,0.82,1.1735,2.534,22.5,10.8,6.4,9.6,4.4,2.1
Ca2GdTaO6Mn0.01,Ca2GdTaO6,Mn,4,0.01,298,676,355,https://doi.org/10.1016/j.jlumin.2019.116525,mp-1227496,,0.6,0.1,0.5,165,73,8,65,394.27528,180.94788,15.9994,164.94848,5.65,1.8,0.6,1.2,7.14,3.44,1,2.44,10,4,1,3,33.43058147,13.618055,6.11315547,7.50489953,0.341736694,0.21238938,1.769911501,2.389547151,0.8775,3.44,0.82,1.1735,2.534,22.5,10.8,6.4,9.6,4.4,2.1
Ca2GdTaO6Mn0.012,Ca2GdTaO6,Mn,4,0.012,298,676,355,https://doi.org/10.1016/j.jlumin.2019.116525,mp-1227496,,0.6,0.1,0.5,165,73,8,65,394.27528,180.94788,15.9994,164.94848,5.65,1.8,0.6,1.2,7.14,3.44,1,2.44,10,4,1,3,33.43058147,13.618055,6.11315547,7.50489953,0.341736694,0.21238938,1.769911501,2.389547151,0.8775,3.44,0.82,1.1735,2.534,22.5,10.8,6.4,9.6,4.4,2.1
SrLaScO4Mn0.008,SrLaScO4,Mn,4,0.008,298,690,350,https://doi.org/10.1016/j.dyepig.2018.01.052,"mp-1218207,mp-1218142",,0.571428571,0.142857143,0.428571429,124,57,8,49,287.480782,138.90547,15.9994,122.90607,6.15,2,0.6,1.4,6.85,3.44,0.95,2.49,8,4,1,3,31.45131245,13.618055,5.5769,8.041155,0.363503649,0.227642276,1.300813006,2.318393403,0.8775,3.44,0.885,1.202428571,2.452857143,21.14285714,10.28571429,6.571428571,10,4.571428571,0
Ba2LaSbO6Mn0.0003,Ba2LaSbO6,Mn,4,0.0003,298,678,360,https://doi.org/10.1016/j.jlumin.2018.09.059,"mp-551269,mp-556375", icsd-195216 icsd-153136 icsd-151816,0.6,0.1,0.5,172,57,8,49,413.99187,138.90547,15.9994,122.90607,6.15,2.15,0.6,1.55,7.48,3.44,0.89,2.55,10,4,1,3,33.0150086,13.618055,5.2116646,8.4063904,0.34090909,0.25203252,1.626016258,2.406929477,0.8775,3.44,0.83,1.2542,2.557,26.8,11.8,7,11.7,8.1,0
Ba2LaSbO6Mn0.0007,Ba2LaSbO6,Mn,4,0.0007,298,678,360,https://doi.org/10.1016/j.jlumin.2018.09.059,"mp-551269,mp-556375", icsd-195216 icsd-153136 icsd-151816,0.6,0.1,0.5,172,57,8,49,413.99187,138.90547,15.9994,122.90607,6.15,2.15,0.6,1.55,7.48,3.44,0.89,2.55,10,4,1,3,33.0150086,13.618055,5.2116646,8.4063904,0.34090909,0.25203252,1.626016258,2.406929477,0.8775,3.44,0.83,1.2542,2.557,26.8,11.8,7,11.7,8.1,0
Ba2LaSbO6Mn0.001,Ba2LaSbO6,Mn,4,0.001,298,678,360,https://doi.org/10.1016/j.jlumin.2018.09.059,"mp-551269,mp-556375", icsd-195216 icsd-153136 icsd-151816,0.6,0.1,0.5,172,57,8,49,413.99187,138.90547,15.9994,122.90607,6.15,2.15,0.6,1.55,7.48,3.44,0.89,2.55,10,4,1,3,33.0150086,13.618055,5.2116646,8.4063904,0.34090909,0.25203252,1.626016258,2.406929477,0.8775,3.44,0.83,1.2542,2.557,26.8,11.8,7,11.7,8.1,0
Ba2LaSbO6Mn0.0013,Ba2LaSbO6,Mn,4,0.0013,298,678,360,https://doi.org/10.1016/j.jlumin.2018.09.059,"mp-551269,mp-556375", icsd-195216 icsd-153136 icsd-151816,0.6,0.1,0.5,172,57,8,49,413.99187,138.90547,15.9994,122.90607,6.15,2.15,0.6,1.55,7.48,3.44,0.89,2.55,10,4,1,3,33.0150086,13.618055,5.2116646,8.4063904,0.34090909,0.25203252,1.626016258,2.406929477,0.8775,3.44,0.83,1.2542,2.557,26.8,11.8,7,11.7,8.1,0
Ba2LaSbO6Mn0.0015,Ba2LaSbO6,Mn,4,0.0015,298,678,360,https://doi.org/10.1016/j.jlumin.2018.09.059,"mp-551269,mp-556375", icsd-195216 icsd-153136 icsd-151816,0.6,0.1,0.5,172,57,8,49,413.99187,138.90547,15.9994,122.90607,6.15,2.15,0.6,1.55,7.48,3.44,0.89,2.55,10,4,1,3,33.0150086,13.618055,5.2116646,8.4063904,0.34090909,0.25203252,1.626016258,2.406929477,0.8775,3.44,0.83,1.2542,2.557,26.8,11.8,7,11.7,8.1,0
Ba2LaSbO6Mn0.002,Ba2LaSbO6,Mn,4,0.002,298,678,360,https://doi.org/10.1016/j.jlumin.2018.09.059,"mp-551269,mp-556375", icsd-195216 icsd-153136 icsd-151816,0.6,0.1,0.5,172,57,8,49,413.99187,138.90547,15.9994,122.90607,6.15,2.15,0.6,1.55,7.48,3.44,0.89,2.55,10,4,1,3,33.0150086,13.618055,5.2116646,8.4063904,0.34090909,0.25203252,1.626016258,2.406929477,0.8775,3.44,0.83,1.2542,2.557,26.8,11.8,7,11.7,8.1,0
Y2MoSiO8Eu0.005,Y2MoSiO8,Eu,3,0.005,298,618,395,https://doi.org/10.1016/j.ceramint.2018.10.050,,,0.666666667,0.083333333,0.583333333,103,42,8,34,228.93075,95.94,15.9994,79.9406,4.95,1.8,0.6,1.2,8.72,3.44,1.22,2.22,12,5,1,4,35.079425,13.618055,6.21726,7.400795,0.254587156,0.242424242,2.424242419,2.222628641,1.087,3.44,1.04,1.122916667,2.835,16.5,12.83333333,5.583333333,7.833333333,3.083333333,0
Y2MoSiO8Eu0.01,Y2MoSiO8,Eu,3,0.01,298,618,395,https://doi.org/10.1016/j.ceramint.2018.10.050,,,0.666666667,0.083333333,0.583333333,103,42,8,34,228.93075,95.94,15.9994,79.9406,4.95,1.8,0.6,1.2,8.72,3.44,1.22,2.22,12,5,1,4,35.079425,13.618055,6.21726,7.400795,0.254587156,0.242424242,2.424242419,2.222628641,1.087,3.44,1.04,1.122916667,2.835,16.5,12.83333333,5.583333333,7.833333333,3.083333333,0
Y2MoSiO8Eu0.02,Y2MoSiO8,Eu,3,0.02,298,618,395,https://doi.org/10.1016/j.ceramint.2018.10.050,,,0.666666667,0.083333333,0.583333333,103,42,8,34,228.93075,95.94,15.9994,79.9406,4.95,1.8,0.6,1.2,8.72,3.44,1.22,2.22,12,5,1,4,35.079425,13.618055,6.21726,7.400795,0.254587156,0.242424242,2.424242419,2.222628641,1.087,3.44,1.04,1.122916667,2.835,16.5,12.83333333,5.583333333,7.833333333,3.083333333,0
Y2MoSiO8Eu0.12,Y2MoSiO8,Eu,3,0.12,298,618,395,https://doi.org/10.1016/j.ceramint.2018.10.050,,,0.666666667,0.083333333,0.583333333,103,42,8,34,228.93075,95.94,15.9994,79.9406,4.95,1.8,0.6,1.2,8.72,3.44,1.22,2.22,12,5,1,4,35.079425,13.618055,6.21726,7.400795,0.254587156,0.242424242,2.424242419,2.222628641,1.087,3.44,1.04,1.122916667,2.835,16.5,12.83333333,5.583333333,7.833333333,3.083333333,0
Na2Lu0.8MoO8PEu0.2,Na2Lu0.8MoO8P,Eu,3,0.2,298,616,396,https://doi.org/10.1016/j.jallcom.2018.06.156,mp-561247, icsd-250441,0.625,0.0625,0.5625,147,71,8,63,340.8699313,174.967,15.9994,158.9676,6.6,1.8,0.6,1.2,9.99,3.44,0.93,2.51,14,5,1,4,41.76211896,13.618055,5.13907696,8.47897804,0.251251251,0.181818182,2.121212118,2.31884307,1.087,2.815,1.16,1.134828125,2.71453125,15.609375,11.984375,5.203125,7.046875,2.484375,0.875
Na2Lu0.6MoO8PEu0.4,Na2Lu0.6MoO8P,Eu,3,0.4,298,616,396,https://doi.org/10.1016/j.jallcom.2018.06.156,mp-561247, icsd-250441,0.634920635,0.047619048,0.587301587,147,71,8,63,340.8699313,174.967,15.9994,158.9676,6.6,1.8,0.6,1.2,9.99,3.44,0.93,2.51,14,5,1,4,41.76211896,13.618055,5.13907696,8.47897804,0.251251251,0.181818182,2.121212118,2.31884307,1.087,2.815,1.16,1.136952381,2.737460317,14.73015873,12.12698413,5.095238095,6.777777778,2.19047619,0.666666667
Na2Lu0.5MoO8PEu0.5,Na2Lu0.5MoO8P,Eu,3,0.5,298,616,396,https://doi.org/10.1016/j.jallcom.2018.06.156,mp-561247, icsd-250441,0.64,0.04,0.6,147,71,8,63,340.8699313,174.967,15.9994,158.9676,6.6,1.8,0.6,1.2,9.99,3.44,0.93,2.51,14,5,1,4,41.76211896,13.618055,5.13907696,8.47897804,0.251251251,0.181818182,2.121212118,2.31884307,1.087,2.815,1.16,1.13804,2.7492,14.28,12.2,5.04,6.64,2.04,0.56
Na2Lu0.4MoO8PEu0.6,Na2Lu0.4MoO8P,Eu,3,0.6,298,616,396,https://doi.org/10.1016/j.jallcom.2018.06.156,mp-561247, icsd-250441,0.64516129,0.032258065,0.612903226,147,71,8,63,340.8699313,174.967,15.9994,158.9676,6.6,1.8,0.6,1.2,9.99,3.44,0.93,2.51,14,5,1,4,41.76211896,13.618055,5.13907696,8.47897804,0.251251251,0.181818182,2.121212118,2.31884307,1.087,2.815,1.16,1.139145161,2.761129032,13.82258065,12.27419355,4.983870968,6.5,1.887096774,0.451612903
Na2Lu0.2MoO8PEu0.8,Na2Lu0.2MoO8P,Eu,3,0.8,298,616,396,https://doi.org/10.1016/j.jallcom.2018.06.156,mp-561247, icsd-250441,0.655737705,0.016393443,0.639344262,147,71,8,63,340.8699313,174.967,15.9994,158.9676,6.6,1.8,0.6,1.2,9.99,3.44,0.93,2.51,14,5,1,4,41.76211896,13.618055,5.13907696,8.47897804,0.251251251,0.181818182,2.121212118,2.31884307,1.087,2.815,1.16,1.141409836,2.78557377,12.8852459,12.42622951,4.868852459,6.213114754,1.573770492,0.229508197
Na2Gd0.95PO8MoEu0.05,Na2Gd0.95PO8Mo,Eu,3,0.05,298,617,396,https://doi.org/10.1016/j.jallcom.2017.05.251,,,0.617760618,0.073359073,0.544401544,140,64,8,56,323.1529313,157.25,15.9994,141.2506,6.65,1.8,0.6,1.2,9.92,3.44,0.93,2.51,14,5,1,4,42.48604796,13.618055,5.13907696,8.47897804,0.253024193,0.180451128,2.105263155,2.308235223,1.087,2.815,1.075,1.138706564,2.692664093,15.73745174,11.88030888,5.281853282,7.243243243,2.698841699,0.513513514
Na2Gd0.9PO8MoEu0.1,Na2Gd0.9PO8Mo,Eu,3,0.1,298,617,396,https://doi.org/10.1016/j.jallcom.2017.05.251,,,0.620155039,0.069767442,0.550387597,140,64,8,56,323.1529313,157.25,15.9994,141.2506,6.65,1.8,0.6,1.2,9.92,3.44,0.93,2.51,14,5,1,4,42.48604796,13.618055,5.13907696,8.47897804,0.253024193,0.180451128,2.105263155,2.308235223,1.087,2.815,1.075,1.138953488,2.698449612,15.5503876,11.91472868,5.255813953,7.178294574,2.627906977,0.488372093
Na2Gd0.8PO8MoEu0.2,Na2Gd0.8PO8Mo,Eu,3,0.2,298,617,396,https://doi.org/10.1016/j.jallcom.2017.05.251,,,0.625,0.0625,0.5625,140,64,8,56,323.1529313,157.25,15.9994,141.2506,6.65,1.8,0.6,1.2,9.92,3.44,0.93,2.51,14,5,1,4,42.48604796,13.618055,5.13907696,8.47897804,0.253024193,0.180451128,2.105263155,2.308235223,1.087,2.815,1.075,1.139453125,2.71015625,15.171875,11.984375,5.203125,7.046875,2.484375,0.4375
Na2Gd0.7PO8MoEu0.3,Na2Gd0.7PO8Mo,Eu,3,0.3,298,617,396,https://doi.org/10.1016/j.jallcom.2017.05.251,,,0.62992126,0.05511811,0.57480315,140,64,8,56,323.1529313,157.25,15.9994,141.2506,6.65,1.8,0.6,1.2,9.92,3.44,0.93,2.51,14,5,1,4,42.48604796,13.618055,5.13907696,8.47897804,0.253024193,0.180451128,2.105263155,2.308235223,1.087,2.815,1.075,1.13996063,2.722047244,14.78740157,12.05511811,5.149606299,6.913385827,2.338582677,0.385826772
Na2Gd0.6PO8MoEu0.4,Na2Gd0.6PO8Mo,Eu,3,0.4,298,617,396,https://doi.org/10.1016/j.jallcom.2017.05.251,,,0.634920635,0.047619048,0.587301587,140,64,8,56,323.1529313,157.25,15.9994,141.2506,6.65,1.8,0.6,1.2,9.92,3.44,0.93,2.51,14,5,1,4,42.48604796,13.618055,5.13907696,8.47897804,0.253024193,0.180451128,2.105263155,2.308235223,1.087,2.815,1.075,1.14047619,2.734126984,14.3968254,12.12698413,5.095238095,6.777777778,2.19047619,0.333333333
Na2Gd0.5PO8MoEu0.5,Na2Gd0.5PO8Mo,Eu,3,0.5,298,617,396,https://doi.org/10.1016/j.jallcom.2017.05.251,,,0.64,0.04,0.6,140,64,8,56,323.1529313,157.25,15.9994,141.2506,6.65,1.8,0.6,1.2,9.92,3.44,0.93,2.51,14,5,1,4,42.48604796,13.618055,5.13907696,8.47897804,0.253024193,0.180451128,2.105263155,2.308235223,1.087,2.815,1.075,1.141,2.7464,14,12.2,5.04,6.64,2.04,0.28
Na2Gd0.4PO8MoEu0.6,Na2Gd0.4PO8Mo,Eu,3,0.6,298,617,396,https://doi.org/10.1016/j.jallcom.2017.05.251,,,0.64516129,0.032258065,0.612903226,140,64,8,56,323.1529313,157.25,15.9994,141.2506,6.65,1.8,0.6,1.2,9.92,3.44,0.93,2.51,14,5,1,4,42.48604796,13.618055,5.13907696,8.47897804,0.253024193,0.180451128,2.105263155,2.308235223,1.087,2.815,1.075,1.141532258,2.758870968,13.59677419,12.27419355,4.983870968,6.5,1.887096774,0.225806452
Na2Gd0.3PO8MoEu0.7,Na2Gd0.3PO8Mo,Eu,3,0.7,298,617,396,https://doi.org/10.1016/j.jallcom.2017.05.251,,,0.650406504,0.024390244,0.62601626,140,64,8,56,323.1529313,157.25,15.9994,141.2506,6.65,1.8,0.6,1.2,9.92,3.44,0.93,2.51,14,5,1,4,42.48604796,13.618055,5.13907696,8.47897804,0.253024193,0.180451128,2.105263155,2.308235223,1.087,2.815,1.075,1.142073171,2.771544715,13.18699187,12.3495935,4.926829268,6.357723577,1.731707317,0.170731707
Na2Gd0.2PO8MoEu0.8,Na2Gd0.2PO8Mo,Eu,3,0.8,298,617,396,https://doi.org/10.1016/j.jallcom.2017.05.251,,,0.655737705,0.016393443,0.639344262,140,64,8,56,323.1529313,157.25,15.9994,141.2506,6.65,1.8,0.6,1.2,9.92,3.44,0.93,2.51,14,5,1,4,42.48604796,13.618055,5.13907696,8.47897804,0.253024193,0.180451128,2.105263155,2.308235223,1.087,2.815,1.075,1.142622951,2.78442623,12.7704918,12.42622951,4.868852459,6.213114754,1.573770492,0.114754098
Na2Gd0.1PO8MoEu0.9,Na2Gd0.1PO8Mo,Eu,3,0.9,298,617,396,https://doi.org/10.1016/j.jallcom.2017.05.251,,,0.661157025,0.008264463,0.652892562,140,64,8,56,323.1529313,157.25,15.9994,141.2506,6.65,1.8,0.6,1.2,9.92,3.44,0.93,2.51,14,5,1,4,42.48604796,13.618055,5.13907696,8.47897804,0.253024193,0.180451128,2.105263155,2.308235223,1.087,2.815,1.075,1.143181818,2.797520661,12.34710744,12.50413223,4.809917355,6.066115702,1.41322314,0.05785124
Na2PO8MoEu1,Na2PO8Mo,Eu,3,1,298,617,396,https://doi.org/10.1016/j.jallcom.2017.05.251,,,0.666666667,0.083333333,0.583333333,76,42,8,34,165.9029313,95.94,15.9994,79.9406,4.85,1.8,0.6,1.2,8.72,3.44,0.93,2.51,13,5,1,4,36.33624796,13.618055,5.13907696,8.47897804,0.287844036,0.24742268,2.680412366,2.182933306,1.087,2.815,1.16,1.14375,2.810833333,11.91666667,12.58333333,4.75,5.916666667,1.25,0
Sr1.9ZnWO6Li0.05Eu0.05,Sr1.9ZnWO6Li0.05,Eu,3,0.05,298,614,367,https://doi.org/10.1016/j.jallcom.2016.06.255,"mp-1105272,mp-1079778,mp-19282", icsd-262322 icsd-190595 icsd-239812 icsd-190592 icsd-72811 icsd-28599,0.603015075,0.005025126,0.59798995,153,74,3,71,359.8094,183.84,6.941,176.899,6.75,2,0.6,1.4,9.38,3.44,0.95,2.49,21,10,1,9,41.96286445,13.618055,5.391714996,8.226340004,0.265458422,0.207407407,3.111111107,2.351695425,1.087,3.44,0.9,1.181876047,2.663718593,22.54773869,11.84422111,6.346733668,9.467336683,5.326633166,1.407035176
Sr1.9ZnW0.8Mo0.2O6Li0.05Eu0.05,Sr1.9ZnW0.8Mo0.2O6Li0.05,Eu,3,0.05,298,614,367,https://doi.org/10.1016/j.jallcom.2016.06.255,"mp-1105272,mp-1079778,mp-19282", icsd-262322 icsd-190595 icsd-239812 icsd-190592 icsd-72811 icsd-28599,0.603015075,0.005025126,0.59798995,195,74,3,71,455.7494,183.84,6.941,176.899,8.2,2,0.6,1.4,11.54,3.44,0.95,2.49,26,10,1,9,49.05529445,13.618055,5.391714996,8.226340004,0.21577123,0.170731707,3.170731703,2.33717641,1.087,3.44,0.9,1.182043551,2.659698492,21.90452261,11.84422111,6.286432161,9.346733668,5.145728643,1.125628141
Sr1.9ZnW0.6Mo0.4O6Li0.05Eu0.05,Sr1.9ZnW0.6Mo0.4O6Li0.05,Eu,3,0.05,298,614,367,https://doi.org/10.1016/j.jallcom.2016.06.255,"mp-1105272,mp-1079778,mp-19282", icsd-262322 icsd-190595 icsd-239812 icsd-190592 icsd-72811 icsd-28599,0.603015075,0.005025126,0.59798995,195,74,3,71,455.7494,183.84,6.941,176.899,8.2,2,0.6,1.4,11.54,3.44,0.95,2.49,26,10,1,9,49.05529445,13.618055,5.391714996,8.226340004,0.21577123,0.170731707,3.170731703,2.33717641,1.087,3.44,0.9,1.182211055,2.655678392,21.26130653,11.84422111,6.226130653,9.226130653,4.964824121,0.844221106
Sr1.9ZnW0.4Mo0.6O6Li0.05Eu0.05,Sr1.9ZnW0.4Mo0.6O6Li0.05,Eu,3,0.05,298,614,367,https://doi.org/10.1016/j.jallcom.2016.06.255,"mp-1105272,mp-1079778,mp-19282", icsd-262322 icsd-190595 icsd-239812 icsd-190592 icsd-72811 icsd-28599,0.603015075,0.005025126,0.59798995,195,74,3,71,455.7494,183.84,6.941,176.899,8.2,2,0.6,1.4,11.54,3.44,0.95,2.49,26,10,1,9,49.05529445,13.618055,5.391714996,8.226340004,0.21577123,0.170731707,3.170731703,2.33717641,1.087,3.44,0.9,1.182378559,2.651658291,20.61809045,11.84422111,6.165829146,9.105527638,4.783919598,0.56281407
Sr1.9ZnW0.2Mo0.8O6Li0.05Eu0.05,Sr1.9ZnW0.2Mo0.8O6Li0.05,Eu,3,0.05,298,614,367,https://doi.org/10.1016/j.jallcom.2016.06.255,"mp-1105272,mp-1079778,mp-19282", icsd-262322 icsd-190595 icsd-239812 icsd-190592 icsd-72811 icsd-28599,0.603015075,0.005025126,0.59798995,195,74,3,71,455.7494,183.84,6.941,176.899,8.2,2,0.6,1.4,11.54,3.44,0.95,2.49,26,10,1,9,49.05529445,13.618055,5.391714996,8.226340004,0.21577123,0.170731707,3.170731703,2.33717641,1.087,3.44,0.9,1.182546064,2.647638191,19.97487437,11.84422111,6.105527638,8.984924623,4.603015075,0.281407035
Sr1.9ZnMoO6Li0.05Eu0.05,Sr1.9ZnMoO6Li0.05,Eu,3,0.05,298,614,367,https://doi.org/10.1016/j.jallcom.2016.06.255,"mp-1105272,mp-1079778,mp-19282", icsd-262322 icsd-190595 icsd-239812 icsd-190592 icsd-72811 icsd-28599,0.603015075,0.005025126,0.59798995,121,42,3,39,271.9094,95.94,6.941,88.999,6.85,2,0.6,1.4,9.18,3.44,0.95,2.49,22,10,1,9,41.19126445,13.618055,5.391714996,8.226340004,0.27124183,0.204379562,3.211678827,2.247185124,1.087,3.44,0.9,1.182713568,2.64361809,19.33165829,11.84422111,6.045226131,8.864321608,4.422110553,0
CaGdAlO4Mn0.0005,CaGdAlO4,Mn,4,0.0005,298,715,349,https://doi.org/10.1016/j.jlumin.2018.06.072,mp-1227092,,0.571428571,0.142857143,0.428571429,105,64,8,56,240.3089386,157.25,15.9994,141.2506,5.45,1.8,0.6,1.2,7.25,3.44,1,2.44,8,4,1,3,31.86677947,13.618055,5.985769,7.632286,0.336551724,0.220183486,1.467889906,2.288656558,0.8775,3.44,1.075,1.132857143,2.51,18.42857143,11.71428571,6,8.428571429,3,1
CaGdAlO4Mn0.001,CaGdAlO4,Mn,4,0.001,298,715,349,https://doi.org/10.1016/j.jlumin.2018.06.072,mp-1227092,,0.571428571,0.142857143,0.428571429,105,64,8,56,240.3089386,157.25,15.9994,141.2506,5.45,1.8,0.6,1.2,7.25,3.44,1,2.44,8,4,1,3,31.86677947,13.618055,5.985769,7.632286,0.336551724,0.220183486,1.467889906,2.288656558,0.8775,3.44,1.075,1.132857143,2.51,18.42857143,11.71428571,6,8.428571429,3,1
CaGdAlO4Mn0.002,CaGdAlO4,Mn,4,0.002,298,715,349,https://doi.org/10.1016/j.jlumin.2018.06.072,mp-1227092,,0.571428571,0.142857143,0.428571429,105,64,8,56,240.3089386,157.25,15.9994,141.2506,5.45,1.8,0.6,1.2,7.25,3.44,1,2.44,8,4,1,3,31.86677947,13.618055,5.985769,7.632286,0.336551724,0.220183486,1.467889906,2.288656558,0.8775,3.44,1.075,1.132857143,2.51,18.42857143,11.71428571,6,8.428571429,3,1
CaGdAlO4Mn0.004,CaGdAlO4,Mn,4,0.004,298,715,349,https://doi.org/10.1016/j.jlumin.2018.06.072,mp-1227092,,0.571428571,0.142857143,0.428571429,105,64,8,56,240.3089386,157.25,15.9994,141.2506,5.45,1.8,0.6,1.2,7.25,3.44,1,2.44,8,4,1,3,31.86677947,13.618055,5.985769,7.632286,0.336551724,0.220183486,1.467889906,2.288656558,0.8775,3.44,1.075,1.132857143,2.51,18.42857143,11.71428571,6,8.428571429,3,1
CaGdAlO4Mn0.006,CaGdAlO4,Mn,4,0.006,298,715,349,https://doi.org/10.1016/j.jlumin.2018.06.072,mp-1227092,,0.571428571,0.142857143,0.428571429,105,64,8,56,240.3089386,157.25,15.9994,141.2506,5.45,1.8,0.6,1.2,7.25,3.44,1,2.44,8,4,1,3,31.86677947,13.618055,5.985769,7.632286,0.336551724,0.220183486,1.467889906,2.288656558,0.8775,3.44,1.075,1.132857143,2.51,18.42857143,11.71428571,6,8.428571429,3,1
CaGdAlO4Mn0.008,CaGdAlO4,Mn,4,0.008,298,715,349,https://doi.org/10.1016/j.jlumin.2018.06.072,mp-1227092,,0.571428571,0.142857143,0.428571429,105,64,8,56,240.3089386,157.25,15.9994,141.2506,5.45,1.8,0.6,1.2,7.25,3.44,1,2.44,8,4,1,3,31.86677947,13.618055,5.985769,7.632286,0.336551724,0.220183486,1.467889906,2.288656558,0.8775,3.44,1.075,1.132857143,2.51,18.42857143,11.71428571,6,8.428571429,3,1
CaGdAlO4Mn0.01,CaGdAlO4,Mn,4,0.01,298,715,349,https://doi.org/10.1016/j.jlumin.2018.06.072,mp-1227092,,0.571428571,0.142857143,0.428571429,105,64,8,56,240.3089386,157.25,15.9994,141.2506,5.45,1.8,0.6,1.2,7.25,3.44,1,2.44,8,4,1,3,31.86677947,13.618055,5.985769,7.632286,0.336551724,0.220183486,1.467889906,2.288656558,0.8775,3.44,1.075,1.132857143,2.51,18.42857143,11.71428571,6,8.428571429,3,1
Ca13.995Al10Zn6O35Bi0.005,Ca13.995Al10Zn6O35,Bi,3,0.005,298,410,346,https://doi.org/10.1039/C7RA01285C,,,0.538502962,0.092314793,0.446188168,71,30,8,22,148.4679386,65.409,15.9994,49.4096,5,1.8,0.6,1.2,7.7,3.44,1,2.44,17,10,1,9,35.11117647,13.618055,5.985769,7.632286,0.316883116,0.24,3.399999993,2.091097726,1.17,3.44,1.14,1.109074544,2.467805216,13.38410647,12.15462728,5.538272175,6.92268636,0.923147934,0
Ca14Al9.995Zn6O35Mn0.005,Ca14Al9.995Zn6O35,Mn,4,0.005,298,713,467,https://doi.org/10.1039/C7RA01285C,,,0.538502962,0.092314793,0.446188168,71,30,8,22,148.4679386,65.409,15.9994,49.4096,5,1.8,0.6,1.2,7.7,3.44,1,2.44,17,10,1,9,35.11117647,13.618055,5.985769,7.632286,0.316883116,0.24,3.399999993,2.091097726,0.8775,3.44,0.88,1.109110316,2.467758289,13.38464497,12.15378106,5.538426033,6.923071005,0.923147934,0
Ca3Y0.9Al3O15B4Eu0.1,Ca3Y0.9Al3O15B4,Eu,3,0.1,298,621,397,https://doi.org/10.1016/j.jlumin.2018.09.010,mp-694012,,0.579150579,0.034749035,0.544401544,85,39,5,34,182.7757886,88.90585,10.811,78.09485,6.3,1.8,0.6,1.2,9.31,3.44,1,2.44,9,4,1,3,40.23225847,13.618055,5.985769,7.632286,0.262083781,0.19047619,1.428571426,2.150303395,1.087,3.44,1.04,1.039420849,2.652046332,10.58301158,13.11583012,4.903474903,5.297297297,0.382239382,0
Ca3Y0.7Al3O15B4Eu0.3,Ca3Y0.7Al3O15B4,Eu,3,0.3,298,621,397,https://doi.org/10.1016/j.jlumin.2018.09.010,mp-694012,,0.583657588,0.027237354,0.556420233,85,39,5,34,182.7757886,88.90585,10.811,78.09485,6.3,1.8,0.6,1.2,9.31,3.44,1,2.44,9,4,1,3,40.23225847,13.618055,5.985769,7.632286,0.262083781,0.19047619,1.428571426,2.150303395,1.087,3.44,1.04,1.039416342,2.663190661,10.3618677,13.19455253,4.86381323,5.19844358,0.299610895,0
Ca3Y0.5Al3O15B4Eu0.5,Ca3Y0.5Al3O15B4,Eu,3,0.5,298,621,397,https://doi.org/10.1016/j.jlumin.2018.09.010,mp-694012,,0.588235294,0.019607843,0.568627451,85,39,5,34,182.7757886,88.90585,10.811,78.09485,6.3,1.8,0.6,1.2,9.31,3.44,1,2.44,9,4,1,3,40.23225847,13.618055,5.985769,7.632286,0.262083781,0.19047619,1.428571426,2.150303395,1.087,3.44,1.04,1.039411765,2.674509804,10.1372549,13.2745098,4.823529412,5.098039216,0.215686275,0
Ca3Y0.3Al3O15B4Eu0.7,Ca3Y0.3Al3O15B4,Eu,3,0.7,298,621,397,https://doi.org/10.1016/j.jlumin.2018.09.010,mp-694012,,0.592885375,0.011857708,0.581027668,85,39,5,34,182.7757886,88.90585,10.811,78.09485,6.3,1.8,0.6,1.2,9.31,3.44,1,2.44,9,4,1,3,40.23225847,13.618055,5.985769,7.632286,0.262083781,0.19047619,1.428571426,2.150303395,1.087,3.44,1.04,1.039407115,2.686007905,9.909090909,13.35573123,4.782608696,4.996047431,0.130434783,0
Ca3Y0.1Al3O15B4Eu0.9,Ca3Y0.1Al3O15B4,Eu,3,0.9,298,621,397,https://doi.org/10.1016/j.jlumin.2018.09.010,mp-694012,,0.597609562,0.003984064,0.593625498,85,39,5,34,182.7757886,88.90585,10.811,78.09485,6.3,1.8,0.6,1.2,9.31,3.44,1,2.44,9,4,1,3,40.23225847,13.618055,5.985769,7.632286,0.262083781,0.19047619,1.428571426,2.150303395,1.087,3.44,1.04,1.03940239,2.697689243,9.677290837,13.43824701,4.741035857,4.892430279,0.043824701,0
Ca3Al3O15B4Eu1,Ca3Al3O15B4,Eu,3,1,298,621,397,https://doi.org/10.1016/j.jlumin.2018.09.010,mp-694012,,0.6,0.12,0.48,46,20,5,15,93.8699386,40.078,10.811,29.267,4.5,1.8,0.6,1.2,8.09,3.44,1,2.44,8,4,1,3,34.01499847,13.618055,5.985769,7.632286,0.301606922,0.266666666,1.777777774,2.040650839,1.087,3.44,1.14,1.0394,2.7036,9.56,13.48,4.72,4.84,0,0
Ba3Y1.3B6O15Eu0.7,Ba3Y1.3B6O15,Eu,3,0.7,298,593,393,https://doi.org/10.1016/j.jlumin.2018.12.028,mp-1019527, icsd-261704,0.592885375,0.051383399,0.541501976,108,56,5,51,253.04325,137.327,10.811,126.516,5.4,2.15,0.6,1.55,7.59,3.44,0.89,2.55,8,4,1,3,33.3449986,13.618055,5.2116646,8.4063904,0.335968379,0.287037037,1.481481479,2.342993055,1.087,3.44,1.04,1.074387352,2.691541502,14.57312253,12.96047431,5.256916996,6.37944664,2.936758893,0
Ba3Lu1.94B6O15Ce0.03,Ba3Lu1.94B6O15,Ce,3,0.03,298,446,373,https://doi.org/10.1016/j.jallcom.2019.02.095,,,0.578257517,0.074787972,0.503469545,140,71,5,66,339.1044,174.967,10.811,164.156,5.35,2.15,0.6,1.55,7.64,3.44,0.89,2.55,8,4,1,3,32.5536096,13.618055,5.2116646,8.4063904,0.333769633,0.289719626,1.4953271,2.422174286,1.15,3.44,1.001,1.070622205,2.658974557,17.5690054,12.71472629,5.523515806,7.114880493,3.883577487,1.047031611
MgY3.8Si3O13Tb0.2,MgY3.8Si3O13,Tb,3,0.2,298,544,330,https://doi.org/10.1111/j.1551-2916.2010.03626.x,,,0.625,0.048076923,0.576923077,73,39,8,31,157.29575,88.90585,15.9994,72.90645,5,1.8,0.6,1.2,7.87,3.44,1.22,2.22,9,4,1,3,35.633231,13.618055,6.21726,7.400795,0.282083862,0.24,1.799999996,2.154736301,1.063,3.44,1.04,1.096730769,2.709903846,14.72115385,12.66346154,5.480769231,7.230769231,2.009615385,0
MgY3.8Si3O13Ce0.2,MgY3.8Si3O13,Ce,3,0.2,298,480,330,https://doi.org/10.1111/j.1551-2916.2010.03626.x,,,0.625,0.048076923,0.576923077,73,39,8,31,157.29575,88.90585,15.9994,72.90645,5,1.8,0.6,1.2,7.87,3.44,1.22,2.22,9,4,1,3,35.633231,13.618055,6.21726,7.400795,0.282083862,0.24,1.799999996,2.154736301,1.15,3.44,1.04,1.096730769,2.709903846,14.72115385,12.66346154,5.480769231,7.230769231,2.009615385,0
Ca8MgSi4O16Cl2Tb0.02,Ca8MgSi4O16Cl2,Tb,3,0.02,298,542,359,https://doi.org/10.1016/j.jlumin.2011.09.029,mp-686598,,0.516129032,0.032258065,0.483870968,71,20,8,12,143.9209,40.078,15.9994,24.0786,6,1.8,0.6,1.2,10.81,3.44,1,2.44,15,5,2,3,48.49675947,13.618055,6.11315547,7.50489953,0.225716929,0.2,2.499999996,2.027054929,1.063,3.3,1.14,1.092258065,2.52483871,12.58064516,11.74193548,5.483870968,7.096774194,0,0
Ca4Y6Si6O25Ce0.02,Ca4Y6Si6O25,Ce,3,0.02,298,421,352,https://doi.org/10.1016/j.matchemphys.2011.05.078,,,0.609756098,0.097560976,0.512195122,81,39,8,31,173.06875,88.90585,15.9994,72.90645,5.3,1.8,0.6,1.2,7.56,3.44,1,2.44,9,4,1,3,34.10015047,13.618055,6.11315547,7.50489953,0.322751322,0.226415094,1.698113204,2.136651234,1.15,3.44,1.14,1.110731707,2.651707317,14.58536585,12.43902439,5.56097561,7.414634146,1.609756098,0
Ba3Y1.9B4O12Ce0.05,Ba3Y1.9B4O12,Ce,3,0.05,298,421,360,https://doi.org/10.1111/j.1551-2916.2012.05464.x,,,0.574162679,0.090909091,0.483253589,108,56,5,51,253.04325,137.327,10.811,126.516,5.4,2.15,0.6,1.55,7.59,3.44,0.89,2.55,8,4,1,3,33.3449986,13.618055,5.2116646,8.4063904,0.335968379,0.287037037,1.481481479,2.342993055,1.15,3.44,1.04,1.110334928,2.604210526,17.13397129,12.23444976,5.693779904,7.56937799,3.870813397,0
Lu2MoO6Eu0.01,Lu2MoO6,Eu,3,0.01,298,610,363,https://doi.org/10.1016/S1003-6326(16)64276-0,mp-1211057,,0.666666667,0.111111111,0.555555556,121,71,8,63,286.9064,174.967,15.9994,158.9676,3.8,1.75,0.6,1.15,6.87,3.44,1.27,2.17,10,5,1,4,26.136356,13.618055,5.425871,8.192184,0.315866084,0.302631578,2.63157894,2.371127273,1.087,3.44,1.001,1.148555556,2.815555556,25.77777778,12,6.333333333,10,6.333333333,3.111111111
Lu2MoO6Eu0.03,Lu2MoO6,Eu,3,0.03,298,610,363,https://doi.org/10.1016/S1003-6326(16)64276-0,mp-1211057,,0.666666667,0.111111111,0.555555556,121,71,8,63,286.9064,174.967,15.9994,158.9676,3.8,1.75,0.6,1.15,6.87,3.44,1.27,2.17,10,5,1,4,26.136356,13.618055,5.425871,8.192184,0.315866084,0.302631578,2.63157894,2.371127273,1.087,3.44,1.001,1.148555556,2.815555556,25.77777778,12,6.333333333,10,6.333333333,3.111111111
Lu2MoO6Eu0.05,Lu2MoO6,Eu,3,0.05,298,610,363,https://doi.org/10.1016/S1003-6326(16)64276-0,mp-1211057,,0.666666667,0.111111111,0.555555556,121,71,8,63,286.9064,174.967,15.9994,158.9676,3.8,1.75,0.6,1.15,6.87,3.44,1.27,2.17,10,5,1,4,26.136356,13.618055,5.425871,8.192184,0.315866084,0.302631578,2.63157894,2.371127273,1.087,3.44,1.001,1.148555556,2.815555556,25.77777778,12,6.333333333,10,6.333333333,3.111111111
Lu2MoO6Eu0.1,Lu2MoO6,Eu,3,0.1,298,610,363,https://doi.org/10.1016/S1003-6326(16)64276-0,mp-1211057,,0.666666667,0.111111111,0.555555556,121,71,8,63,286.9064,174.967,15.9994,158.9676,3.8,1.75,0.6,1.15,6.87,3.44,1.27,2.17,10,5,1,4,26.136356,13.618055,5.425871,8.192184,0.315866084,0.302631578,2.63157894,2.371127273,1.087,3.44,1.001,1.148555556,2.815555556,25.77777778,12,6.333333333,10,6.333333333,3.111111111
Lu2MoO6Eu0.2,Lu2MoO6,Eu,3,0.2,298,610,363,https://doi.org/10.1016/S1003-6326(16)64276-0,mp-1211057,,0.666666667,0.111111111,0.555555556,121,71,8,63,286.9064,174.967,15.9994,158.9676,3.8,1.75,0.6,1.15,6.87,3.44,1.27,2.17,10,5,1,4,26.136356,13.618055,5.425871,8.192184,0.315866084,0.302631578,2.63157894,2.371127273,1.087,3.44,1.001,1.148555556,2.815555556,25.77777778,12,6.333333333,10,6.333333333,3.111111111
Lu2MoO6Eu0.4,Lu2MoO6,Eu,3,0.4,298,610,363,https://doi.org/10.1016/S1003-6326(16)64276-0,mp-1211057,,0.666666667,0.111111111,0.555555556,121,71,8,63,286.9064,174.967,15.9994,158.9676,3.8,1.75,0.6,1.15,6.87,3.44,1.27,2.17,10,5,1,4,26.136356,13.618055,5.425871,8.192184,0.315866084,0.302631578,2.63157894,2.371127273,1.087,3.44,1.001,1.148555556,2.815555556,25.77777778,12,6.333333333,10,6.333333333,3.111111111
BaZn2P2O8Sm0.02,BaZn2P2O8,Sm,3,0.02,298,606,397,https://doi.org/10.1016/j.jlumin.2012.03.022,mp-6089, icsd-300159 icsd-86627,0.615384615,0.076923077,0.538461538,109,56,8,48,249.709162,137.327,15.9994,121.3276,5.1,2.15,0.6,1.55,8.17,3.44,0.89,2.55,19,10,2,8,38.7106026,13.618055,5.2116646,8.4063904,0.312117503,0.303921568,3.725490189,2.290909743,1.098,2.815,0.88,1.11,2.776153846,16.15384615,14.15384615,5.538461538,7.538461538,3.076923077,0
BaZn2P2O8K0.02Sm0.02,BaZn2P2O8K0.02,Sm,3,0.02,298,606,397,https://doi.org/10.1016/j.jlumin.2012.03.022,mp-6089, icsd-300159 icsd-86627,0.614439324,0.001536098,0.612903226,128,56,8,48,288.807462,137.327,15.9994,121.3276,7.3,2.2,0.6,1.6,8.99,3.44,0.82,2.62,20,10,1,9,43.05126633,13.618055,4.34066373,9.27739127,0.291434927,0.219178082,2.739726024,2.256308297,1.098,2.815,0.88,1.1106298,2.773149002,16.15821813,14.13364055,5.540706605,7.5453149,3.072196621,0
Y1.9Si4N6CCe0.05,Y1.9Si4N6C,Ce,3,0.05,298,540,384,https://doi.org/10.1111/j.1551-2916.2011.04571.x,mp-6353, icsd-162422 icsd-155158 icsd-162421,0.465116279,0.07751938,0.387596899,66,39,6,33,143.00875,88.90585,12.0107,76.89515,4.25,1.8,0.65,1.15,8.71,3.04,1.22,1.82,8,3,1,2,40.163358,14.53413,6.21726,8.31687,0.208955224,0.270588235,1.882352937,2.166799242,1.15,3.04,1.04,0.636899225,2.380465116,13.80620155,12.84496124,5.503875969,6.682170543,1.620155039,0
Ca3La5.5Si6O24Ce0.5,Ca3La5.5Si6O24,Ce,3,0.5,298,420,288,https://doi.org/10.1111/jace.12846,,,0.623376623,0.077922078,0.545454545,99,57,8,49,223.06837,138.90547,15.9994,122.90607,5.45,1.95,0.6,1.35,7.44,3.44,1,2.44,9,4,1,3,33.45979047,13.618055,5.5769,8.041155,0.327956989,0.247706422,1.651376144,2.253215858,1.15,3.44,1.14,1.12587013,2.675584416,16.87012987,12.74025974,5.766233766,8.103896104,3,0
Ca3La5.5Si6O24Tb0.5,Ca3La5.5Si6O24,Tb,3,0.5,298,545,257,https://doi.org/10.1111/jace.12846,,,0.623376623,0.077922078,0.545454545,99,57,8,49,223.06837,138.90547,15.9994,122.90607,5.45,1.95,0.6,1.35,7.44,3.44,1,2.44,9,4,1,3,33.45979047,13.618055,5.5769,8.041155,0.327956989,0.247706422,1.651376144,2.253215858,1.063,3.44,1.14,1.12587013,2.675584416,16.87012987,12.74025974,5.766233766,8.103896104,3,0
Ca4Y6Si6O25Ce0.1,Ca4Y6Si6O25,Ce,3,0.1,298,426,356,https://doi.org/10.1111/jace.13292,,,0.609756098,0.097560976,0.512195122,81,39,8,31,173.06875,88.90585,15.9994,72.90645,5.3,1.8,0.6,1.2,7.56,3.44,1,2.44,9,4,1,3,34.10015047,13.618055,6.11315547,7.50489953,0.322751322,0.226415094,1.698113204,2.136651234,1.15,3.44,1.14,1.110731707,2.651707317,14.58536585,12.43902439,5.56097561,7.414634146,1.609756098,0
