Repository: Anushervon006/emission-ml

# 📊 Dataset

This directory contains the dataset and reproducibility files used in the
machine-learning analysis of inorganic phosphor emission wavelengths.

## 🔬 Main Dataset

**File:** `group_one_dopant_without_exact_duplicates.csv`

The dataset contains inorganic phosphor materials together with
physicochemical descriptors used as input variables for machine-learning
models.

**Target variable:** `Emission max. (nm)`

The dataset represents the single-dopant subset after removal of exact
duplicate entries.

File: data/group_one_dopant_without_exact_duplicates.csv (part 8 of 27)
Inorganic phosphor,Host,1st dopant,1st dopant valency,1st doping concentration,Temp. (K),Emission max. (nm),Excitation source ,Reference,MP-ID,ICSD-ID,Atomic Ratio_max,Atomic Ratio_min,Atomic Ratio_diff,Atomic Number_sum,Atomic Number_max,Atomic Number_min,Atomic Number_diff,Atomic Weight_sum,Atomic Weight_max,Atomic Weight_min,Atomic Weight_diff,Atomic Radius_sum,Atomic Radius_max,Atomic Radius_min,Atomic Radius_diff,EN pauling_sum,EN pauling_max,EN pauling_min,EN pauling_diff,Valence Electron_sum,Valence Electron_max,Valence Electron_min,Valence Electron_diff,Ionization Energy_sum,Ionization Energy_max,Ionization Energy_min,Ionization Energy_diff,electronegativity_diff_ratio,radius_mismatch,electron_density,mass_to_charge,ionic_radius_emission_center,EN_ligand_avg,ionic_radius_substituted,avg_ionic_radius_host,avg_EN_host,avg_atomic_number_host,avg_group_host,avg_s_electrons,avg_p_electrons,avg_d_electrons,avg_f_electrons
Sr8.96Mg1.5P7O28Eu0.04,Sr8.96Mg1.5P7O28,Eu,2,0.04,298,618,430,https://doi.org/10.1111/jace.16311,,,0.615926089,0.03299604,0.582930048,73,38,8,30,158.898162,87.62,15.9994,71.6206,5.1,2,0.6,1.4,7.89,3.44,0.95,2.49,11,4,2,2,37.44584445,13.618055,5.69486745,7.92318755,0.315589353,0.274509803,2.156862741,2.17668715,1.31,2.815,1.32,1.149300484,2.686471623,15.12274527,12.62472503,5.556533216,7.59524857,1.970963484,0
Ba2Ca0.99P2O8Eu0.01,Ba2Ca0.99P2O8,Eu,2,0.01,298,454,365,https://doi.org/10.1111/jace.12258,mp-3857, icsd-18110 icsd-30634 icsd-69450 icsd-184781 icsd-150866 icsd-410786,0.615858353,0.076212471,0.539645881,99,56,8,48,224.378162,137.327,15.9994,121.3276,5.55,2.15,0.6,1.55,7.52,3.44,0.89,2.55,11,4,2,2,35.42956107,13.618055,5.2116646,8.4063904,0.339095744,0.279279279,1.981981978,2.266446081,1.31,2.815,1.14,1.176951501,2.668976135,17.382602,12.62355658,5.844495766,8.458814473,3.079291763,0
Sr0.995Si2O2N2Eu0.005,Sr0.995Si2O2N2,Eu,2,0.005,298,535,450,https://doi.org/10.1021/cm802394w,,,0.285918513,0.14224446,0.143674053,67,38,7,31,145.7116,87.62,14.0067,73.6133,4.35,2,0.6,1.4,9.33,3.44,0.95,2.49,11,4,2,2,41.99873245,14.53413,5.69486745,8.83926255,0.266881029,0.32183908,2.528735626,2.1748,1.31,3.24,1.32,0.882544675,2.531129378,13.69692638,13.15082202,5.425303788,6.849177984,1.422444603,0
Sr0.99Si2O2N2Eu0.01,Sr0.99Si2O2N2,Eu,2,0.01,298,535,450,https://doi.org/10.1021/cm802394w,,,0.286123033,0.141630901,0.144492132,67,38,7,31,145.7116,87.62,14.0067,73.6133,4.35,2,0.6,1.4,9.33,3.44,0.95,2.49,11,4,2,2,41.99873245,14.53413,5.69486745,8.83926255,0.266881029,0.32183908,2.528735626,2.1748,1.31,3.24,1.32,0.88223176,2.532260372,13.6795422,13.15879828,5.422031474,6.841201717,1.416309013,0
Sr0.98Si2O2N2Eu0.02,Sr0.98Si2O2N2,Eu,2,0.02,298,538,450,https://doi.org/10.1021/cm802394w,,,0.286532951,0.140401146,0.146131805,67,38,7,31,145.7116,87.62,14.0067,73.6133,4.35,2,0.6,1.4,9.33,3.44,0.95,2.49,11,4,2,2,41.99873245,14.53413,5.69486745,8.83926255,0.266881029,0.32183908,2.528735626,2.1748,1.31,3.24,1.32,0.881604585,2.534527221,13.64469914,13.1747851,5.415472779,6.8252149,1.404011461,0
Sr0.93Ca0.05Si2O2N2Eu0.02,Sr0.93Ca0.05Si2O2N2,Eu,2,0.02,298,538,450,https://doi.org/10.1021/cm802394w,mp-556884, icsd-413882,0.286532951,0.007163324,0.279369628,87,38,7,31,185.7896,87.62,14.0067,73.6133,6.15,2,0.6,1.4,10.33,3.44,0.95,2.49,13,4,2,2,48.11188792,14.53413,5.69486745,8.83926255,0.241045498,0.227642276,2.113821135,2.135512643,1.31,3.24,1.32,0.880315186,2.534885387,13.51575931,13.1747851,5.401146132,6.782234957,1.332378223,0
Sr0.88Ca0.1Si2O2N2Eu0.02,Sr0.88Ca0.1Si2O2N2,Eu,2,0.02,298,538,450,https://doi.org/10.1021/cm802394w,mp-556884, icsd-413882,0.286532951,0.014326648,0.272206304,87,38,7,31,185.7896,87.62,14.0067,73.6133,6.15,2,0.6,1.4,10.33,3.44,0.95,2.49,13,4,2,2,48.11188792,14.53413,5.69486745,8.83926255,0.241045498,0.227642276,2.113821135,2.135512643,1.31,3.24,1.32,0.879025788,2.535243553,13.38681948,13.1747851,5.386819484,6.739255014,1.260744986,0
Sr0.83Ca0.15Si2O2N2Eu0.02,Sr0.83Ca0.15Si2O2N2,Eu,2,0.02,298,536,450,https://doi.org/10.1021/cm802394w,mp-556884, icsd-413882,0.286532951,0.021489971,0.26504298,87,38,7,31,185.7896,87.62,14.0067,73.6133,6.15,2,0.6,1.4,10.33,3.44,0.95,2.49,13,4,2,2,48.11188792,14.53413,5.69486745,8.83926255,0.241045498,0.227642276,2.113821135,2.135512643,1.31,3.24,1.32,0.87773639,2.535601719,13.25787966,13.1747851,5.372492837,6.696275072,1.189111748,0
Sr0.73Ca0.25Si2O2N2Eu0.02,Sr0.73Ca0.25Si2O2N2,Eu,2,0.02,298,542,450,https://doi.org/10.1021/cm802394w,mp-556884, icsd-413882,0.286532951,0.035816619,0.250716332,87,38,7,31,185.7896,87.62,14.0067,73.6133,6.15,2,0.6,1.4,10.33,3.44,0.95,2.49,13,4,2,2,48.11188792,14.53413,5.69486745,8.83926255,0.241045498,0.227642276,2.113821135,2.135512643,1.31,3.24,1.32,0.875157593,2.536318052,13,13.1747851,5.343839542,6.610315186,1.045845272,0
Sr0.48Ca0.5Si2O2N2Eu0.02,Sr0.48Ca0.5Si2O2N2,Eu,2,0.02,298,543,450,https://doi.org/10.1021/cm802394w,mp-556884, icsd-413882,0.286532951,0.068767908,0.217765043,87,38,7,31,185.7896,87.62,14.0067,73.6133,6.15,2,0.6,1.4,10.33,3.44,0.95,2.49,13,4,2,2,48.11188792,14.53413,5.69486745,8.83926255,0.241045498,0.227642276,2.113821135,2.135512643,1.31,3.24,1.32,0.868710602,2.538108883,12.35530086,13.1747851,5.272206304,6.395415473,0.687679083,0
Sr0.23Ca0.75Si2O2N2Eu0.02,Sr0.23Ca0.75Si2O2N2,Eu,2,0.02,298,546,450,https://doi.org/10.1021/cm802394w,mp-556884, icsd-413882,0.286532951,0.032951289,0.253581662,87,38,7,31,185.7896,87.62,14.0067,73.6133,6.15,2,0.6,1.4,10.33,3.44,0.95,2.49,13,4,2,2,48.11188792,14.53413,5.69486745,8.83926255,0.241045498,0.227642276,2.113821135,2.135512643,1.31,3.24,1.32,0.86226361,2.539899713,11.71060172,13.1747851,5.200573066,6.180515759,0.329512894,0
CaSi2N2O2Eu0.02,CaSi2N2O2,Eu,2,0.02,298,555,450,https://doi.org/10.1021/cm802394w,mp-556884, icsd-413882,0.285714286,0.142857143,0.142857143,49,20,7,13,98.1696,40.078,14.0067,26.0713,4.15,1.8,0.6,1.2,9.38,3.44,1,2.44,11,4,2,2,42.41702047,14.53413,6.11315547,8.42097453,0.260127931,0.289156626,2.650602403,2.003461224,1.31,3.24,1.14,0.857142857,2.537142857,11.14285714,13.14285714,5.142857143,6,0,0
Sr0.93Ba0.05Si2O2N2Eu0.02,Sr0.93Ba0.05Si2O2N2,Eu,2,0.02,298,538,450,https://doi.org/10.1021/cm802394w,mp-6764, icsd-419450 icsd-173758,0.286532951,0.007163324,0.279369628,123,56,7,49,283.0386,137.327,14.0067,123.3203,6.5,2.15,0.6,1.55,10.22,3.44,0.89,2.55,13,4,2,2,47.21039705,14.53413,5.2116646,9.3224654,0.249510763,0.238461538,1.999999997,2.301126829,1.31,3.24,1.32,0.88282235,2.534097421,13.77363897,13.1747851,5.429799427,6.868194842,1.475644699,0
Sr0.88Ba0.1Si2O2N2Eu0.02,Sr0.88Ba0.1Si2O2N2,Eu,2,0.02,298,539,450,https://doi.org/10.1021/cm802394w,mp-6764, icsd-419450 icsd-173758,0.286532951,0.014326648,0.272206304,123,56,7,49,283.0386,137.327,14.0067,123.3203,6.5,2.15,0.6,1.55,10.22,3.44,0.89,2.55,13,4,2,2,47.21039705,14.53413,5.2116646,9.3224654,0.249510763,0.238461538,1.999999997,2.301126829,1.31,3.24,1.32,0.884040115,2.533667622,13.9025788,13.1747851,5.444126074,6.911174785,1.547277937,0
Sr0.83Ba0.15Si2O2N2Eu0.02,Sr0.83Ba0.15Si2O2N2,Eu,2,0.02,298,544,450,https://doi.org/10.1021/cm802394w,mp-6764, icsd-419450 icsd-173758,0.286532951,0.021489971,0.26504298,123,56,7,49,283.0386,137.327,14.0067,123.3203,6.5,2.15,0.6,1.55,10.22,3.44,0.89,2.55,13,4,2,2,47.21039705,14.53413,5.2116646,9.3224654,0.249510763,0.238461538,1.999999997,2.301126829,1.31,3.24,1.32,0.88525788,2.533237822,14.03151862,13.1747851,5.458452722,6.954154728,1.618911175,0
Sr0.73Ba0.25Si2O2N2Eu0.02,Sr0.73Ba0.25Si2O2N2,Eu,2,0.02,298,544,450,https://doi.org/10.1021/cm802394w,mp-6764, icsd-419450 icsd-173758,0.286532951,0.035816619,0.250716332,123,56,7,49,283.0386,137.327,14.0067,123.3203,6.5,2.15,0.6,1.55,10.22,3.44,0.89,2.55,13,4,2,2,47.21039705,14.53413,5.2116646,9.3224654,0.249510763,0.238461538,1.999999997,2.301126829,1.31,3.24,1.32,0.88769341,2.532378223,14.28939828,13.1747851,5.487106017,7.040114613,1.76217765,0
Sr0.48Ba0.5Si2O2N2Eu0.02,Sr0.48Ba0.5Si2O2N2,Eu,2,0.02,298,548,450,https://doi.org/10.1021/cm802394w,mp-6764, icsd-419450 icsd-173758,0.286532951,0.068767908,0.217765043,123,56,7,49,283.0386,137.327,14.0067,123.3203,6.5,2.15,0.6,1.55,10.22,3.44,0.89,2.55,13,4,2,2,47.21039705,14.53413,5.2116646,9.3224654,0.249510763,0.238461538,1.999999997,2.301126829,1.31,3.24,1.32,0.893782235,2.530229226,14.93409742,13.1747851,5.558739255,7.255014327,2.12034384,0
Sr0.23Ba0.75Si2O2N2Eu0.02,Sr0.23Ba0.75Si2O2N2,Eu,2,0.02,298,564,450,https://doi.org/10.1021/cm802394w,mp-6764, icsd-419450 icsd-173758,0.286532951,0.032951289,0.253581662,123,56,7,49,283.0386,137.327,14.0067,123.3203,6.5,2.15,0.6,1.55,10.22,3.44,0.89,2.55,13,4,2,2,47.21039705,14.53413,5.2116646,9.3224654,0.249510763,0.238461538,1.999999997,2.301126829,1.31,3.24,1.32,0.89987106,2.528080229,15.57879656,13.1747851,5.630372493,7.46991404,2.478510029,0
BaSi2N2O2Eu0.02,BaSi2N2O2,Eu,2,0.02,298,495,450,https://doi.org/10.1021/cm802394w,mp-6764, icsd-419450 icsd-173758,0.285714286,0.142857143,0.142857143,85,56,7,49,195.4186,137.327,14.0067,123.3203,4.5,2.15,0.6,1.55,9.27,3.44,0.89,2.55,11,4,2,2,41.5155296,14.53413,5.2116646,9.3224654,0.275080906,0.344444444,2.444444439,2.299042353,1.31,3.24,1.49,0.907142857,2.521428571,16.28571429,13.14285714,5.714285714,7.714285714,2.857142857,0
Sr0.96Si2O2N2Eu0.04,Sr0.96Si2O2N2,Eu,2,0.04,298,541,450,https://doi.org/10.1021/cm802394w,,,0.287356322,0.137931034,0.149425287,67,38,7,31,145.7116,87.62,14.0067,73.6133,4.35,2,0.6,1.4,9.33,3.44,0.95,2.49,11,4,2,2,41.99873245,14.53413,5.69486745,8.83926255,0.266881029,0.32183908,2.528735626,2.1748,1.31,3.24,1.32,0.880344828,2.53908046,13.57471264,13.20689655,5.402298851,6.793103448,1.379310345,0
Sr0.92Si2O2N2Eu0.08,Sr0.92Si2O2N2,Eu,2,0.08,298,546,450,https://doi.org/10.1021/cm802394w,,,0.289017341,0.132947977,0.156069364,67,38,7,31,145.7116,87.62,14.0067,73.6133,4.35,2,0.6,1.4,9.33,3.44,0.95,2.49,11,4,2,2,41.99873245,14.53413,5.69486745,8.83926255,0.266881029,0.32183908,2.528735626,2.1748,1.31,3.24,1.32,0.877803468,2.548265896,13.43352601,13.2716763,5.375722543,6.728323699,1.329479769,0
Sr0.84Si2O2N2Eu0.16,Sr0.84Si2O2N2,Eu,2,0.16,298,554,450,https://doi.org/10.1021/cm802394w,,,0.292397661,0.122807018,0.169590643,67,38,7,31,145.7116,87.62,14.0067,73.6133,4.35,2,0.6,1.4,9.33,3.44,0.95,2.49,11,4,2,2,41.99873245,14.53413,5.69486745,8.83926255,0.266881029,0.32183908,2.528735626,2.1748,1.31,3.24,1.32,0.872631579,2.566959064,13.14619883,13.40350877,5.321637427,6.596491228,1.228070175,0
CaSEu0.01,CaS,Eu,2,0.01,298,663,350,https://doi.org/10.1016/j.radmeas.2009.09.010,mp-1672, icsd-619534 icsd-619527 icsd-186785 icsd-53940 icsd-619528 icsd-603165 icsd-619533 icsd-28902 icsd-60200 icsd-619538 icsd-619540 icsd-619529 icsd-619530 icsd-41956 icsd-52784 icsd-30236 icsd-619537,0.5,0.5,0,36,20,16,4,72.143,40.078,32.065,8.013,2.8,1.8,1,0.8,3.58,2.58,1,1.58,6,4,2,2,16.47316547,10.36001,6.11315547,4.24685453,0.441340781,0.285714285,2.142857135,2.003972222,1.31,2.58,1.14,1.01,1.79,18,9,7,11,0,0
Ca0.8Sr0.2SEu0.01,Ca0.8Sr0.2S,Eu,2,0.01,298,662,350,https://doi.org/10.1016/j.radmeas.2009.09.010,mp-1672, icsd-619534 icsd-619527 icsd-186785 icsd-53940 icsd-619528 icsd-603165 icsd-619533 icsd-28902 icsd-60200 icsd-619538 icsd-619540 icsd-619529 icsd-619530 icsd-41956 icsd-52784 icsd-30236 icsd-619537,0.5,0.1,0.4,74,38,16,22,159.763,87.62,32.065,55.555,4.8,2,1,1,4.53,2.58,0.95,1.63,8,4,2,2,22.16803292,10.36001,5.69486745,4.66514255,0.359823399,0.208333333,1.666666663,2.158959459,1.31,2.58,1.32,1.028,1.785,19.8,9,7.2,11.6,1,0
Ca0.5Sr0.5SEu0.01,Ca0.5Sr0.5S,Eu,2,0.01,298,656,350,https://doi.org/10.1016/j.radmeas.2009.09.010,mp-1672, icsd-619534 icsd-619527 icsd-186785 icsd-53940 icsd-619528 icsd-603165 icsd-619533 icsd-28902 icsd-60200 icsd-619538 icsd-619540 icsd-619529 icsd-619530 icsd-41956 icsd-52784 icsd-30236 icsd-619537,0.5,0.25,0.25,74,38,16,22,159.763,87.62,32.065,55.555,4.8,2,1,1,4.53,2.58,0.95,1.63,8,4,2,2,22.16803292,10.36001,5.69486745,4.66514255,0.359823399,0.208333333,1.666666663,2.158959459,1.31,2.58,1.32,1.055,1.7775,22.5,9,7.5,12.5,2.5,0
Ca0.2Sr0.8SEu0.01,Ca0.2Sr0.8S,Eu,2,0.01,298,635,350,https://doi.org/10.1016/j.radmeas.2009.09.010,mp-1672, icsd-619534 icsd-619527 icsd-186785 icsd-53940 icsd-619528 icsd-603165 icsd-619533 icsd-28902 icsd-60200 icsd-619538 icsd-619540 icsd-619529 icsd-619530 icsd-41956 icsd-52784 icsd-30236 icsd-619537,0.5,0.1,0.4,74,38,16,22,159.763,87.62,32.065,55.555,4.8,2,1,1,4.53,2.58,0.95,1.63,8,4,2,2,22.16803292,10.36001,5.69486745,4.66514255,0.359823399,0.208333333,1.666666663,2.158959459,1.31,2.58,1.32,1.082,1.77,25.2,9,7.8,13.4,4,0
SrSEu0.01,SrS,Eu,2,0.01,298,619,350,https://doi.org/10.1016/j.radmeas.2009.09.010,"mp-1087,mp-10627", icsd-651057 icsd-651060 icsd-659132 icsd-53941 icsd-182724 icsd-651062 icsd-290055 icsd-52112 icsd-28900 icsd-651059 icsd-30239 icsd-651061 icsd-164143 icsd-651056 icsd-651068 icsd-249177 icsd-651054 icsd-164144 icsd-52111,0.5,0.5,0,54,38,16,22,119.685,87.62,32.065,55.555,3,2,1,1,3.53,2.58,0.95,1.63,6,4,2,2,16.05487745,10.36001,5.69486745,4.66514255,0.461756373,0.333333332,1.999999993,2.216388888,1.31,2.58,1.32,1.1,1.765,27,9,8,14,5,0
BaMgAl10O17Eu0.116,BaMgAl10O17,Eu,2,0.116,298,450,254,https://doi.org/10.1021/cm020592f,,,0.586206897,0.034482759,0.551724138,89,56,8,48,204.6129386,137.327,15.9994,121.3276,5.5,2.15,0.6,1.55,7.25,3.44,0.89,2.55,9,4,1,3,32.4617246,13.618055,5.2116646,8.4063904,0.351724137,0.281818181,1.636363633,2.299021782,1.31,3.44,1.49,1.052413793,2.647586207,11.51724138,14,5.034482759,5.793103448,0.689655172,0
Gd2MoO6Eu0.3,Gd2MoO6,Eu,3,0.3,298,610,360,https://doi.org/10.1039/C6RA25652J,mp-582797, icsd-62886,0.666666667,0.111111111,0.555555556,114,64,8,56,269.1894,157.25,15.9994,141.2506,3.85,1.8,0.6,1.2,6.8,3.44,1.2,2.24,10,5,1,4,26.860285,13.618055,6.1498,7.468255,0.329411764,0.311688311,2.597402591,2.361310526,1.087,3.44,1.075,1.165,2.8,24.22222222,12,6.333333333,10,6.333333333,1.555555556
Gd2MoO6Eu0.3,Gd2MoO6,Eu,3,0.3,298,610,463,https://doi.org/10.1039/C6RA25652J,mp-582797, icsd-62886,0.666666667,0.111111111,0.555555556,114,64,8,56,269.1894,157.25,15.9994,141.2506,3.85,1.8,0.6,1.2,6.8,3.44,1.2,2.24,10,5,1,4,26.860285,13.618055,6.1498,7.468255,0.329411764,0.311688311,2.597402591,2.361310526,1.087,3.44,1.075,1.165,2.8,24.22222222,12,6.333333333,10,6.333333333,1.555555556
Sr0.99MoO4Eu0.01,Sr0.99MoO4,Eu,3,0.01,298,610,290,https://doi.org/10.1039/C5RA06053B,mp-18834, icsd-193794 icsd-250491 icsd-23700 icsd-28025 icsd-194080 icsd-173125 icsd-173120 icsd-245803 icsd-245802 icsd-173122 icsd-239418 icsd-248458 icsd-99089 icsd-194081,0.667779633,0.165275459,0.502504174,88,42,8,34,199.5594,95.94,15.9994,79.9406,4.05,2,0.6,1.4,6.55,3.44,0.95,2.49,11,5,2,3,26.40535245,13.618055,5.69486745,7.92318755,0.380152671,0.345679011,2.716049376,2.267720454,1.087,3.44,1.32,1.188948247,2.814774624,18.63439065,12.01669449,5.826377295,8.651085142,4.156928214,0
Sr0.93MoO4Eu0.07,Sr0.93MoO4,Eu,3,0.07,298,615,290,https://doi.org/10.1039/C5RA06053B,mp-18834, icsd-193794 icsd-250491 icsd-23700 icsd-28025 icsd-194080 icsd-173125 icsd-173120 icsd-245803 icsd-245802 icsd-173122 icsd-239418 icsd-248458 icsd-99089 icsd-194081,0.674536256,0.15682968,0.517706577,88,42,8,34,199.5594,95.94,15.9994,79.9406,4.05,2,0.6,1.4,6.55,3.44,0.95,2.49,11,5,2,3,26.40535245,13.618055,5.69486745,7.92318755,0.380152671,0.345679011,2.716049376,2.267720454,1.087,3.44,1.32,1.18762226,2.833642496,18.43844857,12.11804384,5.784148398,8.556492411,4.097807757,0
Sr0.86MoO4Na0.07Eu0.07,Sr0.86MoO4Na0.07,Eu,3,0.07,298,615,290,https://doi.org/10.1039/C5RA06053B,mp-18834, icsd-193794 icsd-250491 icsd-23700 icsd-28025 icsd-194080 icsd-173125 icsd-173120 icsd-245803 icsd-245802 icsd-173122 icsd-239418 icsd-248458 icsd-99089 icsd-194081,0.674536256,0.011804384,0.662731872,99,42,8,34,222.5491693,95.94,15.9994,79.9406,5.85,2,0.6,1.4,7.48,3.44,0.93,2.51,12,5,1,4,31.54442941,13.618055,5.13907696,8.47897804,0.335561497,0.239316239,2.051282048,2.247971407,1.087,3.44,1.16,1.185733558,2.833406408,18.11973019,12.10623946,5.725126476,8.414839798,3.979763912,0
Sr0.84MoO4Na0.09Eu0.07,Sr0.84MoO4Na0.09,Eu,3,0.07,298,615,290,https://doi.org/10.1039/C5RA06053B,mp-18834, icsd-193794 icsd-250491 icsd-23700 icsd-28025 icsd-194080 icsd-173125 icsd-173120 icsd-245803 icsd-245802 icsd-173122 icsd-239418 icsd-248458 icsd-99089 icsd-194081,0.674536256,0.015177066,0.659359191,99,42,8,34,222.5491693,95.94,15.9994,79.9406,5.85,2,0.6,1.4,7.48,3.44,0.93,2.51,12,5,1,4,31.54442941,13.618055,5.13907696,8.47897804,0.335561497,0.239316239,2.051282048,2.247971407,1.087,3.44,1.16,1.185193929,2.833338954,18.02866779,12.10286678,5.708263069,8.374367622,3.946037099,0
Y1.99O2SEu0.01,Y1.99O2S,Eu,3,0.01,298,627,394,https://doi.org/10.1016/j.matlet.2012.06.051,mp-12894, icsd-154582,0.400801603,0.200400802,0.200400802,63,39,8,31,136.97025,88.90585,15.9994,72.90645,3.4,1.8,0.6,1.2,7.24,3.44,1.22,2.22,9,4,1,3,30.195325,13.618055,6.21726,7.400795,0.306629834,0.352941175,2.647058816,2.174130952,1.087,3.01,1.04,1.096112224,2.382324649,21.96593186,10.81563126,6.793587174,10.78557114,4.386773547,0
K0.457Na0.457NbO3Eu0.05,K0.457Na0.457NbO3,Eu,3,0.05,298,616,465,https://doi.org/10.1039/C4RA10888D,mp-1223364,,0.610500611,0.092999593,0.517501018,79,41,8,33,170.9938493,92.90638,15.9994,76.90698,6.05,2.2,0.6,1.6,6.79,3.44,0.82,2.62,10,4,1,3,29.85664569,13.618055,4.34066373,9.27739127,0.385861561,0.264462809,1.652892559,2.164479105,1.087,3.44,1.16,1.185339845,2.588471713,16.01750102,10.97150997,5.389499389,7.778998779,2.849002849,0
CaWO4Dy0.01,CaWO4,Dy,3,0.01,298,572,258,https://doi.org/10.1063/1.4913297,"mp-19426,mp-1190383", icsd-60550 icsd-193491 icsd-60548 icsd-60551 icsd-15869 icsd-155423 icsd-193047 icsd-15586 icsd-60549 icsd-18135 icsd-77335 icsd-157428 icsd-291535 icsd-60547 icsd-155791 icsd-238259 icsd-238258,0.666666667,0.166666667,0.5,102,74,8,66,239.9174,183.84,15.9994,167.8406,3.75,1.8,0.6,1.2,6.8,3.44,1,2.44,10,4,2,2,27.59524047,13.618055,6.11315547,7.50489953,0.358823529,0.319999999,2.66666666,2.352131372,1.052,3.44,1.14,1.157777778,2.853333333,21,12,6,8.666666667,4,2.333333333
CaWO4Dy0.03,CaWO4,Dy,3,0.03,298,572,258,https://doi.org/10.1063/1.4913297,"mp-19426,mp-1190383", icsd-60550 icsd-193491 icsd-60548 icsd-60551 icsd-15869 icsd-155423 icsd-193047 icsd-15586 icsd-60549 icsd-18135 icsd-77335 icsd-157428 icsd-291535 icsd-60547 icsd-155791 icsd-238259 icsd-238258,0.666666667,0.166666667,0.5,102,74,8,66,239.9174,183.84,15.9994,167.8406,3.75,1.8,0.6,1.2,6.8,3.44,1,2.44,10,4,2,2,27.59524047,13.618055,6.11315547,7.50489953,0.358823529,0.319999999,2.66666666,2.352131372,1.052,3.44,1.14,1.157777778,2.853333333,21,12,6,8.666666667,4,2.333333333
CaWO4Dy0.05,CaWO4,Dy,3,0.05,298,572,258,https://doi.org/10.1063/1.4913297,"mp-19426,mp-1190383", icsd-60550 icsd-193491 icsd-60548 icsd-60551 icsd-15869 icsd-155423 icsd-193047 icsd-15586 icsd-60549 icsd-18135 icsd-77335 icsd-157428 icsd-291535 icsd-60547 icsd-155791 icsd-238259 icsd-238258,0.666666667,0.166666667,0.5,102,74,8,66,239.9174,183.84,15.9994,167.8406,3.75,1.8,0.6,1.2,6.8,3.44,1,2.44,10,4,2,2,27.59524047,13.618055,6.11315547,7.50489953,0.358823529,0.319999999,2.66666666,2.352131372,1.052,3.44,1.14,1.157777778,2.853333333,21,12,6,8.666666667,4,2.333333333
CaWO4Dy0.07,CaWO4,Dy,3,0.07,298,572,258,https://doi.org/10.1063/1.4913297,"mp-19426,mp-1190383", icsd-60550 icsd-193491 icsd-60548 icsd-60551 icsd-15869 icsd-155423 icsd-193047 icsd-15586 icsd-60549 icsd-18135 icsd-77335 icsd-157428 icsd-291535 icsd-60547 icsd-155791 icsd-238259 icsd-238258,0.666666667,0.166666667,0.5,102,74,8,66,239.9174,183.84,15.9994,167.8406,3.75,1.8,0.6,1.2,6.8,3.44,1,2.44,10,4,2,2,27.59524047,13.618055,6.11315547,7.50489953,0.358823529,0.319999999,2.66666666,2.352131372,1.052,3.44,1.14,1.157777778,2.853333333,21,12,6,8.666666667,4,2.333333333
CaWO4Dy0.09,CaWO4,Dy,3,0.09,298,572,258,https://doi.org/10.1063/1.4913297,"mp-19426,mp-1190383", icsd-60550 icsd-193491 icsd-60548 icsd-60551 icsd-15869 icsd-155423 icsd-193047 icsd-15586 icsd-60549 icsd-18135 icsd-77335 icsd-157428 icsd-291535 icsd-60547 icsd-155791 icsd-238259 icsd-238258,0.666666667,0.166666667,0.5,102,74,8,66,239.9174,183.84,15.9994,167.8406,3.75,1.8,0.6,1.2,6.8,3.44,1,2.44,10,4,2,2,27.59524047,13.618055,6.11315547,7.50489953,0.358823529,0.319999999,2.66666666,2.352131372,1.052,3.44,1.14,1.157777778,2.853333333,21,12,6,8.666666667,4,2.333333333
CaWO4Dy0.11,CaWO4,Dy,3,0.11,298,572,258,https://doi.org/10.1063/1.4913297,"mp-19426,mp-1190383", icsd-60550 icsd-193491 icsd-60548 icsd-60551 icsd-15869 icsd-155423 icsd-193047 icsd-15586 icsd-60549 icsd-18135 icsd-77335 icsd-157428 icsd-291535 icsd-60547 icsd-155791 icsd-238259 icsd-238258,0.666666667,0.166666667,0.5,102,74,8,66,239.9174,183.84,15.9994,167.8406,3.75,1.8,0.6,1.2,6.8,3.44,1,2.44,10,4,2,2,27.59524047,13.618055,6.11315547,7.50489953,0.358823529,0.319999999,2.66666666,2.352131372,1.052,3.44,1.14,1.157777778,2.853333333,21,12,6,8.666666667,4,2.333333333
CaWO4Dy0.01,CaWO4,Dy,3,0.01,298,572,353,https://doi.org/10.1063/1.4913297,"mp-19426,mp-1190383", icsd-60550 icsd-193491 icsd-60548 icsd-60551 icsd-15869 icsd-155423 icsd-193047 icsd-15586 icsd-60549 icsd-18135 icsd-77335 icsd-157428 icsd-291535 icsd-60547 icsd-155791 icsd-238259 icsd-238258,0.666666667,0.166666667,0.5,102,74,8,66,239.9174,183.84,15.9994,167.8406,3.75,1.8,0.6,1.2,6.8,3.44,1,2.44,10,4,2,2,27.59524047,13.618055,6.11315547,7.50489953,0.358823529,0.319999999,2.66666666,2.352131372,1.052,3.44,1.14,1.157777778,2.853333333,21,12,6,8.666666667,4,2.333333333
CaWO4Dy0.03,CaWO4,Dy,3,0.03,298,572,353,https://doi.org/10.1063/1.4913297,"mp-19426,mp-1190383", icsd-60550 icsd-193491 icsd-60548 icsd-60551 icsd-15869 icsd-155423 icsd-193047 icsd-15586 icsd-60549 icsd-18135 icsd-77335 icsd-157428 icsd-291535 icsd-60547 icsd-155791 icsd-238259 icsd-238258,0.666666667,0.166666667,0.5,102,74,8,66,239.9174,183.84,15.9994,167.8406,3.75,1.8,0.6,1.2,6.8,3.44,1,2.44,10,4,2,2,27.59524047,13.618055,6.11315547,7.50489953,0.358823529,0.319999999,2.66666666,2.352131372,1.052,3.44,1.14,1.157777778,2.853333333,21,12,6,8.666666667,4,2.333333333
CaWO4Dy0.05,CaWO4,Dy,3,0.05,298,572,353,https://doi.org/10.1063/1.4913297,"mp-19426,mp-1190383", icsd-60550 icsd-193491 icsd-60548 icsd-60551 icsd-15869 icsd-155423 icsd-193047 icsd-15586 icsd-60549 icsd-18135 icsd-77335 icsd-157428 icsd-291535 icsd-60547 icsd-155791 icsd-238259 icsd-238258,0.666666667,0.166666667,0.5,102,74,8,66,239.9174,183.84,15.9994,167.8406,3.75,1.8,0.6,1.2,6.8,3.44,1,2.44,10,4,2,2,27.59524047,13.618055,6.11315547,7.50489953,0.358823529,0.319999999,2.66666666,2.352131372,1.052,3.44,1.14,1.157777778,2.853333333,21,12,6,8.666666667,4,2.333333333
CaWO4Dy0.07,CaWO4,Dy,3,0.07,298,572,353,https://doi.org/10.1063/1.4913297,"mp-19426,mp-1190383", icsd-60550 icsd-193491 icsd-60548 icsd-60551 icsd-15869 icsd-155423 icsd-193047 icsd-15586 icsd-60549 icsd-18135 icsd-77335 icsd-157428 icsd-291535 icsd-60547 icsd-155791 icsd-238259 icsd-238258,0.666666667,0.166666667,0.5,102,74,8,66,239.9174,183.84,15.9994,167.8406,3.75,1.8,0.6,1.2,6.8,3.44,1,2.44,10,4,2,2,27.59524047,13.618055,6.11315547,7.50489953,0.358823529,0.319999999,2.66666666,2.352131372,1.052,3.44,1.14,1.157777778,2.853333333,21,12,6,8.666666667,4,2.333333333
CaWO4Dy0.09,CaWO4,Dy,3,0.09,298,572,353,https://doi.org/10.1063/1.4913297,"mp-19426,mp-1190383", icsd-60550 icsd-193491 icsd-60548 icsd-60551 icsd-15869 icsd-155423 icsd-193047 icsd-15586 icsd-60549 icsd-18135 icsd-77335 icsd-157428 icsd-291535 icsd-60547 icsd-155791 icsd-238259 icsd-238258,0.666666667,0.166666667,0.5,102,74,8,66,239.9174,183.84,15.9994,167.8406,3.75,1.8,0.6,1.2,6.8,3.44,1,2.44,10,4,2,2,27.59524047,13.618055,6.11315547,7.50489953,0.358823529,0.319999999,2.66666666,2.352131372,1.052,3.44,1.14,1.157777778,2.853333333,21,12,6,8.666666667,4,2.333333333
CaWO4Dy0.11,CaWO4,Dy,3,0.11,298,572,353,https://doi.org/10.1063/1.4913297,"mp-19426,mp-1190383", icsd-60550 icsd-193491 icsd-60548 icsd-60551 icsd-15869 icsd-155423 icsd-193047 icsd-15586 icsd-60549 icsd-18135 icsd-77335 icsd-157428 icsd-291535 icsd-60547 icsd-155791 icsd-238259 icsd-238258,0.666666667,0.166666667,0.5,102,74,8,66,239.9174,183.84,15.9994,167.8406,3.75,1.8,0.6,1.2,6.8,3.44,1,2.44,10,4,2,2,27.59524047,13.618055,6.11315547,7.50489953,0.358823529,0.319999999,2.66666666,2.352131372,1.052,3.44,1.14,1.157777778,2.853333333,21,12,6,8.666666667,4,2.333333333
Bi0.5Na0.5TiO3Eu0.25,Bi0.5Na0.5TiO3,Eu,3,0.25,298,618,464,https://doi.org/10.1016/j.matlet.2014.05.212,"mp-39681,mp-1220903,mp-1094149",,0.6,0.1,0.5,124,83,8,75,295.8365693,208.9804,15.9994,192.981,5.4,1.8,0.6,1.2,7.93,3.44,0.93,2.51,10,4,1,3,32.87076796,13.618055,5.13907696,8.47897804,0.316519546,0.222222222,1.851851848,2.385778784,1.087,3.44,1.035,1.145833333,2.667,18.6,12,5.7,8.1,3.4,1.4
Ba2Gd4.9B5O17Eu0.1,Ba2Gd4.9B5O17,Eu,3,0.1,298,615,396,https://doi.org/10.1016/j.optmat.2018.07.023,,,0.588235294,0.069204152,0.519031142,133,64,5,59,321.3874,157.25,10.811,146.439,5.4,2.15,0.6,1.55,7.57,3.44,0.89,2.55,8,4,1,3,33.2775386,13.618055,5.2116646,8.4063904,0.33685601,0.287037037,1.481481479,2.416446616,1.087,3.44,1.075,1.097491349,2.641522491,20.29757785,12.30795848,5.910034602,8.256055363,4.944636678,1.186851211
Ba2Gd4.8B5O17Eu0.2,Ba2Gd4.8B5O17,Eu,3,0.2,298,615,396,https://doi.org/10.1016/j.optmat.2018.07.023,,,0.590277778,0.069444444,0.520833333,133,64,5,59,321.3874,157.25,10.811,146.439,5.4,2.15,0.6,1.55,7.57,3.44,0.89,2.55,8,4,1,3,33.2775386,13.618055,5.2116646,8.4063904,0.33685601,0.287037037,1.481481479,2.416446616,1.087,3.44,1.075,1.097569444,2.646527778,20.14583333,12.34027778,5.888888889,8.201388889,4.888888889,1.166666667
Ba2Gd4.6B5O17Eu0.4,Ba2Gd4.6B5O17,Eu,3,0.4,298,615,396,https://doi.org/10.1016/j.optmat.2018.07.023,,,0.594405594,0.06993007,0.524475524,133,64,5,59,321.3874,157.25,10.811,146.439,5.4,2.15,0.6,1.55,7.57,3.44,0.89,2.55,8,4,1,3,33.2775386,13.618055,5.2116646,8.4063904,0.33685601,0.287037037,1.481481479,2.416446616,1.087,3.44,1.075,1.097727273,2.656643357,19.83916084,12.40559441,5.846153846,8.090909091,4.776223776,1.125874126
Ba2Gd4.5B5O17Eu0.5,Ba2Gd4.5B5O17,Eu,3,0.5,298,615,396,https://doi.org/10.1016/j.optmat.2018.07.023,,,0.596491228,0.070175439,0.526315789,133,64,5,59,321.3874,157.25,10.811,146.439,5.4,2.15,0.6,1.55,7.57,3.44,0.89,2.55,8,4,1,3,33.2775386,13.618055,5.2116646,8.4063904,0.33685601,0.287037037,1.481481479,2.416446616,1.087,3.44,1.075,1.097807018,2.661754386,19.68421053,12.43859649,5.824561404,8.035087719,4.719298246,1.105263158
Ba2Gd4.4B5O17Eu0.6,Ba2Gd4.4B5O17,Eu,3,0.6,298,615,396,https://doi.org/10.1016/j.optmat.2018.07.023,,,0.598591549,0.070422535,0.528169014,133,64,5,59,321.3874,157.25,10.811,146.439,5.4,2.15,0.6,1.55,7.57,3.44,0.89,2.55,8,4,1,3,33.2775386,13.618055,5.2116646,8.4063904,0.33685601,0.287037037,1.481481479,2.416446616,1.087,3.44,1.075,1.097887324,2.666901408,19.52816901,12.47183099,5.802816901,7.978873239,4.661971831,1.084507042
Ba2Gd4.2B5O17Eu0.8,Ba2Gd4.2B5O17,Eu,3,0.8,298,615,396,https://doi.org/10.1016/j.optmat.2018.07.023,,,0.602836879,0.070921986,0.531914894,133,64,5,59,321.3874,157.25,10.811,146.439,5.4,2.15,0.6,1.55,7.57,3.44,0.89,2.55,8,4,1,3,33.2775386,13.618055,5.2116646,8.4063904,0.33685601,0.287037037,1.481481479,2.416446616,1.087,3.44,1.075,1.098049645,2.677304965,19.21276596,12.53900709,5.758865248,7.865248227,4.546099291,1.042553191
Mg1.94Ga2S4Eu0.06,Mg1.94Ga2S4,Eu,2,0.06,298,538,430,https://doi.org/10.1111/jace.12257,,,0.503778338,0.244332494,0.259445844,59,31,12,19,126.093,69.723,24.305,45.418,3.8,1.5,1,0.5,5.7,2.58,1.31,1.27,7,4,1,3,24.005548,10.36001,5.999302,4.360708,0.222807017,0.131578947,1.842105258,2.137169491,1.31,2.58,0.86,0.84488665,2.075743073,18.80100756,11.82367758,6.503778338,9.778337531,2.518891688,0
Mg1.94Ga2S4Eu0.06,Mg1.94Ga2S4,Eu,2,0.06,320,538,430,https://doi.org/10.1111/jace.12257,,,0.503778338,0.244332494,0.259445844,59,31,12,19,126.093,69.723,24.305,45.418,3.8,1.5,1,0.5,5.7,2.58,1.31,1.27,7,4,1,3,24.005548,10.36001,5.999302,4.360708,0.222807017,0.131578947,1.842105258,2.137169491,1.31,2.58,0.86,0.84488665,2.075743073,18.80100756,11.82367758,6.503778338,9.778337531,2.518891688,0
Mg1.94Ga2S4Eu0.06,Mg1.94Ga2S4,Eu,2,0.06,340,538,430,https://doi.org/10.1111/jace.12257,,,0.503778338,0.244332494,0.259445844,59,31,12,19,126.093,69.723,24.305,45.418,3.8,1.5,1,0.5,5.7,2.58,1.31,1.27,7,4,1,3,24.005548,10.36001,5.999302,4.360708,0.222807017,0.131578947,1.842105258,2.137169491,1.31,2.58,0.86,0.84488665,2.075743073,18.80100756,11.82367758,6.503778338,9.778337531,2.518891688,0
Mg1.94Ga2S4Eu0.06,Mg1.94Ga2S4,Eu,2,0.06,360,538,430,https://doi.org/10.1111/jace.12257,,,0.503778338,0.244332494,0.259445844,59,31,12,19,126.093,69.723,24.305,45.418,3.8,1.5,1,0.5,5.7,2.58,1.31,1.27,7,4,1,3,24.005548,10.36001,5.999302,4.360708,0.222807017,0.131578947,1.842105258,2.137169491,1.31,2.58,0.86,0.84488665,2.075743073,18.80100756,11.82367758,6.503778338,9.778337531,2.518891688,0
Mg1.94Ga2S4Eu0.06,Mg1.94Ga2S4,Eu,2,0.06,380,538,430,https://doi.org/10.1111/jace.12257,,,0.503778338,0.244332494,0.259445844,59,31,12,19,126.093,69.723,24.305,45.418,3.8,1.5,1,0.5,5.7,2.58,1.31,1.27,7,4,1,3,24.005548,10.36001,5.999302,4.360708,0.222807017,0.131578947,1.842105258,2.137169491,1.31,2.58,0.86,0.84488665,2.075743073,18.80100756,11.82367758,6.503778338,9.778337531,2.518891688,0
Mg1.94Ga2S4Eu0.06,Mg1.94Ga2S4,Eu,2,0.06,400,538,430,https://doi.org/10.1111/jace.12257,,,0.503778338,0.244332494,0.259445844,59,31,12,19,126.093,69.723,24.305,45.418,3.8,1.5,1,0.5,5.7,2.58,1.31,1.27,7,4,1,3,24.005548,10.36001,5.999302,4.360708,0.222807017,0.131578947,1.842105258,2.137169491,1.31,2.58,0.86,0.84488665,2.075743073,18.80100756,11.82367758,6.503778338,9.778337531,2.518891688,0
Mg1.94Ga2S4Eu0.06,Mg1.94Ga2S4,Eu,2,0.06,420,538,430,https://doi.org/10.1111/jace.12257,,,0.503778338,0.244332494,0.259445844,59,31,12,19,126.093,69.723,24.305,45.418,3.8,1.5,1,0.5,5.7,2.58,1.31,1.27,7,4,1,3,24.005548,10.36001,5.999302,4.360708,0.222807017,0.131578947,1.842105258,2.137169491,1.31,2.58,0.86,0.84488665,2.075743073,18.80100756,11.82367758,6.503778338,9.778337531,2.518891688,0
Mg1.94Ga2S4Eu0.06,Mg1.94Ga2S4,Eu,2,0.06,440,538,430,https://doi.org/10.1111/jace.12257,,,0.503778338,0.244332494,0.259445844,59,31,12,19,126.093,69.723,24.305,45.418,3.8,1.5,1,0.5,5.7,2.58,1.31,1.27,7,4,1,3,24.005548,10.36001,5.999302,4.360708,0.222807017,0.131578947,1.842105258,2.137169491,1.31,2.58,0.86,0.84488665,2.075743073,18.80100756,11.82367758,6.503778338,9.778337531,2.518891688,0
Mg1.94Ga2S4Eu0.06,Mg1.94Ga2S4,Eu,2,0.06,460,538,430,https://doi.org/10.1111/jace.12257,,,0.503778338,0.244332494,0.259445844,59,31,12,19,126.093,69.723,24.305,45.418,3.8,1.5,1,0.5,5.7,2.58,1.31,1.27,7,4,1,3,24.005548,10.36001,5.999302,4.360708,0.222807017,0.131578947,1.842105258,2.137169491,1.31,2.58,0.86,0.84488665,2.075743073,18.80100756,11.82367758,6.503778338,9.778337531,2.518891688,0
Mg1.94Ga2S4Eu0.06,Mg1.94Ga2S4,Eu,2,0.06,480,538,430,https://doi.org/10.1111/jace.12257,,,0.503778338,0.244332494,0.259445844,59,31,12,19,126.093,69.723,24.305,45.418,3.8,1.5,1,0.5,5.7,2.58,1.31,1.27,7,4,1,3,24.005548,10.36001,5.999302,4.360708,0.222807017,0.131578947,1.842105258,2.137169491,1.31,2.58,0.86,0.84488665,2.075743073,18.80100756,11.82367758,6.503778338,9.778337531,2.518891688,0
Mg1.94Ga2S4Eu0.06,Mg1.94Ga2S4,Eu,2,0.06,500,538,430,https://doi.org/10.1111/jace.12257,,,0.503778338,0.244332494,0.259445844,59,31,12,19,126.093,69.723,24.305,45.418,3.8,1.5,1,0.5,5.7,2.58,1.31,1.27,7,4,1,3,24.005548,10.36001,5.999302,4.360708,0.222807017,0.131578947,1.842105258,2.137169491,1.31,2.58,0.86,0.84488665,2.075743073,18.80100756,11.82367758,6.503778338,9.778337531,2.518891688,0
Sr0.94Ga2S4Eu0.06,Sr0.94Ga2S4,Eu,2,0.06,298,534,400,https://doi.org/10.1016/S1002-0721(08)60010-1,"mp-14425,mp-1104810", icsd-635272 icsd-46019 icsd-635274,0.576368876,0.135446686,0.44092219,85,38,16,22,189.408,87.62,32.065,55.555,4.3,2,1,1,5.34,2.58,0.95,1.63,7,4,1,3,22.05417945,10.36001,5.69486745,4.66514255,0.305243445,0.232558139,1.627906973,2.228329412,1.31,2.58,1.32,0.905014409,2.137319885,23.30259366,13.23919308,7.11815562,11.9481268,4.236311239,0
NaBaYB2O6Ce0.02,NaBaYB2O6,Ce,3,0.02,298,450,360,https://doi.org/10.1111/jace.15693,mp-1182342,,0.545454545,0.090909091,0.454545455,119,56,5,51,276.0330193,137.327,10.811,126.516,7.2,2.15,0.6,1.55,8.52,3.44,0.89,2.55,9,4,1,3,38.48407556,13.618055,5.13907696,8.47897804,0.299295774,0.215277777,1.249999998,2.319605204,1.15,3.44,1.16,1.097272727,2.523636364,14.90909091,11.63636364,5.363636364,6.727272727,2.818181818,0
NaBaYB2O6Tb0.03,NaBaYB2O6,Tb,3,0.03,298,544,254,https://doi.org/10.1111/jace.15693,mp-1182342,,0.545454545,0.090909091,0.454545455,119,56,5,51,276.0330193,137.327,10.811,126.516,7.2,2.15,0.6,1.55,8.52,3.44,0.89,2.55,9,4,1,3,38.48407556,13.618055,5.13907696,8.47897804,0.299295774,0.215277777,1.249999998,2.319605204,1.063,3.44,1.04,1.097272727,2.523636364,14.90909091,11.63636364,5.363636364,6.727272727,2.818181818,0
SrLu0.99Al2Si2O2N5Ce0.01,SrLu0.99Al2Si2O2N5,Ce,3,0.01,298,464,350,https://doi.org/10.1039/C9TC06932A,,,0.38491147,0.076212471,0.308698999,151,71,7,64,347.6601386,174.967,14.0067,160.9603,7.35,2,0.6,1.4,12.21,3.44,0.95,2.49,13,4,1,3,53.41037245,14.53413,5.425871,9.108259,0.203931204,0.19047619,1.768707481,2.302385024,1.15,3.24,1.001,0.801461894,2.410107775,16.4195535,12.77675135,5.687451886,7.294842186,2.370284834,1.066974596
Sr0.99LuAl2Si2O2N5Eu0.01,Sr0.99LuAl2Si2O2N5,Eu,2,0.01,298,526,365,https://doi.org/10.1039/C9TC06932A,,,0.38491147,0.076212471,0.308698999,151,71,7,64,347.6601386,174.967,14.0067,160.9603,7.35,2,0.6,1.4,12.21,3.44,0.95,2.49,13,4,1,3,53.41037245,14.53413,5.425871,9.108259,0.203931204,0.19047619,1.768707481,2.302385024,1.31,3.24,1.32,0.80121632,2.410354119,16.44495766,12.77752117,5.688991532,7.299461124,2.378752887,1.077752117
BaLu0.99Al2Si2O2N5Ce0.01,BaLu0.99Al2Si2O2N5,Ce,3,0.01,298,462,350,https://doi.org/10.1039/C9TC06932A,,,0.38491147,0.076212471,0.308698999,169,71,7,64,397.3671386,174.967,14.0067,160.9603,7.5,2.15,0.6,1.55,12.15,3.44,0.89,2.55,13,4,1,3,52.9271696,14.53413,5.2116646,9.3224654,0.209876543,0.206666666,1.733333331,2.351284844,1.15,3.24,1.001,0.814548884,2.405488838,17.8052348,12.77675135,5.841416474,7.756735951,3.140107775,1.066974596
Ba0.99LuAl2Si2O2N5Eu0.01,Ba0.99LuAl2Si2O2N5,Eu,2,0.01,298,512,365,https://doi.org/10.1039/C9TC06932A,,,0.38491147,0.076212471,0.308698999,169,71,7,64,397.3671386,174.967,14.0067,160.9603,7.5,2.15,0.6,1.55,12.15,3.44,0.89,2.55,13,4,1,3,52.9271696,14.53413,5.2116646,9.3224654,0.209876543,0.206666666,1.733333331,2.351284844,1.31,3.24,1.49,0.81417244,2.40578137,17.81678214,12.77752117,5.841416474,7.756735951,3.140877598,1.077752117
Mg1.25Si1.25Al2.5O3N3Ce0.03,Mg1.25Si1.25Al2.5O3N3,Ce,3,0.03,298,470,335,https://doi.org/10.1039/C8TC05330H,,,0.272727273,0.113636364,0.159090909,54,14,7,7,109.3781386,28.0855,14.0067,14.0788,5.1,1.5,0.6,0.9,11.3,3.44,1.31,2.13,12,4,1,3,49.93587,14.53413,5.985769,8.548361,0.188495575,0.176470588,2.352941172,2.025521085,1.15,3.24,0.86,0.827954545,2.497954545,10,13.22727273,4.909090909,5.090909091,0,0
Mg1.25Si1.25Al2.5O3N3Tb0.02,Mg1.25Si1.25Al2.5O3N3,Tb,3,0.02,298,545,335,https://doi.org/10.1039/C8TC05330H,,,0.272727273,0.113636364,0.159090909,54,14,7,7,109.3781386,28.0855,14.0067,14.0788,5.1,1.5,0.6,0.9,11.3,3.44,1.31,2.13,12,4,1,3,49.93587,14.53413,5.985769,8.548361,0.188495575,0.176470588,2.352941172,2.025521085,1.063,3.24,0.86,0.827954545,2.497954545,10,13.22727273,4.909090909,5.090909091,0,0
RbNa3Li12Si4O16Eu0.03,RbNa3Li12Si4O16,Eu,2,0.03,298,471,400,https://doi.org/10.1002/ange.201807087,mp-17240, icsd-74865,0.444444444,0.027777778,0.416666667,73,37,3,34,159.4834693,85.4678,6.941,78.5268,7.3,2.35,0.6,1.75,8.07,3.44,0.82,2.62,9,4,1,3,36.47765506,13.618055,4.1771281,9.4409269,0.324659231,0.239726027,1.232876711,2.184705058,1.31,3.44,1.16,1.062777778,2.166944444,8.055555556,9.111111111,4.111111111,3.666666667,0.277777778,0
Sr2.99MgSi2O8Ce0.01,Sr2.99MgSi2O8,Ce,3,0.01,298,403,338,https://doi.org/10.1002/bio.2415,mp-554641,,0.571837026,0.071479628,0.500357398,72,38,8,30,156.0099,87.62,15.9994,71.6206,5.2,2,0.6,1.4,7.6,3.44,0.95,2.49,10,4,2,2,35.11083845,13.618055,5.69486745,7.92318755,0.327631579,0.269230769,1.923076919,2.166804166,1.15,3.44,1.32,1.141300929,2.535418156,15.55539671,11.72122945,5.711222302,7.706933524,2.137240886,0
LiCa0.99GeO4Ce0.01,LiCa0.99GeO4,Ce,3,0.01,298,400,353,https://doi.org/10.1016/j.jlumin.2010.02.047,mp-1211318,,0.572246066,0.141630901,0.430615165,63,32,3,29,135.6584,72.64,6.941,65.699,5.1,1.8,0.6,1.2,7.43,3.44,0.98,2.46,9,4,1,3,33.02236047,13.618055,5.391714996,8.226340004,0.331090175,0.235294117,1.764705879,2.153307936,1.15,3.44,1.14,1.121402003,2.537911302,12.41773963,11.5851216,4.995708155,5.991416309,1.430615165,0
Li2Ca0.96GeO4Dy0.04,Li2Ca0.96GeO4,Dy,3,0.04,298,485,353,https://doi.org/10.1016/j.jlumin.2010.02.047,mp-1211318,,0.502512563,0.120603015,0.381909548,63,32,3,29,135.6584,72.64,6.941,65.699,5.1,1.8,0.6,1.2,7.43,3.44,0.98,2.46,9,4,1,3,33.02236047,13.618055,5.391714996,8.226340004,0.331090175,0.235294117,1.764705879,2.153307936,1.052,3.44,1.14,1.093517588,2.34798995,11.20603015,10.29145729,4.733668342,5.216080402,1.256281407,0
Rb3YSi2O7Eu0.02,Rb3YSi2O7,Eu,2,0.02,298,622,450,https://doi.org/10.1002/ange.201905787,,,0.538461538,0.076923077,0.461538462,98,39,8,31,218.45855,88.90585,15.9994,72.90645,5.85,2.35,0.6,1.75,7.38,3.44,0.82,2.62,8,4,1,3,32.1641231,13.618055,4.1771281,9.4409269,0.35501355,0.299145299,1.367521365,2.229168877,1.31,3.44,1.04,1.224615385,2.427692308,18,11.23076923,5.923076923,8.923076923,3.153846154,0
Sr2La0.9SbO6Eu0.1,Sr2La0.9SbO6,Eu,3,0.1,298,610,465,https://doi.org/10.1016/j.dyepig.2017.07.019,mp-1206332,,0.606060606,0.090909091,0.515151515,154,57,8,49,364.28487,138.90547,15.9994,122.90607,6,2,0.6,1.4,7.54,3.44,0.95,2.49,10,4,1,3,33.49821145,13.618055,5.5769,8.041155,0.330238726,0.233333333,1.666666664,2.365486169,1.087,3.44,1.172,1.220686869,2.583838384,22.85858586,11.88888889,6.545454545,10.36363636,5.949494949,0
Sr2La0.8SbO6Eu0.2,Sr2La0.8SbO6,Eu,3,0.2,298,610,465,https://doi.org/10.1016/j.dyepig.2017.07.019,mp-1206332,,0.612244898,0.081632653,0.530612245,154,57,8,49,364.28487,138.90547,15.9994,122.90607,6,2,0.6,1.4,7.54,3.44,0.95,2.49,10,4,1,3,33.49821145,13.618055,5.5769,8.041155,0.330238726,0.233333333,1.666666664,2.365486169,1.087,3.44,1.172,1.221183673,2.598979592,22.51020408,11.97959184,6.489795918,10.2244898,5.795918367,0
Sr2La0.7SbO6Eu0.3,Sr2La0.7SbO6,Eu,3,0.3,298,610,465,https://doi.org/10.1016/j.dyepig.2017.07.019,mp-1206332,,0.618556701,0.072164948,0.546391753,154,57,8,49,364.28487,138.90547,15.9994,122.90607,6,2,0.6,1.4,7.54,3.44,0.95,2.49,10,4,1,3,33.49821145,13.618055,5.5769,8.041155,0.330238726,0.233333333,1.666666664,2.365486169,1.087,3.44,1.172,1.221690722,2.61443299,22.15463918,12.07216495,6.432989691,10.08247423,5.639175258,0
Sr2La0.6SbO6Eu0.4,Sr2La0.6SbO6,Eu,3,0.4,298,610,465,https://doi.org/10.1016/j.dyepig.2017.07.019,mp-1206332,,0.625,0.0625,0.5625,154,57,8,49,364.28487,138.90547,15.9994,122.90607,6,2,0.6,1.4,7.54,3.44,0.95,2.49,10,4,1,3,33.49821145,13.618055,5.5769,8.041155,0.330238726,0.233333333,1.666666664,2.365486169,1.087,3.44,1.172,1.222208333,2.630208333,21.79166667,12.16666667,6.375,9.9375,5.479166667,0
Sr2La0.5SbO6Eu0.5,Sr2La0.5SbO6,Eu,3,0.5,298,610,465,https://doi.org/10.1016/j.dyepig.2017.07.019,mp-1206332,,0.631578947,0.052631579,0.578947368,154,57,8,49,364.28487,138.90547,15.9994,122.90607,6,2,0.6,1.4,7.54,3.44,0.95,2.49,10,4,1,3,33.49821145,13.618055,5.5769,8.041155,0.330238726,0.233333333,1.666666664,2.365486169,1.087,3.44,1.172,1.222736842,2.646315789,21.42105263,12.26315789,6.315789474,9.789473684,5.315789474,0
Sr2La0.4SbO6Eu0.6,Sr2La0.4SbO6,Eu,3,0.6,298,610,465,https://doi.org/10.1016/j.dyepig.2017.07.019,mp-1206332,,0.638297872,0.042553191,0.595744681,154,57,8,49,364.28487,138.90547,15.9994,122.90607,6,2,0.6,1.4,7.54,3.44,0.95,2.49,10,4,1,3,33.49821145,13.618055,5.5769,8.041155,0.330238726,0.233333333,1.666666664,2.365486169,1.087,3.44,1.172,1.223276596,2.662765957,21.04255319,12.36170213,6.255319149,9.638297872,5.14893617,0
K4BaSi3O9Eu0.05,K4BaSi3O9,Eu,3,0.05,300,616.5,395,https://doi.org/10.1016/j.optmat.2014.06.036,"mp-558347,mp-976307", icsd-246254,0.529411765,0.058823529,0.470588235,97,56,8,48,220.5102,137.327,15.9994,121.3276,6.05,2.2,0.6,1.6,7.05,3.44,0.82,2.62,9,4,1,3,31.32206333,13.618055,4.34066373,9.27739127,0.371631205,0.264462809,1.487603303,2.273301031,1.087,3.44,1.49,1.207647059,2.401764706,14.47058824,11.29411765,5.529411765,7.764705882,1.176470588,0
K4BaSi3O9Eu0.05,K4BaSi3O9,Eu,3,0.05,300,616.5,266,https://doi.org/10.1016/j.optmat.2014.06.036,"mp-558347,mp-976307", icsd-246254,0.529411765,0.058823529,0.470588235,97,56,8,48,220.5102,137.327,15.9994,121.3276,6.05,2.2,0.6,1.6,7.05,3.44,0.82,2.62,9,4,1,3,31.32206333,13.618055,4.34066373,9.27739127,0.371631205,0.264462809,1.487603303,2.273301031,1.087,3.44,1.49,1.207647059,2.401764706,14.47058824,11.29411765,5.529411765,7.764705882,1.176470588,0
