Repository: Anushervon006/emission-ml

# 📊 Dataset

This directory contains the dataset and reproducibility files used in the
machine-learning analysis of inorganic phosphor emission wavelengths.

## 🔬 Main Dataset

**File:** `group_one_dopant_without_exact_duplicates.csv`

The dataset contains inorganic phosphor materials together with
physicochemical descriptors used as input variables for machine-learning
models.

**Target variable:** `Emission max. (nm)`

The dataset represents the single-dopant subset after removal of exact
duplicate entries.

File: data/group_one_dopant_without_exact_duplicates.csv (part 9 of 27)
Inorganic phosphor,Host,1st dopant,1st dopant valency,1st doping concentration,Temp. (K),Emission max. (nm),Excitation source ,Reference,MP-ID,ICSD-ID,Atomic Ratio_max,Atomic Ratio_min,Atomic Ratio_diff,Atomic Number_sum,Atomic Number_max,Atomic Number_min,Atomic Number_diff,Atomic Weight_sum,Atomic Weight_max,Atomic Weight_min,Atomic Weight_diff,Atomic Radius_sum,Atomic Radius_max,Atomic Radius_min,Atomic Radius_diff,EN pauling_sum,EN pauling_max,EN pauling_min,EN pauling_diff,Valence Electron_sum,Valence Electron_max,Valence Electron_min,Valence Electron_diff,Ionization Energy_sum,Ionization Energy_max,Ionization Energy_min,Ionization Energy_diff,electronegativity_diff_ratio,radius_mismatch,electron_density,mass_to_charge,ionic_radius_emission_center,EN_ligand_avg,ionic_radius_substituted,avg_ionic_radius_host,avg_EN_host,avg_atomic_number_host,avg_group_host,avg_s_electrons,avg_p_electrons,avg_d_electrons,avg_f_electrons
Ba2ZnB2O6Eu0.05,Ba2ZnB2O6,Eu,3,0.05,298,616,393,https://doi.org/10.1039/C4RA11516C,mp-559138, icsd-75606,0.545454545,0.090909091,0.454545455,99,56,5,51,229.5464,137.327,10.811,126.516,4.95,2.15,0.6,1.55,8.02,3.44,0.89,2.55,17,10,1,9,36.5219356,13.618055,5.2116646,8.4063904,0.317955112,0.313131312,3.434343427,2.318650505,1.087,3.44,0.88,1.112727273,2.559090909,18.18181818,12.54545455,5.818181818,7.818181818,4.545454545,0
Y2O2SEu0.05,Y2O2S,Eu,3,0.05,298,626,254,https://doi.org/10.1016/j.matlet.2007.06.016,mp-12894, icsd-154582,0.4,0.2,0.2,63,39,8,31,136.97025,88.90585,15.9994,72.90645,3.4,1.8,0.6,1.2,7.24,3.44,1.22,2.22,9,4,1,3,30.195325,13.618055,6.21726,7.400795,0.306629834,0.352941175,2.647058816,2.174130952,1.087,3.01,1.04,1.096,2.38,22,10.8,6.8,10.8,4.4,0
Mg3Ga2GeO8Mn0.001,Mg3Ga2GeO8,Mn,4,0.001,298,659,419,https://doi.org/10.1021/acs.inorgchem.5b02048,,,0.571428571,0.071428571,0.5,83,32,8,24,182.6674,72.64,15.9994,56.6406,4.65,1.5,0.6,0.9,8.57,3.44,1.31,2.13,9,4,1,3,35.163028,13.618055,5.999302,7.618753,0.248541423,0.193548387,1.935483867,2.200812048,0.8775,3.44,0.86,1.067857143,2.648571429,13.85714286,12.42857143,5.285714286,6.428571429,2.142857143,0
Mg3Ga2GeO8Mn0.005,Mg3Ga2GeO8,Mn,4,0.005,298,659,419,https://doi.org/10.1021/acs.inorgchem.5b02048,,,0.571428571,0.071428571,0.5,83,32,8,24,182.6674,72.64,15.9994,56.6406,4.65,1.5,0.6,0.9,8.57,3.44,1.31,2.13,9,4,1,3,35.163028,13.618055,5.999302,7.618753,0.248541423,0.193548387,1.935483867,2.200812048,0.8775,3.44,0.86,1.067857143,2.648571429,13.85714286,12.42857143,5.285714286,6.428571429,2.142857143,0
Mg3Ga2GeO8Mn0.01,Mg3Ga2GeO8,Mn,4,0.01,298,659,419,https://doi.org/10.1021/acs.inorgchem.5b02048,,,0.571428571,0.071428571,0.5,83,32,8,24,182.6674,72.64,15.9994,56.6406,4.65,1.5,0.6,0.9,8.57,3.44,1.31,2.13,9,4,1,3,35.163028,13.618055,5.999302,7.618753,0.248541423,0.193548387,1.935483867,2.200812048,0.8775,3.44,0.86,1.067857143,2.648571429,13.85714286,12.42857143,5.285714286,6.428571429,2.142857143,0
Mg3Ga2GeO8Mn0.03,Mg3Ga2GeO8,Mn,4,0.03,298,659,419,https://doi.org/10.1021/acs.inorgchem.5b02048,,,0.571428571,0.071428571,0.5,83,32,8,24,182.6674,72.64,15.9994,56.6406,4.65,1.5,0.6,0.9,8.57,3.44,1.31,2.13,9,4,1,3,35.163028,13.618055,5.999302,7.618753,0.248541423,0.193548387,1.935483867,2.200812048,0.8775,3.44,0.86,1.067857143,2.648571429,13.85714286,12.42857143,5.285714286,6.428571429,2.142857143,0
Mg3Ga2GeO8Mn0.05,Mg3Ga2GeO8,Mn,4,0.05,298,659,419,https://doi.org/10.1021/acs.inorgchem.5b02048,,,0.571428571,0.071428571,0.5,83,32,8,24,182.6674,72.64,15.9994,56.6406,4.65,1.5,0.6,0.9,8.57,3.44,1.31,2.13,9,4,1,3,35.163028,13.618055,5.999302,7.618753,0.248541423,0.193548387,1.935483867,2.200812048,0.8775,3.44,0.86,1.067857143,2.648571429,13.85714286,12.42857143,5.285714286,6.428571429,2.142857143,0
Mg3Ga2GeO8Mn0.07,Mg3Ga2GeO8,Mn,4,0.07,298,659,419,https://doi.org/10.1021/acs.inorgchem.5b02048,,,0.571428571,0.071428571,0.5,83,32,8,24,182.6674,72.64,15.9994,56.6406,4.65,1.5,0.6,0.9,8.57,3.44,1.31,2.13,9,4,1,3,35.163028,13.618055,5.999302,7.618753,0.248541423,0.193548387,1.935483867,2.200812048,0.8775,3.44,0.86,1.067857143,2.648571429,13.85714286,12.42857143,5.285714286,6.428571429,2.142857143,0
NaLa0.995MgWO6Sm0.005,NaLa0.995MgWO6,Sm,3,0.005,298,645,406,https://doi.org/10.1016/j.ceramint.2017.11.154,"mp-558194,mp-556619", icsd-187079 icsd-174386 icsd-172413 icsd-40497,0.60030015,0.099549775,0.500750375,162,74,8,66,386.0396393,183.84,15.9994,167.8406,7.2,1.95,0.6,1.35,9.14,3.44,0.93,2.51,12,4,1,3,39.84429796,13.618055,5.13907696,8.47897804,0.274617068,0.1875,1.666666664,2.382960736,1.098,3.44,1.16,1.151856595,2.634767384,20.1815908,10.80390195,5.896948474,8.392196098,4.491745873,1.40070035
NaLa0.99MgWO6Sm0.01,NaLa0.99MgWO6,Sm,3,0.01,298,645,406,https://doi.org/10.1016/j.ceramint.2017.11.154,"mp-558194,mp-556619", icsd-187079 icsd-174386 icsd-172413 icsd-40497,0.600600601,0.099099099,0.501501502,162,74,8,66,386.0396393,183.84,15.9994,167.8406,7.2,1.95,0.6,1.35,9.14,3.44,0.93,2.51,12,4,1,3,39.84429796,13.618055,5.13907696,8.47897804,0.274617068,0.1875,1.666666664,2.382960736,1.098,3.44,1.16,1.151846513,2.635535536,20.16316316,10.80780781,5.893893894,8.384384384,4.483483483,1.401401401
NaLa0.98MgWO6Sm0.02,NaLa0.98MgWO6,Sm,3,0.02,298,645,406,https://doi.org/10.1016/j.ceramint.2017.11.154,"mp-558194,mp-556619", icsd-187079 icsd-174386 icsd-172413 icsd-40497,0.601202405,0.098196393,0.503006012,162,74,8,66,386.0396393,183.84,15.9994,167.8406,7.2,1.95,0.6,1.35,9.14,3.44,0.93,2.51,12,4,1,3,39.84429796,13.618055,5.13907696,8.47897804,0.274617068,0.1875,1.666666664,2.382960736,1.098,3.44,1.16,1.151826319,2.637074148,20.12625251,10.81563126,5.887775551,8.368737475,4.466933868,1.402805611
NaLa0.96MgWO6Sm0.04,NaLa0.96MgWO6,Sm,3,0.04,298,645,406,https://doi.org/10.1016/j.ceramint.2017.11.154,"mp-558194,mp-556619", icsd-187079 icsd-174386 icsd-172413 icsd-40497,0.602409639,0.096385542,0.506024096,162,74,8,66,386.0396393,183.84,15.9994,167.8406,7.2,1.95,0.6,1.35,9.14,3.44,0.93,2.51,12,4,1,3,39.84429796,13.618055,5.13907696,8.47897804,0.274617068,0.1875,1.666666664,2.382960736,1.098,3.44,1.16,1.15178581,2.640160643,20.05220884,10.8313253,5.875502008,8.337349398,4.43373494,1.40562249
NaLa0.94MgWO6Sm0.06,NaLa0.94MgWO6,Sm,3,0.06,298,645,406,https://doi.org/10.1016/j.ceramint.2017.11.154,"mp-558194,mp-556619", icsd-187079 icsd-174386 icsd-172413 icsd-40497,0.60362173,0.094567404,0.509054326,162,74,8,66,386.0396393,183.84,15.9994,167.8406,7.2,1.95,0.6,1.35,9.14,3.44,0.93,2.51,12,4,1,3,39.84429796,13.618055,5.13907696,8.47897804,0.274617068,0.1875,1.666666664,2.382960736,1.098,3.44,1.16,1.151745137,2.643259557,19.9778672,10.84708249,5.863179074,8.30583501,4.400402414,1.408450704
NaLa0.92MgWO6Sm0.08,NaLa0.92MgWO6,Sm,3,0.08,298,645,406,https://doi.org/10.1016/j.ceramint.2017.11.154,"mp-558194,mp-556619", icsd-187079 icsd-174386 icsd-172413 icsd-40497,0.60483871,0.092741935,0.512096774,162,74,8,66,386.0396393,183.84,15.9994,167.8406,7.2,1.95,0.6,1.35,9.14,3.44,0.93,2.51,12,4,1,3,39.84429796,13.618055,5.13907696,8.47897804,0.274617068,0.1875,1.666666664,2.382960736,1.098,3.44,1.16,1.151704301,2.646370968,19.90322581,10.86290323,5.850806452,8.274193548,4.366935484,1.411290323
NaLa0.9MgWO6Sm0.1,NaLa0.9MgWO6,Sm,3,0.1,298,645,406,https://doi.org/10.1016/j.ceramint.2017.11.154,"mp-558194,mp-556619", icsd-187079 icsd-174386 icsd-172413 icsd-40497,0.606060606,0.090909091,0.515151515,162,74,8,66,386.0396393,183.84,15.9994,167.8406,7.2,1.95,0.6,1.35,9.14,3.44,0.93,2.51,12,4,1,3,39.84429796,13.618055,5.13907696,8.47897804,0.274617068,0.1875,1.666666664,2.382960736,1.098,3.44,1.16,1.1516633,2.649494949,19.82828283,10.87878788,5.838383838,8.242424242,4.333333333,1.414141414
Ca2ZnWO6Eu0.002,Ca2ZnWO6,Eu,3,0.002,298,615,466,https://doi.org/10.1016/j.jlumin.2014.01.045,"mp-781505,mp-779906", icsd-262323,0.6,0.1,0.5,132,74,8,66,305.3264,183.84,15.9994,167.8406,5.1,1.8,0.6,1.2,8.45,3.44,1,2.44,20,10,2,8,36.98943747,13.618055,6.11315547,7.50489953,0.288757396,0.235294117,3.92156862,2.313078788,1.087,3.44,1.14,1.148666667,2.665,19.2,11.8,6,8.4,3.4,1.4
Ca2ZnWO6Sm0.02,Ca2ZnWO6,Sm,3,0.02,298,604,410,https://doi.org/10.1016/j.jlumin.2014.01.045,"mp-781505,mp-779906", icsd-262323,0.6,0.1,0.5,132,74,8,66,305.3264,183.84,15.9994,167.8406,5.1,1.8,0.6,1.2,8.45,3.44,1,2.44,20,10,2,8,36.98943747,13.618055,6.11315547,7.50489953,0.288757396,0.235294117,3.92156862,2.313078788,1.098,3.44,1.14,1.148666667,2.665,19.2,11.8,6,8.4,3.4,1.4
Ca2ZnWO6Pr0.002,Ca2ZnWO6,Pr,3,0.002,298,650,491,https://doi.org/10.1016/j.jlumin.2014.01.045,"mp-781505,mp-779906", icsd-262323,0.6,0.1,0.5,132,74,8,66,305.3264,183.84,15.9994,167.8406,5.1,1.8,0.6,1.2,8.45,3.44,1,2.44,20,10,2,8,36.98943747,13.618055,6.11315547,7.50489953,0.288757396,0.235294117,3.92156862,2.313078788,1.13,3.44,1.14,1.148666667,2.665,19.2,11.8,6,8.4,3.4,1.4
Sr4LiAl11N14Eu0.004,Sr4LiAl11N14,Eu,2,0.004,298,670,460,https://doi.org/10.1021/acs.chemmater.6b04519,,,0.466666667,0.033333333,0.433333333,61,38,3,35,135.5492386,87.62,6.941,80.679,5.35,2,0.65,1.35,6.58,3.04,0.95,2.09,7,3,1,2,31.60648145,14.53413,5.391714996,9.142415004,0.317629179,0.252336448,1.308411213,2.222118665,1.31,3.04,1.32,0.7475,2.168333333,13.2,12.06666667,5.5,6.366666667,1.333333333,0
CaGdW4O16Tb0.5,CaGdW4O16,Tb,3,0.5,298,545,380,https://doi.org/10.1016/j.dyepig.2017.12.067,,,0.727272727,0.045454545,0.681818182,166,74,8,66,397.1674,183.84,15.9994,167.8406,5.55,1.8,0.6,1.2,8,3.44,1,2.44,11,4,1,3,33.74504047,13.618055,6.11315547,7.50489953,0.305,0.216216216,1.981981978,2.392574699,1.063,3.44,1.075,1.156439394,3.030909091,23.09090909,12.95454545,6,8.909090909,5.318181818,2.863636364
K2Y0.95WO8PEu0.05,K2Y0.95WO8P,Eu,3,0.05,298,614,395,https://doi.org/10.1016/j.materresbull.2015.09.003,,,0.617760618,0.073359073,0.544401544,155,74,8,66,358.817312,183.84,15.9994,167.8406,6.95,2.2,0.6,1.6,10.03,3.44,0.82,2.62,13,4,1,3,42.52669473,13.618055,4.34066373,9.27739127,0.261216351,0.230215827,1.870503594,2.3149504,1.087,2.815,1.04,1.191093951,2.692586873,17.61003861,11.88030888,5.675675676,8.193050193,2.66023166,1.081081081
K2Y0.9WO8PEu0.1,K2Y0.9WO8P,Eu,3,0.1,298,614,395,https://doi.org/10.1016/j.materresbull.2015.09.003,,,0.620155039,0.069767442,0.550387597,155,74,8,66,358.817312,183.84,15.9994,167.8406,6.95,2.2,0.6,1.6,10.03,3.44,0.82,2.62,13,4,1,3,42.52669473,13.618055,4.34066373,9.27739127,0.261216351,0.230215827,1.870503594,2.3149504,1.087,2.815,1.04,1.191679587,2.698294574,17.52713178,11.91472868,5.658914729,8.15503876,2.627906977,1.085271318
K2Y0.7WO8PEu0.3,K2Y0.7WO8P,Eu,3,0.3,298,614,395,https://doi.org/10.1016/j.materresbull.2015.09.003,,,0.62992126,0.05511811,0.57480315,155,74,8,66,358.817312,183.84,15.9994,167.8406,6.95,2.2,0.6,1.6,10.03,3.44,0.82,2.62,13,4,1,3,42.52669473,13.618055,4.34066373,9.27739127,0.261216351,0.230215827,1.870503594,2.3149504,1.087,2.815,1.04,1.194068241,2.721574803,17.18897638,12.05511811,5.590551181,8,2.496062992,1.102362205
K2Y0.5WO8PEu0.5,K2Y0.5WO8P,Eu,3,0.5,298,614,395,https://doi.org/10.1016/j.materresbull.2015.09.003,,,0.64,0.04,0.6,155,74,8,66,358.817312,183.84,15.9994,167.8406,6.95,2.2,0.6,1.6,10.03,3.44,0.82,2.62,13,4,1,3,42.52669473,13.618055,4.34066373,9.27739127,0.261216351,0.230215827,1.870503594,2.3149504,1.087,2.815,1.04,1.196533333,2.7456,16.84,12.2,5.52,7.84,2.36,1.12
K2Y0.3WO8PEu0.7,K2Y0.3WO8P,Eu,3,0.7,298,614,395,https://doi.org/10.1016/j.materresbull.2015.09.003,,,0.650406504,0.024390244,0.62601626,155,74,8,66,358.817312,183.84,15.9994,167.8406,6.95,2.2,0.6,1.6,10.03,3.44,0.82,2.62,13,4,1,3,42.52669473,13.618055,4.34066373,9.27739127,0.261216351,0.230215827,1.870503594,2.3149504,1.087,2.815,1.04,1.199078591,2.770406504,16.4796748,12.3495935,5.447154472,7.674796748,2.219512195,1.138211382
K2Y0.3WO8PEu0.7,K2Y0.3WO8P,Eu,3,0.7,373,614,395,https://doi.org/10.1016/j.materresbull.2015.09.003,,,0.650406504,0.024390244,0.62601626,155,74,8,66,358.817312,183.84,15.9994,167.8406,6.95,2.2,0.6,1.6,10.03,3.44,0.82,2.62,13,4,1,3,42.52669473,13.618055,4.34066373,9.27739127,0.261216351,0.230215827,1.870503594,2.3149504,1.087,2.815,1.04,1.199078591,2.770406504,16.4796748,12.3495935,5.447154472,7.674796748,2.219512195,1.138211382
K2Y0.3WO8PEu0.7,K2Y0.3WO8P,Eu,3,0.7,453,614,395,https://doi.org/10.1016/j.materresbull.2015.09.003,,,0.650406504,0.024390244,0.62601626,155,74,8,66,358.817312,183.84,15.9994,167.8406,6.95,2.2,0.6,1.6,10.03,3.44,0.82,2.62,13,4,1,3,42.52669473,13.618055,4.34066373,9.27739127,0.261216351,0.230215827,1.870503594,2.3149504,1.087,2.815,1.04,1.199078591,2.770406504,16.4796748,12.3495935,5.447154472,7.674796748,2.219512195,1.138211382
K2Y0.1WO8PEu0.9,K2Y0.1WO8P,Eu,3,0.9,298,614,395,https://doi.org/10.1016/j.materresbull.2015.09.003,,,0.661157025,0.008264463,0.652892562,155,74,8,66,358.817312,183.84,15.9994,167.8406,6.95,2.2,0.6,1.6,10.03,3.44,0.82,2.62,13,4,1,3,42.52669473,13.618055,4.34066373,9.27739127,0.261216351,0.230215827,1.870503594,2.3149504,1.087,2.815,1.04,1.201707989,2.796033058,16.10743802,12.50413223,5.371900826,7.504132231,2.074380165,1.157024793
K2WO8PEu1,K2WO8P,Eu,3,1,298,614,395,https://doi.org/10.1016/j.materresbull.2015.09.003,,,0.666666667,0.083333333,0.583333333,116,74,8,66,269.911462,183.84,15.9994,167.8406,5.15,2.2,0.6,1.6,8.81,3.44,0.82,2.62,12,4,1,3,36.30943473,13.618055,4.34066373,9.27739127,0.29738933,0.310679611,2.330097083,2.326822948,1.087,2.815,0.766666667,1.203055556,2.809166667,15.91666667,12.58333333,5.333333333,7.416666667,2,1.166666667
LaMgAl11O19Sm0.05,LaMgAl11O19,Sm,3,0.05,298,594,403,https://doi.org/10.1021/ic500412r,mp-1223152,,0.59375,0.03125,0.5625,90,57,8,49,206.1914086,138.90547,15.9994,122.90607,5.3,1.95,0.6,1.35,7.46,3.44,1.1,2.34,8,4,1,3,32.82696,13.618055,5.5769,8.041155,0.313672922,0.254716981,1.509433959,2.291015651,1.098,3.44,1.172,1.04365625,2.67125,11.375,14.125,5,5.71875,0.65625,0
LaMgAl11O19Eu0.1,LaMgAl11O19,Eu,3,0.1,298,612,464,https://doi.org/10.1021/ic500412r,mp-1223152,,0.59375,0.03125,0.5625,90,57,8,49,206.1914086,138.90547,15.9994,122.90607,5.3,1.95,0.6,1.35,7.46,3.44,1.1,2.34,8,4,1,3,32.82696,13.618055,5.5769,8.041155,0.313672922,0.254716981,1.509433959,2.291015651,1.087,3.44,1.172,1.04365625,2.67125,11.375,14.125,5,5.71875,0.65625,0
LiLa1.99O5BSm0.01,LiLa1.99O5B,Sm,3,0.01,298,605,405,https://doi.org/10.1149/1.2946482,,,0.556173526,0.111234705,0.444938821,73,57,3,54,172.65687,138.90547,6.941,131.96447,4.85,1.95,0.6,1.35,7.56,3.44,0.98,2.46,7,4,1,3,32.884689,13.618055,5.391714996,8.226340004,0.325396825,0.278350515,1.443298966,2.365162602,1.098,3.44,1.172,1.105926585,2.492658509,17.95661846,11.12013348,5.659621802,7.648498331,4.648498331,0
Na2CaSiO4Eu0.12,Na2CaSiO4,Eu,3,0.12,298,613,393,https://doi.org/10.1016/j.materresbull.2011.03.001,mp-555342, icsd-24235,0.5,0.125,0.375,53,20,8,12,107.1526693,40.078,15.9994,24.0786,5.3,1.8,0.6,1.2,7.27,3.44,0.93,2.51,9,4,1,3,33.02196743,13.618055,5.13907696,8.47897804,0.34525447,0.226415094,1.698113204,2.021748477,1.087,3.44,1.14,1.13,2.315,11,10.25,5,6,0,0
Na3Sc1.8P3O12Eu0.1,Na3Sc1.8P3O12,Eu,3,0.1,298,621,394,https://doi.org/10.1016/j.jallcom.2017.12.316,"mp-16956,mp-1221280,mp-555608", icsd-65406 icsd-20740,0.606060606,0.090909091,0.515151515,55,21,8,13,114.9188433,44.955912,15.9994,28.956512,5,1.8,0.6,1.2,7.92,3.44,0.93,2.51,9,4,1,3,35.80530796,13.618055,5.13907696,8.47897804,0.316919192,0.24,1.799999996,2.089433514,1.087,2.815,1.16,1.103181818,2.681212121,10.6969697,12.39393939,4.818181818,5.787878788,0.090909091,0
Na3Sc1.5P3O12Eu0.25,Na3Sc1.5P3O12,Eu,3,0.25,298,621,394,https://doi.org/10.1016/j.jallcom.2017.12.316,"mp-16956,mp-1221280,mp-555608", icsd-65406 icsd-20740,0.615384615,0.076923077,0.538461538,55,21,8,13,114.9188433,44.955912,15.9994,28.956512,5,1.8,0.6,1.2,7.92,3.44,0.93,2.51,9,4,1,3,35.80530796,13.618055,5.13907696,8.47897804,0.316919192,0.24,1.799999996,2.089433514,1.087,2.815,1.16,1.106538462,2.701538462,10.53846154,12.53846154,4.769230769,5.692307692,0.076923077,0
Na3Sc1.4P3O12Eu0.3,Na3Sc1.4P3O12,Eu,3,0.3,298,621,394,https://doi.org/10.1016/j.jallcom.2017.12.316,"mp-16956,mp-1221280,mp-555608", icsd-65406 icsd-20740,0.618556701,0.072164948,0.546391753,55,21,8,13,114.9188433,44.955912,15.9994,28.956512,5,1.8,0.6,1.2,7.92,3.44,0.93,2.51,9,4,1,3,35.80530796,13.618055,5.13907696,8.47897804,0.316919192,0.24,1.799999996,2.089433514,1.087,2.815,1.16,1.107680412,2.708453608,10.48453608,12.58762887,4.75257732,5.659793814,0.072164948,0
Na3Sc1.3P3O12Eu0.35,Na3Sc1.3P3O12,Eu,3,0.35,298,621,394,https://doi.org/10.1016/j.jallcom.2017.12.316,"mp-16956,mp-1221280,mp-555608", icsd-65406 icsd-20740,0.621761658,0.067357513,0.554404145,55,21,8,13,114.9188433,44.955912,15.9994,28.956512,5,1.8,0.6,1.2,7.92,3.44,0.93,2.51,9,4,1,3,35.80530796,13.618055,5.13907696,8.47897804,0.316919192,0.24,1.799999996,2.089433514,1.087,2.815,1.16,1.108834197,2.715440415,10.43005181,12.6373057,4.735751295,5.626943005,0.067357513,0
Na3Sc1.1P3O12Eu0.45,Na3Sc1.1P3O12,Eu,3,0.45,298,621,394,https://doi.org/10.1016/j.jallcom.2017.12.316,"mp-16956,mp-1221280,mp-555608", icsd-65406 icsd-20740,0.628272251,0.057591623,0.570680628,55,21,8,13,114.9188433,44.955912,15.9994,28.956512,5,1.8,0.6,1.2,7.92,3.44,0.93,2.51,9,4,1,3,35.80530796,13.618055,5.13907696,8.47897804,0.316919192,0.24,1.799999996,2.089433514,1.087,2.815,1.16,1.11117801,2.729633508,10.31937173,12.7382199,4.701570681,5.560209424,0.057591623,0
Ca3P2O8Eu0.04,Ca3P2O8,Eu,3,0.04,298,613,395,https://doi.org/10.1016/j.optmat.2012.12.023,"mp-1197377,mp-531132,mp-3487,mp-753711,mp-686015", icsd-923 icsd-200202 icsd-188081 icsd-158736,0.615384615,0.153846154,0.461538462,43,20,8,12,87.051162,40.078,15.9994,24.0786,3.4,1.8,0.6,1.2,6.63,3.44,1,2.44,9,4,2,2,30.21789647,13.618055,6.11315547,7.50489953,0.368024132,0.352941175,2.647058816,2.024445627,1.087,2.815,1.14,1.123076923,2.684615385,11.84615385,12.61538462,5.230769231,6.615384615,0,0
Ca9.9LiP7O28Eu0.1,Ca9.9LiP7O28,Eu,3,0.1,298,613,393,https://doi.org/10.1016/S1002-0721(10)60476-0,,,0.610021786,0.021786492,0.588235294,46,20,3,17,93.992162,40.078,6.941,33.137,4.85,1.8,0.6,1.2,7.61,3.44,0.98,2.46,10,4,1,3,35.60961147,13.618055,5.391714996,8.226340004,0.323258869,0.24742268,2.061855666,2.043307869,1.087,2.815,1.14,1.117995643,2.669498911,11.54684096,12.50108932,5.145969499,6.40087146,0,0
Sr3Bi0.995P3O12Eu0.005,Sr3Bi0.995P3O12,Eu,3,0.005,298,612,392,https://doi.org/10.1016/j.optcom.2012.06.018,,,0.631745196,0.052382206,0.57936299,144,83,8,75,343.573562,208.9804,15.9994,192.981,5.2,2,0.6,1.4,8.6,3.44,0.95,2.49,12,4,2,2,37.08512445,13.618055,5.69486745,7.92318755,0.289534883,0.269230769,2.307692303,2.385927514,1.087,2.815,1.035,1.145555409,2.774935509,17.7723085,13.57857331,5.682548039,8.205580416,3.150829166,0.733350882
Sr3Bi0.99P3O12Eu0.01,Sr3Bi0.99P3O12,Eu,3,0.01,298,612,392,https://doi.org/10.1016/j.optcom.2012.06.018,,,0.631911532,0.052132701,0.579778831,144,83,8,75,343.573562,208.9804,15.9994,192.981,5.2,2,0.6,1.4,8.6,3.44,0.95,2.49,12,4,2,2,37.08512445,13.618055,5.69486745,7.92318755,0.289534883,0.269230769,2.307692303,2.385927514,1.087,2.815,1.035,1.145584518,2.775134281,17.75513428,13.57819905,5.680884676,8.200631912,3.143759874,0.72985782
Sr3Bi0.97P3O12Eu0.03,Sr3Bi0.97P3O12,Eu,3,0.03,298,612,392,https://doi.org/10.1016/j.optcom.2012.06.018,,,0.632577754,0.051133368,0.581444386,144,83,8,75,343.573562,208.9804,15.9994,192.981,5.2,2,0.6,1.4,8.6,3.44,0.95,2.49,12,4,2,2,37.08512445,13.618055,5.69486745,7.92318755,0.289534883,0.269230769,2.307692303,2.385927514,1.087,2.815,1.035,1.145701107,2.775930416,17.68634686,13.57670005,5.674222457,8.180811808,3.11544544,0.715867159
Sr3Bi0.95P3O12Eu0.05,Sr3Bi0.95P3O12,Eu,3,0.05,298,612,392,https://doi.org/10.1016/j.optcom.2012.06.018,,,0.633245383,0.050131926,0.583113456,144,83,8,75,343.573562,208.9804,15.9994,192.981,5.2,2,0.6,1.4,8.6,3.44,0.95,2.49,12,4,2,2,37.08512445,13.618055,5.69486745,7.92318755,0.289534883,0.269230769,2.307692303,2.385927514,1.087,2.815,1.035,1.145817942,2.776728232,17.61741425,13.57519789,5.667546174,8.160949868,3.08707124,0.701846966
Sr3Bi0.93P3O12Eu0.07,Sr3Bi0.93P3O12,Eu,3,0.07,298,612,392,https://doi.org/10.1016/j.optcom.2012.06.018,,,0.633914422,0.049128368,0.584786054,144,83,8,75,343.573562,208.9804,15.9994,192.981,5.2,2,0.6,1.4,8.6,3.44,0.95,2.49,12,4,2,2,37.08512445,13.618055,5.69486745,7.92318755,0.289534883,0.269230769,2.307692303,2.385927514,1.087,2.815,1.035,1.145935024,2.777527734,17.54833597,13.57369255,5.660855784,8.141045959,3.058637084,0.687797147
Sr3Bi0.9P3O12Eu0.1,Sr3Bi0.9P3O12,Eu,3,0.1,298,612,392,https://doi.org/10.1016/j.optcom.2012.06.018,,,0.634920635,0.047619048,0.587301587,144,83,8,75,343.573562,208.9804,15.9994,192.981,5.2,2,0.6,1.4,8.6,3.44,0.95,2.49,12,4,2,2,37.08512445,13.618055,5.69486745,7.92318755,0.289534883,0.269230769,2.307692303,2.385927514,1.087,2.815,1.035,1.146111111,2.778730159,17.44444444,13.57142857,5.650793651,8.111111111,3.015873016,0.666666667
Sr3Y0.94P3O12Eu0.06,Sr3Y0.94P3O12,Eu,3,0.06,298,613,392,https://doi.org/10.1016/j.ceramint.2012.02.080,,,0.633579725,0.049630412,0.583949314,100,39,8,31,223.499012,88.90585,15.9994,72.90645,5.4,2,0.6,1.4,7.8,3.44,0.95,2.49,10,4,1,3,36.01686845,13.618055,5.69486745,7.92318755,0.319230769,0.259259259,1.851851848,2.23499012,1.087,2.815,1.04,1.146124604,2.737423442,15.39915523,12.97888068,5.564941922,7.704329461,2.129883844,0
Ca3Gd0.9Al3O15B4Eu0.1,Ca3Gd0.9Al3O15B4,Eu,3,0.1,298,621,397,https://doi.org/10.1016/j.dyepig.2018.03.005,,,0.579150579,0.034749035,0.544401544,110,64,5,59,251.1199386,157.25,10.811,146.439,6.3,1.8,0.6,1.2,9.29,3.44,1,2.44,9,4,1,3,40.16479847,13.618055,5.985769,7.632286,0.262648008,0.19047619,1.428571426,2.282908533,1.087,3.44,1.075,1.040637066,2.651351351,11.45173745,13.11583012,4.972972973,5.505791506,0.72972973,0.243243243
Ca3Gd0.8Al3O15B4Eu0.2,Ca3Gd0.8Al3O15B4,Eu,3,0.2,298,621,397,https://doi.org/10.1016/j.dyepig.2018.03.005,,,0.581395349,0.031007752,0.550387597,110,64,5,59,251.1199386,157.25,10.811,146.439,6.3,1.8,0.6,1.2,9.29,3.44,1,2.44,9,4,1,3,40.16479847,13.618055,5.985769,7.632286,0.262648008,0.19047619,1.428571426,2.282908533,1.087,3.44,1.075,1.040503876,2.656976744,11.24806202,13.15503876,4.945736434,5.434108527,0.651162791,0.217054264
Ca3Gd0.7Al3O15B4Eu0.3,Ca3Gd0.7Al3O15B4,Eu,3,0.3,298,621,397,https://doi.org/10.1016/j.dyepig.2018.03.005,,,0.583657588,0.027237354,0.556420233,110,64,5,59,251.1199386,157.25,10.811,146.439,6.3,1.8,0.6,1.2,9.29,3.44,1,2.44,9,4,1,3,40.16479847,13.618055,5.985769,7.632286,0.262648008,0.19047619,1.428571426,2.282908533,1.087,3.44,1.075,1.04036965,2.662645914,11.04280156,13.19455253,4.918287938,5.361867704,0.571984436,0.190661479
Ca3Gd0.5Al3O15B4Eu0.5,Ca3Gd0.5Al3O15B4,Eu,3,0.5,298,621,397,https://doi.org/10.1016/j.dyepig.2018.03.005,,,0.588235294,0.019607843,0.568627451,110,64,5,59,251.1199386,157.25,10.811,146.439,6.3,1.8,0.6,1.2,9.29,3.44,1,2.44,9,4,1,3,40.16479847,13.618055,5.985769,7.632286,0.262648008,0.19047619,1.428571426,2.282908533,1.087,3.44,1.075,1.040098039,2.674117647,10.62745098,13.2745098,4.862745098,5.215686275,0.411764706,0.137254902
Ca3Gd0.2Al3O15B4Eu0.7,Ca3Gd0.2Al3O15B4,Eu,3,0.7,298,621,397,https://doi.org/10.1016/j.dyepig.2018.03.005,,,0.595238095,0.007936508,0.587301587,110,64,5,59,251.1199386,157.25,10.811,146.439,6.3,1.8,0.6,1.2,9.29,3.44,1,2.44,9,4,1,3,40.16479847,13.618055,5.985769,7.632286,0.262648008,0.19047619,1.428571426,2.282908533,1.087,3.44,1.075,1.03968254,2.691666667,9.992063492,13.3968254,4.777777778,4.992063492,0.166666667,0.055555556
Ca3Al3O15B4Eu1,Ca3Al3O15B4,Eu,3,1,298,621,397,https://doi.org/10.1016/j.dyepig.2018.03.005,,,0.6,0.12,0.48,46,20,5,15,93.8699386,40.078,10.811,29.267,4.5,1.8,0.6,1.2,8.09,3.44,1,2.44,8,4,1,3,34.01499847,13.618055,5.985769,7.632286,0.301606922,0.266666666,1.777777774,2.040650839,1.087,3.44,1.14,1.0394,2.7036,9.56,13.48,4.72,4.84,0,0
NaYMgWO6Eu0.3,NaYMgWO6,Eu,3,0.3,298,616,394,https://doi.org/10.1016/j.jallcom.2017.05.027,,,0.6,0.1,0.5,144,74,8,66,336.0400193,183.84,15.9994,167.8406,7.05,1.8,0.6,1.2,9.26,3.44,0.93,2.51,12,4,1,3,40.48465796,13.618055,5.13907696,8.47897804,0.271058315,0.170212766,1.702127657,2.333611245,1.087,3.44,1.04,1.138666667,2.646,18.4,10.8,5.7,7.8,3.5,1.4
LiYMgWO6Eu0.3,LiYMgWO6,Eu,3,0.3,298,618,395,https://doi.org/10.1016/j.jallcom.2017.05.027,,,0.6,0.1,0.5,136,74,3,71,319.99125,183.84,6.941,176.899,6.7,1.8,0.6,1.2,9.31,3.44,0.98,2.46,12,4,1,3,40.737296,13.618055,5.391714996,8.226340004,0.264232008,0.179104477,1.791044773,2.352876838,1.087,3.44,1.04,1.112666667,2.651,17.6,10.8,5.5,7.2,3.5,1.4
LiYMgW0.9Mo0.1O6Eu0.3,LiYMgW0.9Mo0.1O6,Eu,3,0.3,298,618,395,https://doi.org/10.1016/j.jallcom.2017.05.027,,,0.6,0.01,0.59,178,74,3,71,415.93125,183.84,6.941,176.899,8.15,1.8,0.6,1.2,11.47,3.44,0.98,2.46,17,5,1,4,47.829726,13.618055,5.391714996,8.226340004,0.214472537,0.147239264,2.085889568,2.336692416,1.087,3.44,1.04,1.11275,2.649,17.28,10.8,5.47,7.14,3.41,1.26
LiYMgW0.9Mo0.1O6Eu0.3,LiYMgW0.9Mo0.1O6,Eu,3,0.3,298,618,466,https://doi.org/10.1016/j.jallcom.2017.05.027,,,0.6,0.01,0.59,178,74,3,71,415.93125,183.84,6.941,176.899,8.15,1.8,0.6,1.2,11.47,3.44,0.98,2.46,17,5,1,4,47.829726,13.618055,5.391714996,8.226340004,0.214472537,0.147239264,2.085889568,2.336692416,1.087,3.44,1.04,1.11275,2.649,17.28,10.8,5.47,7.14,3.41,1.26
NaBaY0.3B2O6Eu0.7,NaBaY0.3B2O6,Eu,3,0.7,298,613,394,https://doi.org/10.1016/j.dyepig.2017.04.008,mp-1182342,,0.582524272,0.029126214,0.553398058,119,56,5,51,276.0330193,137.327,10.811,126.516,7.2,2.15,0.6,1.55,8.52,3.44,0.89,2.55,9,4,1,3,38.48407556,13.618055,5.13907696,8.47897804,0.299295774,0.215277777,1.249999998,2.319605204,1.087,3.44,1.04,1.101165049,2.61223301,13.27184466,12.22330097,5.048543689,5.961165049,2.262135922,0
KBaY0.3B2O6Eu0.7,KBaY0.3B2O6,Eu,3,0.7,298,613,394,https://doi.org/10.1016/j.dyepig.2017.04.008,,,0.582524272,0.029126214,0.553398058,127,56,5,51,292.14155,137.327,10.811,126.516,7.6,2.2,0.6,1.6,8.41,3.44,0.82,2.62,9,4,1,3,37.68566233,13.618055,4.34066373,9.27739127,0.311533888,0.210526316,1.184210525,2.300327165,1.087,3.44,1.04,1.136116505,2.601553398,14.04854369,12.22330097,5.242718447,6.54368932,2.262135922,0
CaB6O10Eu0.03,CaB6O10,Eu,3,0.03,300,612,266,https://doi.org/10.1016/j.jlumin.2014.11.024,mp-558358, icsd-161320,0.588235294,0.058823529,0.529411765,33,20,5,15,66.8884,40.078,10.811,29.267,3.25,1.8,0.6,1.2,6.48,3.44,1,2.44,7,4,1,3,28.02922947,13.618055,6.11315547,7.50489953,0.376543209,0.369230768,2.153846147,2.026921212,1.087,3.44,1.14,0.952941176,2.802352941,7.647058824,14.11764706,4.235294118,3.411764706,0,0
CaB6O10Eu0.03,CaB6O10,Eu,3,0.03,300,612,393,https://doi.org/10.1016/j.jlumin.2014.11.024,mp-558358, icsd-161320,0.588235294,0.058823529,0.529411765,33,20,5,15,66.8884,40.078,10.811,29.267,3.25,1.8,0.6,1.2,6.48,3.44,1,2.44,7,4,1,3,28.02922947,13.618055,6.11315547,7.50489953,0.376543209,0.369230768,2.153846147,2.026921212,1.087,3.44,1.14,0.952941176,2.802352941,7.647058824,14.11764706,4.235294118,3.411764706,0,0
Ba2CaZn2Si6O17Eu0.005,Ba2CaZn2Si6O17,Eu,3,0.005,298,613,395,https://doi.org/10.1016/j.jlumin.2015.03.007,,,0.607142857,0.035714286,0.571428571,128,56,8,48,286.8989,137.327,15.9994,121.3276,7,2.15,0.6,1.55,8.88,3.44,0.89,2.55,20,10,2,8,42.48875207,13.618055,5.2116646,8.4063904,0.287162162,0.221428571,2.857142853,2.241397656,1.087,3.44,1.14,1.090714286,2.712857143,14.71428571,13.78571429,5.428571429,7.142857143,2.142857143,0
Ba2CaZn2Si6O17Eu0.01,Ba2CaZn2Si6O17,Eu,3,0.01,298,613,395,https://doi.org/10.1016/j.jlumin.2015.03.007,,,0.607142857,0.035714286,0.571428571,128,56,8,48,286.8989,137.327,15.9994,121.3276,7,2.15,0.6,1.55,8.88,3.44,0.89,2.55,20,10,2,8,42.48875207,13.618055,5.2116646,8.4063904,0.287162162,0.221428571,2.857142853,2.241397656,1.087,3.44,1.14,1.090714286,2.712857143,14.71428571,13.78571429,5.428571429,7.142857143,2.142857143,0
Ba2CaZn2Si6O17Eu0.03,Ba2CaZn2Si6O17,Eu,3,0.03,298,613,395,https://doi.org/10.1016/j.jlumin.2015.03.007,,,0.607142857,0.035714286,0.571428571,128,56,8,48,286.8989,137.327,15.9994,121.3276,7,2.15,0.6,1.55,8.88,3.44,0.89,2.55,20,10,2,8,42.48875207,13.618055,5.2116646,8.4063904,0.287162162,0.221428571,2.857142853,2.241397656,1.087,3.44,1.14,1.090714286,2.712857143,14.71428571,13.78571429,5.428571429,7.142857143,2.142857143,0
Ba2CaZn2Si6O17Eu0.05,Ba2CaZn2Si6O17,Eu,3,0.05,298,613,395,https://doi.org/10.1016/j.jlumin.2015.03.007,,,0.607142857,0.035714286,0.571428571,128,56,8,48,286.8989,137.327,15.9994,121.3276,7,2.15,0.6,1.55,8.88,3.44,0.89,2.55,20,10,2,8,42.48875207,13.618055,5.2116646,8.4063904,0.287162162,0.221428571,2.857142853,2.241397656,1.087,3.44,1.14,1.090714286,2.712857143,14.71428571,13.78571429,5.428571429,7.142857143,2.142857143,0
Ba2CaZn2Si6O17Eu0.07,Ba2CaZn2Si6O17,Eu,3,0.07,298,613,395,https://doi.org/10.1016/j.jlumin.2015.03.007,,,0.607142857,0.035714286,0.571428571,128,56,8,48,286.8989,137.327,15.9994,121.3276,7,2.15,0.6,1.55,8.88,3.44,0.89,2.55,20,10,2,8,42.48875207,13.618055,5.2116646,8.4063904,0.287162162,0.221428571,2.857142853,2.241397656,1.087,3.44,1.14,1.090714286,2.712857143,14.71428571,13.78571429,5.428571429,7.142857143,2.142857143,0
Ba2CaZn2Si6O17Eu0.09,Ba2CaZn2Si6O17,Eu,3,0.09,298,613,395,https://doi.org/10.1016/j.jlumin.2015.03.007,,,0.607142857,0.035714286,0.571428571,128,56,8,48,286.8989,137.327,15.9994,121.3276,7,2.15,0.6,1.55,8.88,3.44,0.89,2.55,20,10,2,8,42.48875207,13.618055,5.2116646,8.4063904,0.287162162,0.221428571,2.857142853,2.241397656,1.087,3.44,1.14,1.090714286,2.712857143,14.71428571,13.78571429,5.428571429,7.142857143,2.142857143,0
Ba2CaZn2Si6O17Eu0.11,Ba2CaZn2Si6O17,Eu,3,0.11,298,613,395,https://doi.org/10.1016/j.jlumin.2015.03.007,,,0.607142857,0.035714286,0.571428571,128,56,8,48,286.8989,137.327,15.9994,121.3276,7,2.15,0.6,1.55,8.88,3.44,0.89,2.55,20,10,2,8,42.48875207,13.618055,5.2116646,8.4063904,0.287162162,0.221428571,2.857142853,2.241397656,1.087,3.44,1.14,1.090714286,2.712857143,14.71428571,13.78571429,5.428571429,7.142857143,2.142857143,0
Y2O2SEu0.05,Y2O2S,Eu,3,0.05,298,611,317,https://doi.org/10.1364/OE.19.006303,mp-12894, icsd-154582,0.4,0.2,0.2,63,39,8,31,136.97025,88.90585,15.9994,72.90645,3.4,1.8,0.6,1.2,7.24,3.44,1.22,2.22,9,4,1,3,30.195325,13.618055,6.21726,7.400795,0.306629834,0.352941175,2.647058816,2.174130952,1.087,3.01,1.04,1.096,2.38,22,10.8,6.8,10.8,4.4,0
Ca2YZr2Al3O12Eu0.08,Ca2YZr2Al3O12,Eu,3,0.08,298,611,395,https://doi.org/10.1021/acs.inorgchem.6b01711,,,0.6,0.05,0.55,120,40,8,32,263.1887886,91.224,15.9994,75.2246,7,1.8,0.6,1.2,8.6,3.44,1,2.44,10,4,1,3,38.56836547,13.618055,5.985769,7.632286,0.28372093,0.171428571,1.428571427,2.193239905,1.087,3.44,1.04,1.10925,2.5995,14.7,12.3,5.6,7.35,1.75,0
BaGd2O4Bi0.08,BaGd2O4,Bi,3,0.08,298,432,337,https://doi.org/10.1016/j.jlumin.2018.10.050,mp-17143, icsd-78484 icsd-427487,0.571428571,0.142857143,0.428571429,128,64,8,56,310.5764,157.25,15.9994,141.2506,4.55,2.15,0.6,1.55,5.53,3.44,0.89,2.55,7,4,1,3,24.9795196,13.618055,5.2116646,8.4063904,0.461121156,0.34065934,1.538461535,2.426378125,1.17,3.44,1.075,1.24,2.435714286,30.85714286,10.28571429,7.428571429,12.57142857,8.857142857,2
BaGd2O4Eu0.2,BaGd2O4,Eu,3,0.2,298,611,394,https://doi.org/10.1016/j.jlumin.2018.10.050,mp-17143, icsd-78484 icsd-427487,0.571428571,0.142857143,0.428571429,128,64,8,56,310.5764,157.25,15.9994,141.2506,4.55,2.15,0.6,1.55,5.53,3.44,0.89,2.55,7,4,1,3,24.9795196,13.618055,5.2116646,8.4063904,0.461121156,0.34065934,1.538461535,2.426378125,1.087,3.44,1.075,1.24,2.435714286,30.85714286,10.28571429,7.428571429,12.57142857,8.857142857,2
Ca2Y0.992Zr2Al3O12Bi0.008,Ca2Y0.992Zr2Al3O12,Bi,3,0.008,298,313,278,https://doi.org/10.1016/j.ceramint.2019.11.081,,,0.600240096,0.049619848,0.550620248,120,40,8,32,263.1887886,91.224,15.9994,75.2246,7,1.8,0.6,1.2,8.6,3.44,1,2.44,10,4,1,3,38.56836547,13.618055,5.985769,7.632286,0.28372093,0.171428571,1.428571427,2.193239905,1.17,3.44,1.14,1.109277711,2.600052021,14.69027611,12.30372149,5.598239296,7.345738295,1.746298519,0
Sc2W3O12Eu0.01,Sc2W3O12,Eu,3,0.01,298,617,264,https://doi.org/10.1016/j.ceramint.2019.02.107,"mp-5516,mp-1219450", icsd-50941 icsd-50940 icsd-391468 icsd-28467 icsd-50942,0.705882353,0.117647059,0.588235294,103,74,8,66,244.795312,183.84,15.9994,167.8406,3.55,1.6,0.6,1,7.16,3.44,1.36,2.08,9,4,1,3,28.043575,13.618055,6.56149,7.056565,0.290502793,0.28169014,2.53521126,2.376653514,1.087,3.44,0.885,1.128823529,3.004705882,21.17647059,12.70588235,5.882352941,8.470588235,4.352941176,2.470588235
Sc2W3O12Eu0.03,Sc2W3O12,Eu,3,0.03,298,617,264,https://doi.org/10.1016/j.ceramint.2019.02.107,"mp-5516,mp-1219450", icsd-50941 icsd-50940 icsd-391468 icsd-28467 icsd-50942,0.705882353,0.117647059,0.588235294,103,74,8,66,244.795312,183.84,15.9994,167.8406,3.55,1.6,0.6,1,7.16,3.44,1.36,2.08,9,4,1,3,28.043575,13.618055,6.56149,7.056565,0.290502793,0.28169014,2.53521126,2.376653514,1.087,3.44,0.885,1.128823529,3.004705882,21.17647059,12.70588235,5.882352941,8.470588235,4.352941176,2.470588235
Sc2W3O12Eu0.05,Sc2W3O12,Eu,3,0.05,298,617,264,https://doi.org/10.1016/j.ceramint.2019.02.107,"mp-5516,mp-1219450", icsd-50941 icsd-50940 icsd-391468 icsd-28467 icsd-50942,0.705882353,0.117647059,0.588235294,103,74,8,66,244.795312,183.84,15.9994,167.8406,3.55,1.6,0.6,1,7.16,3.44,1.36,2.08,9,4,1,3,28.043575,13.618055,6.56149,7.056565,0.290502793,0.28169014,2.53521126,2.376653514,1.087,3.44,0.885,1.128823529,3.004705882,21.17647059,12.70588235,5.882352941,8.470588235,4.352941176,2.470588235
Sc2W3O12Eu0.15,Sc2W3O12,Eu,3,0.15,298,617,264,https://doi.org/10.1016/j.ceramint.2019.02.107,"mp-5516,mp-1219450", icsd-50941 icsd-50940 icsd-391468 icsd-28467 icsd-50942,0.705882353,0.117647059,0.588235294,103,74,8,66,244.795312,183.84,15.9994,167.8406,3.55,1.6,0.6,1,7.16,3.44,1.36,2.08,9,4,1,3,28.043575,13.618055,6.56149,7.056565,0.290502793,0.28169014,2.53521126,2.376653514,1.087,3.44,0.885,1.128823529,3.004705882,21.17647059,12.70588235,5.882352941,8.470588235,4.352941176,2.470588235
Sc2W3O12Eu0.3,Sc2W3O12,Eu,3,0.3,298,617,264,https://doi.org/10.1016/j.ceramint.2019.02.107,"mp-5516,mp-1219450", icsd-50941 icsd-50940 icsd-391468 icsd-28467 icsd-50942,0.705882353,0.117647059,0.588235294,103,74,8,66,244.795312,183.84,15.9994,167.8406,3.55,1.6,0.6,1,7.16,3.44,1.36,2.08,9,4,1,3,28.043575,13.618055,6.56149,7.056565,0.290502793,0.28169014,2.53521126,2.376653514,1.087,3.44,0.885,1.128823529,3.004705882,21.17647059,12.70588235,5.882352941,8.470588235,4.352941176,2.470588235
CdY3.6MoO16Eu0.1,CdY3.6MoO16,Eu,3,0.1,298,615,395,https://doi.org/10.1364/OME.6.002397,,,0.740740741,0.046296296,0.694444444,137,48,8,40,313.25625,112.411,15.9994,96.4116,5.4,1.8,0.6,1.2,8.51,3.44,1.22,2.22,20,10,1,9,35.921565,13.618055,6.21726,7.400795,0.260869565,0.222222222,3.703703697,2.286541971,1.087,3.44,1.09,1.193009259,2.929722222,16.59259259,13.18518519,5.509259259,7.62962963,3.453703704,0
CdY3.2MoO16Eu0.2,CdY3.2MoO16,Eu,3,0.2,298,615,395,https://doi.org/10.1364/OME.6.002397,,,0.754716981,0.047169811,0.70754717,137,48,8,40,313.25625,112.411,15.9994,96.4116,5.4,1.8,0.6,1.2,8.51,3.44,1.22,2.22,20,10,1,9,35.921565,13.618055,6.21726,7.400795,0.260869565,0.222222222,3.703703697,2.286541971,1.087,3.44,1.09,1.195896226,2.961981132,16.16981132,13.37735849,5.424528302,7.433962264,3.311320755,0
CdY2.8MoO16Eu0.3,CdY2.8MoO16,Eu,3,0.3,298,615,395,https://doi.org/10.1364/OME.6.002397,,,0.769230769,0.048076923,0.721153846,137,48,8,40,313.25625,112.411,15.9994,96.4116,5.4,1.8,0.6,1.2,8.51,3.44,1.22,2.22,20,10,1,9,35.921565,13.618055,6.21726,7.400795,0.260869565,0.222222222,3.703703697,2.286541971,1.087,3.44,1.09,1.198894231,2.995480769,15.73076923,13.57692308,5.336538462,7.230769231,3.163461538,0
CdY2.4MoO16Eu0.4,CdY2.4MoO16,Eu,3,0.4,298,615,395,https://doi.org/10.1364/OME.6.002397,,,0.784313725,0.049019608,0.735294118,137,48,8,40,313.25625,112.411,15.9994,96.4116,5.4,1.8,0.6,1.2,8.51,3.44,1.22,2.22,20,10,1,9,35.921565,13.618055,6.21726,7.400795,0.260869565,0.222222222,3.703703697,2.286541971,1.087,3.44,1.09,1.202009804,3.030294118,15.2745098,13.78431373,5.245098039,7.019607843,3.009803922,0
CdY2MoO16Eu0.5,CdY2MoO16,Eu,3,0.5,298,615,395,https://doi.org/10.1364/OME.6.002397,,,0.8,0.05,0.75,137,48,8,40,313.25625,112.411,15.9994,96.4116,5.4,1.8,0.6,1.2,8.51,3.44,1.22,2.22,20,10,1,9,35.921565,13.618055,6.21726,7.400795,0.260869565,0.222222222,3.703703697,2.286541971,1.087,3.44,1.09,1.20525,3.0665,14.8,14,5.15,6.8,2.85,0
CdY1.6MoO16Eu0.6,CdY1.6MoO16,Eu,3,0.6,298,615,395,https://doi.org/10.1364/OME.6.002397,,,0.816326531,0.051020408,0.765306122,137,48,8,40,313.25625,112.411,15.9994,96.4116,5.4,1.8,0.6,1.2,8.51,3.44,1.22,2.22,20,10,1,9,35.921565,13.618055,6.21726,7.400795,0.260869565,0.222222222,3.703703697,2.286541971,1.087,3.44,1.09,1.208622449,3.104183673,14.30612245,14.2244898,5.051020408,6.571428571,2.683673469,0
Ca3Y0.5Al3B4O15Eu0.5,Ca3Y0.5Al3B4O15,Eu,3,0.5,298,620,254,https://doi.org/10.1364/OE.19.0000A1,mp-694012,,0.588235294,0.019607843,0.568627451,85,39,5,34,182.7757886,88.90585,10.811,78.09485,6.3,1.8,0.6,1.2,9.31,3.44,1,2.44,9,4,1,3,40.23225847,13.618055,5.985769,7.632286,0.262083781,0.19047619,1.428571426,2.150303395,1.087,3.44,1.04,1.039411765,2.674509804,10.1372549,13.2745098,4.823529412,5.098039216,0.215686275,0
YVO4Eu0.05,YVO4,Eu,3,0.05,298,619,291,https://doi.org/10.1021/ic100953m,mp-19133, icsd-15604 icsd-107638 icsd-246709 icsd-26894 icsd-78074 icsd-2504 icsd-174549 icsd-246708 icsd-36060,0.666666667,0.166666667,0.5,70,39,8,31,155.84675,88.90585,15.9994,72.90645,3.75,1.8,0.6,1.2,6.29,3.44,1.22,2.22,8,4,1,3,26.581502,13.618055,6.21726,7.400795,0.352941176,0.319999999,2.133333328,2.226382143,1.087,3.44,1.04,1.142916667,2.768333333,15.66666667,12,5.666666667,7.666666667,2.333333333,0
YVO4Dy0.05,YVO4,Dy,3,0.05,298,575,283,https://doi.org/10.1021/ic100953m,mp-19133, icsd-15604 icsd-107638 icsd-246709 icsd-26894 icsd-78074 icsd-2504 icsd-174549 icsd-246708 icsd-36060,0.666666667,0.166666667,0.5,70,39,8,31,155.84675,88.90585,15.9994,72.90645,3.75,1.8,0.6,1.2,6.29,3.44,1.22,2.22,8,4,1,3,26.581502,13.618055,6.21726,7.400795,0.352941176,0.319999999,2.133333328,2.226382143,1.052,3.44,1.04,1.142916667,2.768333333,15.66666667,12,5.666666667,7.666666667,2.333333333,0
YVO4Sm0.05,YVO4,Sm,3,0.05,298,604,303,https://doi.org/10.1021/ic100953m,mp-19133, icsd-15604 icsd-107638 icsd-246709 icsd-26894 icsd-78074 icsd-2504 icsd-174549 icsd-246708 icsd-36060,0.666666667,0.166666667,0.5,70,39,8,31,155.84675,88.90585,15.9994,72.90645,3.75,1.8,0.6,1.2,6.29,3.44,1.22,2.22,8,4,1,3,26.581502,13.618055,6.21726,7.400795,0.352941176,0.319999999,2.133333328,2.226382143,1.098,3.44,1.04,1.142916667,2.768333333,15.66666667,12,5.666666667,7.666666667,2.333333333,0
YVO4Er0.05,YVO4,Er,3,0.05,298,554,317,https://doi.org/10.1021/ic100953m,mp-19133, icsd-15604 icsd-107638 icsd-246709 icsd-26894 icsd-78074 icsd-2504 icsd-174549 icsd-246708 icsd-36060,0.666666667,0.166666667,0.5,70,39,8,31,155.84675,88.90585,15.9994,72.90645,3.75,1.8,0.6,1.2,6.29,3.44,1.22,2.22,8,4,1,3,26.581502,13.618055,6.21726,7.400795,0.352941176,0.319999999,2.133333328,2.226382143,1.03,3.44,1.04,1.142916667,2.768333333,15.66666667,12,5.666666667,7.666666667,2.333333333,0
Y0.99VO4Eu0.01,Y0.99VO4,Eu,3,0.01,298,619,172,https://doi.org/10.1021/cm061042a,mp-19133, icsd-15604 icsd-107638 icsd-246709 icsd-26894 icsd-78074 icsd-2504 icsd-174549 icsd-246708 icsd-36060,0.667779633,0.165275459,0.502504174,70,39,8,31,155.84675,88.90585,15.9994,72.90645,3.75,1.8,0.6,1.2,6.29,3.44,1.22,2.22,8,4,1,3,26.581502,13.618055,6.21726,7.400795,0.352941176,0.319999999,2.133333328,2.226382143,1.087,3.44,1.04,1.143088481,2.770918197,15.62771285,12.01502504,5.659432387,7.649415693,2.318864775,0
Y0.97VO4Eu0.03,Y0.97VO4,Eu,3,0.03,298,619,172,https://doi.org/10.1021/cm061042a,mp-19133, icsd-15604 icsd-107638 icsd-246709 icsd-26894 icsd-78074 icsd-2504 icsd-174549 icsd-246708 icsd-36060,0.67001675,0.162479062,0.507537688,70,39,8,31,155.84675,88.90585,15.9994,72.90645,3.75,1.8,0.6,1.2,6.29,3.44,1.22,2.22,8,4,1,3,26.581502,13.618055,6.21726,7.400795,0.352941176,0.319999999,2.133333328,2.226382143,1.087,3.44,1.04,1.143433836,2.776113903,15.54941374,12.04522613,5.644891122,7.614740369,2.289782245,0
Y0.95VO4Eu0.05,Y0.95VO4,Eu,3,0.05,298,619,172,https://doi.org/10.1021/cm061042a,mp-19133, icsd-15604 icsd-107638 icsd-246709 icsd-26894 icsd-78074 icsd-2504 icsd-174549 icsd-246708 icsd-36060,0.672268908,0.159663866,0.512605042,70,39,8,31,155.84675,88.90585,15.9994,72.90645,3.75,1.8,0.6,1.2,6.29,3.44,1.22,2.22,8,4,1,3,26.581502,13.618055,6.21726,7.400795,0.352941176,0.319999999,2.133333328,2.226382143,1.087,3.44,1.04,1.143781513,2.781344538,15.47058824,12.07563025,5.630252101,7.579831933,2.260504202,0
Y0.93VO4Eu0.07,Y0.93VO4,Eu,3,0.07,298,619,172,https://doi.org/10.1021/cm061042a,mp-19133, icsd-15604 icsd-107638 icsd-246709 icsd-26894 icsd-78074 icsd-2504 icsd-174549 icsd-246708 icsd-36060,0.674536256,0.15682968,0.517706577,70,39,8,31,155.84675,88.90585,15.9994,72.90645,3.75,1.8,0.6,1.2,6.29,3.44,1.22,2.22,8,4,1,3,26.581502,13.618055,6.21726,7.400795,0.352941176,0.319999999,2.133333328,2.226382143,1.087,3.44,1.04,1.144131535,2.786610455,15.39123103,12.10623946,5.615514334,7.544688027,2.231028668,0
