Repository: Anushervon006/emission-ml

# 📊 Dataset

This directory contains the dataset and reproducibility files used in the
machine-learning analysis of inorganic phosphor emission wavelengths.

## 🔬 Main Dataset

**File:** `group_one_dopant_without_exact_duplicates.csv`

The dataset contains inorganic phosphor materials together with
physicochemical descriptors used as input variables for machine-learning
models.

**Target variable:** `Emission max. (nm)`

The dataset represents the single-dopant subset after removal of exact
duplicate entries.

File: data/group_one_dopant_without_exact_duplicates.csv (part 10 of 27)
Inorganic phosphor,Host,1st dopant,1st dopant valency,1st doping concentration,Temp. (K),Emission max. (nm),Excitation source ,Reference,MP-ID,ICSD-ID,Atomic Ratio_max,Atomic Ratio_min,Atomic Ratio_diff,Atomic Number_sum,Atomic Number_max,Atomic Number_min,Atomic Number_diff,Atomic Weight_sum,Atomic Weight_max,Atomic Weight_min,Atomic Weight_diff,Atomic Radius_sum,Atomic Radius_max,Atomic Radius_min,Atomic Radius_diff,EN pauling_sum,EN pauling_max,EN pauling_min,EN pauling_diff,Valence Electron_sum,Valence Electron_max,Valence Electron_min,Valence Electron_diff,Ionization Energy_sum,Ionization Energy_max,Ionization Energy_min,Ionization Energy_diff,electronegativity_diff_ratio,radius_mismatch,electron_density,mass_to_charge,ionic_radius_emission_center,EN_ligand_avg,ionic_radius_substituted,avg_ionic_radius_host,avg_EN_host,avg_atomic_number_host,avg_group_host,avg_s_electrons,avg_p_electrons,avg_d_electrons,avg_f_electrons
Y0.91VO4Eu0.09,Y0.91VO4,Eu,3,0.09,298,619,172,https://doi.org/10.1021/cm061042a,mp-19133, icsd-15604 icsd-107638 icsd-246709 icsd-26894 icsd-78074 icsd-2504 icsd-174549 icsd-246708 icsd-36060,0.676818951,0.153976311,0.52284264,70,39,8,31,155.84675,88.90585,15.9994,72.90645,3.75,1.8,0.6,1.2,6.29,3.44,1.22,2.22,8,4,1,3,26.581502,13.618055,6.21726,7.400795,0.352941176,0.319999999,2.133333328,2.226382143,1.087,3.44,1.04,1.144483926,2.791912014,15.31133672,12.13705584,5.600676819,7.509306261,2.201353638,0
Y0.95V0.8P0.2O4Eu0.05,Y0.95V0.8P0.2O4,Eu,3,0.05,298,619,172,https://doi.org/10.1021/cm061042a,mp-19133, icsd-15604 icsd-107638 icsd-246709 icsd-26894 icsd-78074 icsd-2504 icsd-174549 icsd-246708 icsd-36060,0.672268908,0.033613445,0.638655462,85,39,8,31,186.820512,88.90585,15.9994,72.90645,4.75,1.8,0.6,1.2,8.48,3.44,1.22,2.22,11,4,1,3,37.068188,13.618055,6.21726,7.400795,0.261792453,0.252631578,2.315789469,2.197888376,1.087,2.815,1.04,1.136134454,2.800168067,15.20168067,12.41176471,5.56302521,7.478991597,2.159663866,0
Y0.95V0.6P0.4O4Eu0.05,Y0.95V0.6P0.4O4,Eu,3,0.05,298,619,172,https://doi.org/10.1021/cm061042a,mp-19133, icsd-15604 icsd-107638 icsd-246709 icsd-26894 icsd-78074 icsd-2504 icsd-174549 icsd-246708 icsd-36060,0.672268908,0.067226891,0.605042017,85,39,8,31,186.820512,88.90585,15.9994,72.90645,4.75,1.8,0.6,1.2,8.48,3.44,1.22,2.22,11,4,1,3,37.068188,13.618055,6.21726,7.400795,0.261792453,0.252631578,2.315789469,2.197888376,1.087,2.815,1.04,1.128487395,2.818991597,14.93277311,12.74789916,5.495798319,7.378151261,2.058823529,0
Y0.95V0.4P0.6O4Eu0.05,Y0.95V0.4P0.6O4,Eu,3,0.05,298,619,172,https://doi.org/10.1021/cm061042a,mp-19133, icsd-15604 icsd-107638 icsd-246709 icsd-26894 icsd-78074 icsd-2504 icsd-174549 icsd-246708 icsd-36060,0.672268908,0.067226891,0.605042017,85,39,8,31,186.820512,88.90585,15.9994,72.90645,4.75,1.8,0.6,1.2,8.48,3.44,1.22,2.22,11,4,1,3,37.068188,13.618055,6.21726,7.400795,0.261792453,0.252631578,2.315789469,2.197888376,1.087,2.815,1.04,1.120840336,2.837815126,14.66386555,13.08403361,5.428571429,7.277310924,1.957983193,0
Y0.95PO4Eu0.05,Y0.95PO4,Eu,3,0.05,298,619,172,https://doi.org/10.1021/cm061042a,"mp-5132,mp-1232370", icsd-201131 icsd-56113 icsd-184543 icsd-24514 icsd-28554 icsd-79754,0.672268908,0.159663866,0.512605042,62,39,8,31,135.879012,88.90585,15.9994,72.90645,3.4,1.8,0.6,1.2,6.85,3.44,1.22,2.22,8,4,1,3,30.322001,13.618055,6.21726,7.400795,0.324087591,0.352941175,2.35294117,2.191596967,1.087,2.815,1.04,1.105546218,2.875462185,14.12605042,13.75630252,5.294117647,7.075630252,1.756302521,0
Y0.75Gd0.2V0.6P0.4O4Eu0.05,Y0.75Gd0.2V0.6P0.4O4,Eu,3,0.05,298,619,172,https://doi.org/10.1021/cm061042a,mp-19133, icsd-15604 icsd-107638 icsd-246709 icsd-26894 icsd-78074 icsd-2504 icsd-174549 icsd-246708 icsd-36060,0.672268908,0.033613445,0.638655462,149,64,8,56,344.070512,157.25,15.9994,141.2506,6.55,1.8,0.6,1.2,9.68,3.44,1.2,2.24,12,4,1,3,43.217988,13.618055,6.1498,7.468255,0.231404958,0.183206107,1.832061066,2.309198067,1.087,2.815,1.075,1.129663866,2.818319328,15.77310924,12.74789916,5.56302521,7.579831933,2.394957983,0.235294118
Y0.55Gd0.4V0.6P0.4O4Eu0.05,Y0.55Gd0.4V0.6P0.4O4,Eu,3,0.05,298,619,172,https://doi.org/10.1021/cm061042a,mp-19133, icsd-15604 icsd-107638 icsd-246709 icsd-26894 icsd-78074 icsd-2504 icsd-174549 icsd-246708 icsd-36060,0.672268908,0.067226891,0.605042017,149,64,8,56,344.070512,157.25,15.9994,141.2506,6.55,1.8,0.6,1.2,9.68,3.44,1.2,2.24,12,4,1,3,43.217988,13.618055,6.1498,7.468255,0.231404958,0.183206107,1.832061066,2.309198067,1.087,2.815,1.075,1.130840336,2.817647059,16.61344538,12.74789916,5.630252101,7.781512605,2.731092437,0.470588235
Y0.35Gd0.6V0.6P0.4O4Eu0.05,Y0.35Gd0.6V0.6P0.4O4,Eu,3,0.05,298,619,172,https://doi.org/10.1021/cm061042a,mp-19133, icsd-15604 icsd-107638 icsd-246709 icsd-26894 icsd-78074 icsd-2504 icsd-174549 icsd-246708 icsd-36060,0.672268908,0.058823529,0.613445378,149,64,8,56,344.070512,157.25,15.9994,141.2506,6.55,1.8,0.6,1.2,9.68,3.44,1.2,2.24,12,4,1,3,43.217988,13.618055,6.1498,7.468255,0.231404958,0.183206107,1.832061066,2.309198067,1.087,2.815,1.075,1.132016807,2.81697479,17.45378151,12.74789916,5.697478992,7.983193277,3.067226891,0.705882353
Y0.15Gd0.8V0.6P0.4O4Eu0.05,Y0.15Gd0.8V0.6P0.4O4,Eu,3,0.05,298,619,172,https://doi.org/10.1021/cm061042a,mp-19133, icsd-15604 icsd-107638 icsd-246709 icsd-26894 icsd-78074 icsd-2504 icsd-174549 icsd-246708 icsd-36060,0.672268908,0.025210084,0.647058824,149,64,8,56,344.070512,157.25,15.9994,141.2506,6.55,1.8,0.6,1.2,9.68,3.44,1.2,2.24,12,4,1,3,43.217988,13.618055,6.1498,7.468255,0.231404958,0.183206107,1.832061066,2.309198067,1.087,2.815,1.075,1.133193277,2.816302521,18.29411765,12.74789916,5.764705882,8.18487395,3.403361345,0.941176471
Gd0.95V0.6P0.4O4Eu0.05,Gd0.95V0.6P0.4O4,Eu,3,0.05,298,619,172,https://doi.org/10.1021/cm061042a,mp-22024, icsd-15607 icsd-238224 icsd-238223 icsd-152692 icsd-81703 icsd-186232 icsd-186231,0.672268908,0.067226891,0.605042017,110,64,8,56,255.164662,157.25,15.9994,141.2506,4.75,1.8,0.6,1.2,8.46,3.44,1.2,2.24,11,4,1,3,37.000728,13.618055,6.1498,7.468255,0.264775413,0.252631578,2.315789469,2.319678745,1.087,2.815,1.075,1.13407563,2.815798319,18.92436975,12.74789916,5.81512605,8.336134454,3.655462185,1.117647059
Ca2GdF4PO4Eu0.05,Ca2GdF4PO4,Eu,3,0.05,298,611,394,https://doi.org/10.1364/OE.19.006303,,,0.333333333,0.083333333,0.25,116,64,8,56,263.2995652,157.25,15.9994,141.2506,5.7,1.8,0.5,1.3,11.81,3.98,1,2.98,15,5,1,4,53.79051647,17.42282,6.11315547,11.30966453,0.252328535,0.228070175,2.631578943,2.269823838,1.087,3.203333333,1.075,0.980416667,2.9225,15.58333333,12.83333333,5.5,7.75,1.75,0.583333333
Ca2YF4PO4Eu0.05,Ca2YF4PO4,Eu,3,0.05,298,611,394,https://doi.org/10.1364/OE.19.006303,,,0.333333333,0.083333333,0.25,91,39,8,31,194.9554152,88.90585,15.9994,72.90645,5.7,1.8,0.5,1.3,11.83,3.98,1,2.98,15,5,1,4,53.85797647,17.42282,6.11315547,11.30966453,0.251901944,0.228070175,2.631578943,2.1423672,1.087,3.203333333,1.04,0.9775,2.924166667,13.5,12.83333333,5.333333333,7.25,0.916666667,0
Sr2MgTeO6Eu0.25,Sr2MgTeO6,Eu,3,0.25,298,614,465,https://doi.org/10.1016/j.optlastec.2017.11.046,mp-1078995, icsd-290893,0.6,0.1,0.5,110,52,8,44,255.5244,127.6,15.9994,111.6006,5.5,2,0.6,1.4,7.8,3.44,0.95,2.49,12,4,2,2,35.96896645,13.618055,5.69486745,7.92318755,0.319230769,0.254545454,2.181818178,2.322949091,1.087,2.77,0.86,1.235333333,2.595,18.8,11.8,6,8.8,4,0
Ca2.98TeO6Eu0.01,Ca2.98TeO6,Eu,3,0.01,298,616,394,https://doi.org/10.1016/j.jlumin.2019.03.001,mp-5279, icsd-35085 icsd-16362,0.601202405,0.100200401,0.501002004,80,52,8,44,183.6774,127.6,15.9994,111.6006,3.8,1.8,0.6,1.2,6.54,3.44,1,2.44,10,4,2,2,28.74101847,13.618055,6.11315547,7.50489953,0.373088684,0.315789473,2.63157894,2.2959675,1.087,2.77,1.14,1.22750835,2.577154309,15.99198397,11.81963928,5.795591182,8.19238477,2.004008016,0
Ca2.8TeO6Eu0.1,Ca2.8TeO6,Eu,3,0.1,298,616,394,https://doi.org/10.1016/j.jlumin.2019.03.001,mp-5279, icsd-35085 icsd-16362,0.612244898,0.102040816,0.510204082,80,52,8,44,183.6774,127.6,15.9994,111.6006,3.8,1.8,0.6,1.2,6.54,3.44,1,2.44,10,4,2,2,28.74101847,13.618055,6.11315547,7.50489953,0.373088684,0.315789473,2.63157894,2.2959675,1.087,2.77,1.14,1.229115646,2.606122449,15.91836735,12,5.755102041,8.12244898,2.040816327,0
Ca2.6TeO6Eu0.2,Ca2.6TeO6,Eu,3,0.2,298,616,394,https://doi.org/10.1016/j.jlumin.2019.03.001,mp-5279, icsd-35085 icsd-16362,0.625,0.104166667,0.520833333,80,52,8,44,183.6774,127.6,15.9994,111.6006,3.8,1.8,0.6,1.2,6.54,3.44,1,2.44,10,4,2,2,28.74101847,13.618055,6.11315547,7.50489953,0.373088684,0.315789473,2.63157894,2.2959675,1.087,2.77,1.14,1.230972222,2.639583333,15.83333333,12.20833333,5.708333333,8.041666667,2.083333333,0
Ca3Sr3P4O16Sm0.015,Ca3Sr3P4O16,Sm,3,0.015,298,603,405,https://doi.org/10.1016/j.ceramint.2018.07.276,,,0.615384615,0.115384615,0.5,81,38,8,30,174.671162,87.62,15.9994,71.6206,5.4,2,0.6,1.4,7.58,3.44,0.95,2.49,11,4,2,2,35.91276392,13.618055,5.69486745,7.92318755,0.328496042,0.259259259,2.037037033,2.156434098,1.098,2.815,1.14,1.143846154,2.678846154,13.92307692,12.61538462,5.461538462,7.307692308,1.153846154,0
Ca3Sr3P4O16Sm0.03,Ca3Sr3P4O16,Sm,3,0.03,298,603,405,https://doi.org/10.1016/j.ceramint.2018.07.276,,,0.615384615,0.115384615,0.5,81,38,8,30,174.671162,87.62,15.9994,71.6206,5.4,2,0.6,1.4,7.58,3.44,0.95,2.49,11,4,2,2,35.91276392,13.618055,5.69486745,7.92318755,0.328496042,0.259259259,2.037037033,2.156434098,1.098,2.815,1.14,1.143846154,2.678846154,13.92307692,12.61538462,5.461538462,7.307692308,1.153846154,0
Ca3Sr3P4O16Sm0.06,Ca3Sr3P4O16,Sm,3,0.06,298,603,405,https://doi.org/10.1016/j.ceramint.2018.07.276,,,0.615384615,0.115384615,0.5,81,38,8,30,174.671162,87.62,15.9994,71.6206,5.4,2,0.6,1.4,7.58,3.44,0.95,2.49,11,4,2,2,35.91276392,13.618055,5.69486745,7.92318755,0.328496042,0.259259259,2.037037033,2.156434098,1.098,2.815,1.14,1.143846154,2.678846154,13.92307692,12.61538462,5.461538462,7.307692308,1.153846154,0
Ca3Sr3P4O16Li0.06Sm0.06,Ca3Sr3P4O16Li0.06,Sm,3,0.06,298,603,405,https://doi.org/10.1016/j.ceramint.2018.07.276,,,0.613967767,0.002302379,0.611665388,84,38,3,35,181.612162,87.62,6.941,80.679,6.85,2,0.6,1.4,8.56,3.44,0.95,2.49,12,4,1,3,41.30447892,13.618055,5.391714996,8.226340004,0.29088785,0.204379562,1.751824815,2.162049547,1.098,2.815,1.14,1.143284728,2.674934766,13.89792786,12.5886416,5.455871067,7.290867229,1.151189563,0
Ca3Sr3P4O16Na0.06Sm0.06,Ca3Sr3P4O16Na0.06,Sm,3,0.06,298,603,405,https://doi.org/10.1016/j.ceramint.2018.07.276,,,0.613967767,0.002302379,0.611665388,92,38,8,30,197.6609313,87.62,15.9994,71.6206,7.2,2,0.6,1.4,8.51,3.44,0.93,2.51,12,4,1,3,41.05184088,13.618055,5.13907696,8.47897804,0.294947121,0.194444444,1.666666664,2.148488383,1.098,2.815,1.14,1.143883346,2.674819647,13.91634689,12.5886416,5.460475825,7.304681504,1.151189563,0
Ca3Sr3P4O16K0.06Sm0.06,Ca3Sr3P4O16K0.06,Sm,3,0.06,298,603,405,https://doi.org/10.1016/j.ceramint.2018.07.276,,,0.613967767,0.002302379,0.611665388,100,38,8,30,213.769462,87.62,15.9994,71.6206,7.6,2.2,0.6,1.6,8.4,3.44,0.82,2.62,12,4,1,3,40.25342765,13.618055,4.34066373,9.27739127,0.311904762,0.210526316,1.578947366,2.13769462,1.098,2.815,1.14,1.144712203,2.674566385,13.93476592,12.5886416,5.465080583,7.318495779,1.151189563,0
Li3Y3Te2O12Eu0.05,Li3Y3Te2O12,Eu,3,0.05,298,611,395,https://doi.org/10.1016/j.jallcom.2012.11.118,mp-1211226,,0.6,0.1,0.5,102,52,3,49,239.44625,127.6,6.941,120.659,5.25,1.8,0.6,1.2,7.74,3.44,0.98,2.46,10,4,1,3,34.236838,13.618055,5.391714996,8.226340004,0.317829457,0.228571428,1.904761901,2.347512255,1.087,2.77,1.04,1.176333333,2.604,16.3,11.8,5.35,7.3,3.65,0
Li3Y3Te2O12Eu0.4,Li3Y3Te2O12,Eu,3,0.4,298,611,395,https://doi.org/10.1016/j.jallcom.2012.11.118,mp-1211226,,0.6,0.1,0.5,102,52,3,49,239.44625,127.6,6.941,120.659,5.25,1.8,0.6,1.2,7.74,3.44,0.98,2.46,10,4,1,3,34.236838,13.618055,5.391714996,8.226340004,0.317829457,0.228571428,1.904761901,2.347512255,1.087,2.77,1.04,1.176333333,2.604,16.3,11.8,5.35,7.3,3.65,0
Li3Y3Te2O12Eu1,Li3Y3Te2O12,Eu,3,1,298,611,395,https://doi.org/10.1016/j.jallcom.2012.11.118,mp-1211226,,0.6,0.1,0.5,102,52,3,49,239.44625,127.6,6.941,120.659,5.25,1.8,0.6,1.2,7.74,3.44,0.98,2.46,10,4,1,3,34.236838,13.618055,5.391714996,8.226340004,0.317829457,0.228571428,1.904761901,2.347512255,1.087,2.77,1.04,1.176333333,2.604,16.3,11.8,5.35,7.3,3.65,0
Na5W4O16Eu1,Na5W4O16,Eu,3,1,298,616,395,https://doi.org/10.1016/j.jlumin.2012.05.022,,,0.64,0.16,0.48,93,74,8,66,222.8291693,183.84,15.9994,167.8406,3.75,1.8,0.6,1.2,6.73,3.44,0.93,2.51,9,4,1,3,26.62116196,13.618055,5.13907696,8.47897804,0.372956909,0.319999999,2.399999994,2.396012573,1.087,3.44,1.16,1.161066667,2.7652,19.16,11.4,5.48,7.6,3.84,2.24
CaSEu0.01,CaS,Eu,2,0.01,298,663,351,https://doi.org/10.1016/j.radmeas.2009.09.010,mp-1672, icsd-619534 icsd-619527 icsd-186785 icsd-53940 icsd-619528 icsd-603165 icsd-619533 icsd-28902 icsd-60200 icsd-619538 icsd-619540 icsd-619529 icsd-619530 icsd-41956 icsd-52784 icsd-30236 icsd-619537,0.5,0.5,0,36,20,16,4,72.143,40.078,32.065,8.013,2.8,1.8,1,0.8,3.58,2.58,1,1.58,6,4,2,2,16.47316547,10.36001,6.11315547,4.24685453,0.441340781,0.285714285,2.142857135,2.003972222,1.31,2.58,1.14,1.01,1.79,18,9,7,11,0,0
Ca0.8Sr0.2SEu0.01,Ca0.8Sr0.2S,Eu,2,0.01,298,662,351,https://doi.org/10.1016/j.radmeas.2009.09.010,mp-1672, icsd-619534 icsd-619527 icsd-186785 icsd-53940 icsd-619528 icsd-603165 icsd-619533 icsd-28902 icsd-60200 icsd-619538 icsd-619540 icsd-619529 icsd-619530 icsd-41956 icsd-52784 icsd-30236 icsd-619537,0.5,0.1,0.4,74,38,16,22,159.763,87.62,32.065,55.555,4.8,2,1,1,4.53,2.58,0.95,1.63,8,4,2,2,22.16803292,10.36001,5.69486745,4.66514255,0.359823399,0.208333333,1.666666663,2.158959459,1.31,2.58,1.32,1.028,1.785,19.8,9,7.2,11.6,1,0
Ca0.5Sr0.5SEu0.01,Ca0.5Sr0.5S,Eu,2,0.01,298,656,351,https://doi.org/10.1016/j.radmeas.2009.09.010,mp-1672, icsd-619534 icsd-619527 icsd-186785 icsd-53940 icsd-619528 icsd-603165 icsd-619533 icsd-28902 icsd-60200 icsd-619538 icsd-619540 icsd-619529 icsd-619530 icsd-41956 icsd-52784 icsd-30236 icsd-619537,0.5,0.25,0.25,74,38,16,22,159.763,87.62,32.065,55.555,4.8,2,1,1,4.53,2.58,0.95,1.63,8,4,2,2,22.16803292,10.36001,5.69486745,4.66514255,0.359823399,0.208333333,1.666666663,2.158959459,1.31,2.58,1.32,1.055,1.7775,22.5,9,7.5,12.5,2.5,0
Ca0.2Sr0.8SEu0.01,Ca0.2Sr0.8S,Eu,2,0.01,298,635,351,https://doi.org/10.1016/j.radmeas.2009.09.010,mp-1672, icsd-619534 icsd-619527 icsd-186785 icsd-53940 icsd-619528 icsd-603165 icsd-619533 icsd-28902 icsd-60200 icsd-619538 icsd-619540 icsd-619529 icsd-619530 icsd-41956 icsd-52784 icsd-30236 icsd-619537,0.5,0.1,0.4,74,38,16,22,159.763,87.62,32.065,55.555,4.8,2,1,1,4.53,2.58,0.95,1.63,8,4,2,2,22.16803292,10.36001,5.69486745,4.66514255,0.359823399,0.208333333,1.666666663,2.158959459,1.31,2.58,1.32,1.082,1.77,25.2,9,7.8,13.4,4,0
SrSEu0.01,SrS,Eu,2,0.01,298,619,351,https://doi.org/10.1016/j.radmeas.2009.09.010,"mp-1087,mp-10627", icsd-651057 icsd-651060 icsd-659132 icsd-53941 icsd-182724 icsd-651062 icsd-290055 icsd-52112 icsd-28900 icsd-651059 icsd-30239 icsd-651061 icsd-164143 icsd-651056 icsd-651068 icsd-249177 icsd-651054 icsd-164144 icsd-52111,0.5,0.5,0,54,38,16,22,119.685,87.62,32.065,55.555,3,2,1,1,3.53,2.58,0.95,1.63,6,4,2,2,16.05487745,10.36001,5.69486745,4.66514255,0.461756373,0.333333332,1.999999993,2.216388888,1.31,2.58,1.32,1.1,1.765,27,9,8,14,5,0
Y1.95O2SEu0.05,Y1.95O2S,Eu,3,0.05,298,627,395,https://doi.org/10.1149/1.3501964,mp-12894, icsd-154582,0.404040404,0.202020202,0.202020202,63,39,8,31,136.97025,88.90585,15.9994,72.90645,3.4,1.8,0.6,1.2,7.24,3.44,1.22,2.22,9,4,1,3,30.195325,13.618055,6.21726,7.400795,0.306629834,0.352941175,2.647058816,2.174130952,1.087,3.01,1.04,1.096565657,2.391717172,21.82828283,10.87878788,6.767676768,10.72727273,4.333333333,0
Gd1.4MoO6Eu0.3,Gd1.4MoO6,Eu,3,0.3,298,610,360,https://doi.org/10.1039/C6RA25652J,mp-582797, icsd-62886,0.714285714,0.119047619,0.595238095,114,64,8,56,269.1894,157.25,15.9994,141.2506,3.85,1.8,0.6,1.2,6.8,3.44,1.2,2.24,10,5,1,4,26.860285,13.618055,6.1498,7.468255,0.329411764,0.311688311,2.597402591,2.361310526,1.087,3.44,1.075,1.171428571,2.914285714,21.38095238,12.64285714,5.928571429,9,5.285714286,1.166666667
Gd1.4MoO6Eu0.3,Gd1.4MoO6,Eu,3,0.3,298,610,463,https://doi.org/10.1039/C6RA25652J,mp-582797, icsd-62886,0.714285714,0.119047619,0.595238095,114,64,8,56,269.1894,157.25,15.9994,141.2506,3.85,1.8,0.6,1.2,6.8,3.44,1.2,2.24,10,5,1,4,26.860285,13.618055,6.1498,7.468255,0.329411764,0.311688311,2.597402591,2.361310526,1.087,3.44,1.075,1.171428571,2.914285714,21.38095238,12.64285714,5.928571429,9,5.285714286,1.166666667
SrLa1.5Mg2W2O12Eu0.5,SrLa1.5Mg2W2O12,Eu,3,0.5,298,613,464,https://doi.org/10.1016/j.ceramint.2013.01.013,mp-1223130,,0.648648649,0.054054054,0.594594595,189,74,8,66,450.66987,183.84,15.9994,167.8406,7.4,2,0.6,1.4,9.16,3.44,0.95,2.49,13,4,1,3,40.40008845,13.618055,5.5769,8.041155,0.271834061,0.189189189,1.756756754,2.384496667,1.087,3.44,1.172,1.159531532,2.768648649,21.16216216,11.59459459,6.054054054,8.756756757,4.837837838,1.513513514
SrLa1.5Mg2W2O12Eu0.5,SrLa1.5Mg2W2O12,Eu,3,0.5,298,613,395,https://doi.org/10.1016/j.ceramint.2013.01.013,mp-1223130,,0.648648649,0.054054054,0.594594595,189,74,8,66,450.66987,183.84,15.9994,167.8406,7.4,2,0.6,1.4,9.16,3.44,0.95,2.49,13,4,1,3,40.40008845,13.618055,5.5769,8.041155,0.271834061,0.189189189,1.756756754,2.384496667,1.087,3.44,1.172,1.159531532,2.768648649,21.16216216,11.59459459,6.054054054,8.756756757,4.837837838,1.513513514
Y2O3Eu0.05,Y2O3,Eu,3,0.05,298,615,466,https://doi.org/10.1016/j.ceramint.2013.01.013,"mp-2652,mp-558573,mp-754759,mp-775907,mp-775906,mp-13061,mp-777514,mp-1244949,mp-1245017,mp-1244888,mp-1245291,mp-1216050,mp-673247", icsd-290965 icsd-192862 icsd-181825 icsd-78581 icsd-27772 icsd-237970 icsd-186675 icsd-80033 icsd-66242 icsd-86813 icsd-85355 icsd-81861 icsd-41936 icsd-647653 icsd-86814 icsd-160890 icsd-193377 icsd-155173 icsd-290963 icsd-151761 icsd-181871 icsd-290961 icsd-26190 icsd-290960 icsd-193042 icsd-16394 icsd-66243 icsd-86817 icsd-184530 icsd-66730 icsd-193376 icsd-153500 icsd-77081 icsd-151760 icsd-290962 icsd-23811 icsd-185295 icsd-290964 icsd-41267 icsd-193374 icsd-193375 icsd-187274 icsd-82420 icsd-86815 icsd-181826 icsd-192863 icsd-160219 icsd-647650 icsd-160204 icsd-181827 icsd-192864,0.6,0.4,0.2,47,39,8,31,104.90525,88.90585,15.9994,72.90645,2.4,1.8,0.6,1.2,4.66,3.44,1.22,2.22,5,4,1,3,19.835315,13.618055,6.21726,7.400795,0.476394849,0.499999998,2.083333325,2.232026595,1.087,3.44,1.04,1.172,2.552,20.4,10.8,6.4,9.6,4.4,0
Y2O3Eu0.05,Y2O3,Eu,3,0.05,298,615,394,https://doi.org/10.1016/j.ceramint.2013.01.013,"mp-2652,mp-558573,mp-754759,mp-775907,mp-775906,mp-13061,mp-777514,mp-1244949,mp-1245017,mp-1244888,mp-1245291,mp-1216050,mp-673247", icsd-290965 icsd-192862 icsd-181825 icsd-78581 icsd-27772 icsd-237970 icsd-186675 icsd-80033 icsd-66242 icsd-86813 icsd-85355 icsd-81861 icsd-41936 icsd-647653 icsd-86814 icsd-160890 icsd-193377 icsd-155173 icsd-290963 icsd-151761 icsd-181871 icsd-290961 icsd-26190 icsd-290960 icsd-193042 icsd-16394 icsd-66243 icsd-86817 icsd-184530 icsd-66730 icsd-193376 icsd-153500 icsd-77081 icsd-151760 icsd-290962 icsd-23811 icsd-185295 icsd-290964 icsd-41267 icsd-193374 icsd-193375 icsd-187274 icsd-82420 icsd-86815 icsd-181826 icsd-192863 icsd-160219 icsd-647650 icsd-160204 icsd-181827 icsd-192864,0.6,0.4,0.2,47,39,8,31,104.90525,88.90585,15.9994,72.90645,2.4,1.8,0.6,1.2,4.66,3.44,1.22,2.22,5,4,1,3,19.835315,13.618055,6.21726,7.400795,0.476394849,0.499999998,2.083333325,2.232026595,1.087,3.44,1.04,1.172,2.552,20.4,10.8,6.4,9.6,4.4,0
Bi4Si3O12Eu0.02,Bi4Si3O12,Eu,3,0.02,298,611,273,https://doi.org/10.1038/srep42464,mp-23331, icsd-402349 icsd-36156 icsd-108873 icsd-86277 icsd-84519 icsd-69430 icsd-26787,0.631578947,0.157894737,0.473684211,105,83,8,75,253.0653,208.9804,15.9994,192.981,3.3,1.6,0.6,1,7.36,3.44,1.9,1.54,9,4,2,2,29.055251,13.618055,7.285516,6.332539,0.20923913,0.303030302,2.727272719,2.410145714,1.087,3.44,1.035,1.098947368,2.897894737,24.73684211,15.47368421,6,9.473684211,6.315789474,2.947368421
Bi4Si3O12Eu0.02,Bi4Si3O12,Eu,3,0.02,348,611,273,https://doi.org/10.1038/srep42464,mp-23331, icsd-402349 icsd-36156 icsd-108873 icsd-86277 icsd-84519 icsd-69430 icsd-26787,0.631578947,0.157894737,0.473684211,105,83,8,75,253.0653,208.9804,15.9994,192.981,3.3,1.6,0.6,1,7.36,3.44,1.9,1.54,9,4,2,2,29.055251,13.618055,7.285516,6.332539,0.20923913,0.303030302,2.727272719,2.410145714,1.087,3.44,1.035,1.098947368,2.897894737,24.73684211,15.47368421,6,9.473684211,6.315789474,2.947368421
Bi4Si3O12Eu0.02,Bi4Si3O12,Eu,3,0.02,398,611,273,https://doi.org/10.1038/srep42464,mp-23331, icsd-402349 icsd-36156 icsd-108873 icsd-86277 icsd-84519 icsd-69430 icsd-26787,0.631578947,0.157894737,0.473684211,105,83,8,75,253.0653,208.9804,15.9994,192.981,3.3,1.6,0.6,1,7.36,3.44,1.9,1.54,9,4,2,2,29.055251,13.618055,7.285516,6.332539,0.20923913,0.303030302,2.727272719,2.410145714,1.087,3.44,1.035,1.098947368,2.897894737,24.73684211,15.47368421,6,9.473684211,6.315789474,2.947368421
Bi4Si3O12Eu0.02,Bi4Si3O12,Eu,3,0.02,448,611,273,https://doi.org/10.1038/srep42464,mp-23331, icsd-402349 icsd-36156 icsd-108873 icsd-86277 icsd-84519 icsd-69430 icsd-26787,0.631578947,0.157894737,0.473684211,105,83,8,75,253.0653,208.9804,15.9994,192.981,3.3,1.6,0.6,1,7.36,3.44,1.9,1.54,9,4,2,2,29.055251,13.618055,7.285516,6.332539,0.20923913,0.303030302,2.727272719,2.410145714,1.087,3.44,1.035,1.098947368,2.897894737,24.73684211,15.47368421,6,9.473684211,6.315789474,2.947368421
Bi4Si3O12Eu0.02,Bi4Si3O12,Eu,3,0.02,498,611,273,https://doi.org/10.1038/srep42464,mp-23331, icsd-402349 icsd-36156 icsd-108873 icsd-86277 icsd-84519 icsd-69430 icsd-26787,0.631578947,0.157894737,0.473684211,105,83,8,75,253.0653,208.9804,15.9994,192.981,3.3,1.6,0.6,1,7.36,3.44,1.9,1.54,9,4,2,2,29.055251,13.618055,7.285516,6.332539,0.20923913,0.303030302,2.727272719,2.410145714,1.087,3.44,1.035,1.098947368,2.897894737,24.73684211,15.47368421,6,9.473684211,6.315789474,2.947368421
Bi4Si3O12Eu0.02,Bi4Si3O12,Eu,3,0.02,298,700,393,https://doi.org/10.1038/srep42464,mp-23331, icsd-402349 icsd-36156 icsd-108873 icsd-86277 icsd-84519 icsd-69430 icsd-26787,0.631578947,0.157894737,0.473684211,105,83,8,75,253.0653,208.9804,15.9994,192.981,3.3,1.6,0.6,1,7.36,3.44,1.9,1.54,9,4,2,2,29.055251,13.618055,7.285516,6.332539,0.20923913,0.303030302,2.727272719,2.410145714,1.087,3.44,1.035,1.098947368,2.897894737,24.73684211,15.47368421,6,9.473684211,6.315789474,2.947368421
Bi4Si3O12Eu0.02,Bi4Si3O12,Eu,3,0.02,348,700,393,https://doi.org/10.1038/srep42464,mp-23331, icsd-402349 icsd-36156 icsd-108873 icsd-86277 icsd-84519 icsd-69430 icsd-26787,0.631578947,0.157894737,0.473684211,105,83,8,75,253.0653,208.9804,15.9994,192.981,3.3,1.6,0.6,1,7.36,3.44,1.9,1.54,9,4,2,2,29.055251,13.618055,7.285516,6.332539,0.20923913,0.303030302,2.727272719,2.410145714,1.087,3.44,1.035,1.098947368,2.897894737,24.73684211,15.47368421,6,9.473684211,6.315789474,2.947368421
Bi4Si3O12Eu0.02,Bi4Si3O12,Eu,3,0.02,398,700,393,https://doi.org/10.1038/srep42464,mp-23331, icsd-402349 icsd-36156 icsd-108873 icsd-86277 icsd-84519 icsd-69430 icsd-26787,0.631578947,0.157894737,0.473684211,105,83,8,75,253.0653,208.9804,15.9994,192.981,3.3,1.6,0.6,1,7.36,3.44,1.9,1.54,9,4,2,2,29.055251,13.618055,7.285516,6.332539,0.20923913,0.303030302,2.727272719,2.410145714,1.087,3.44,1.035,1.098947368,2.897894737,24.73684211,15.47368421,6,9.473684211,6.315789474,2.947368421
Bi4Si3O12Eu0.02,Bi4Si3O12,Eu,3,0.02,448,700,393,https://doi.org/10.1038/srep42464,mp-23331, icsd-402349 icsd-36156 icsd-108873 icsd-86277 icsd-84519 icsd-69430 icsd-26787,0.631578947,0.157894737,0.473684211,105,83,8,75,253.0653,208.9804,15.9994,192.981,3.3,1.6,0.6,1,7.36,3.44,1.9,1.54,9,4,2,2,29.055251,13.618055,7.285516,6.332539,0.20923913,0.303030302,2.727272719,2.410145714,1.087,3.44,1.035,1.098947368,2.897894737,24.73684211,15.47368421,6,9.473684211,6.315789474,2.947368421
Bi4Si3O12Eu0.02,Bi4Si3O12,Eu,3,0.02,498,700,393,https://doi.org/10.1038/srep42464,mp-23331, icsd-402349 icsd-36156 icsd-108873 icsd-86277 icsd-84519 icsd-69430 icsd-26787,0.631578947,0.157894737,0.473684211,105,83,8,75,253.0653,208.9804,15.9994,192.981,3.3,1.6,0.6,1,7.36,3.44,1.9,1.54,9,4,2,2,29.055251,13.618055,7.285516,6.332539,0.20923913,0.303030302,2.727272719,2.410145714,1.087,3.44,1.035,1.098947368,2.897894737,24.73684211,15.47368421,6,9.473684211,6.315789474,2.947368421
Sr3LaV3O12Eu,Sr3LaV3O12,Eu,3,,298,611,370,https://doi.org/10.1039/C4TC02783C,mp-1218724,,0.631578947,0.052631579,0.578947368,126,57,8,49,293.46637,138.90547,15.9994,122.90607,5.9,2,0.6,1.4,7.12,3.44,0.95,2.49,10,4,1,3,31.63600945,13.618055,5.5769,8.041155,0.349719101,0.237288135,1.694915251,2.329098174,1.087,3.44,1.172,1.188657895,2.637894737,17.68421053,11.36842105,6,8.526315789,3.157894737,0
Sr3La0.99V3O12Eu0.01,Sr3La0.99V3O12,Eu,3,0.01,298,612,370,https://doi.org/10.1039/C4TC02783C,mp-1218724,,0.631911532,0.052132701,0.579778831,126,57,8,49,293.46637,138.90547,15.9994,122.90607,5.9,2,0.6,1.4,7.12,3.44,0.95,2.49,10,4,1,3,31.63600945,13.618055,5.5769,8.041155,0.349719101,0.237288135,1.694915251,2.329098174,1.087,3.44,1.172,1.188666667,2.638704581,17.66350711,11.3728278,5.996840442,8.518167457,3.14849921,0
Sr3La0.97V3O12Eu0.03,Sr3La0.97V3O12,Eu,3,0.03,298,612,370,https://doi.org/10.1039/C4TC02783C,mp-1218724,,0.632577754,0.051133368,0.581444386,126,57,8,49,293.46637,138.90547,15.9994,122.90607,5.9,2,0.6,1.4,7.12,3.44,0.95,2.49,10,4,1,3,31.63600945,13.618055,5.5769,8.041155,0.349719101,0.237288135,1.694915251,2.329098174,1.087,3.44,1.172,1.188684238,2.640326832,17.62203479,11.38165525,5.990511334,8.501845018,3.12967844,0
Sr3La0.95V3O12Eu0.05,Sr3La0.95V3O12,Eu,3,0.05,298,612,370,https://doi.org/10.1039/C4TC02783C,mp-1218724,,0.633245383,0.050131926,0.583113456,126,57,8,49,293.46637,138.90547,15.9994,122.90607,5.9,2,0.6,1.4,7.12,3.44,0.95,2.49,10,4,1,3,31.63600945,13.618055,5.5769,8.041155,0.349719101,0.237288135,1.694915251,2.329098174,1.087,3.44,1.172,1.188701847,2.641952507,17.58047493,11.39050132,5.984168865,8.485488127,3.110817942,0
Sr3La0.93V3O12Eu0.07,Sr3La0.93V3O12,Eu,3,0.07,298,612,370,https://doi.org/10.1039/C4TC02783C,mp-1218724,,0.633914422,0.049128368,0.584786054,126,57,8,49,293.46637,138.90547,15.9994,122.90607,5.9,2,0.6,1.4,7.12,3.44,0.95,2.49,10,4,1,3,31.63600945,13.618055,5.5769,8.041155,0.349719101,0.237288135,1.694915251,2.329098174,1.087,3.44,1.172,1.188719493,2.643581616,17.53882726,11.39936609,5.977812995,8.469096672,3.091917591,0
Sr3La0.91V3O12Eu0.09,Sr3La0.91V3O12,Eu,3,0.09,298,612,370,https://doi.org/10.1039/C4TC02783C,mp-1218724,,0.634584876,0.048122686,0.586462189,126,57,8,49,293.46637,138.90547,15.9994,122.90607,5.9,2,0.6,1.4,7.12,3.44,0.95,2.49,10,4,1,3,31.63600945,13.618055,5.5769,8.041155,0.349719101,0.237288135,1.694915251,2.329098174,1.087,3.44,1.172,1.188737176,2.645214172,17.49709149,11.4082496,5.971443681,8.452670545,3.072977261,0
Ca1.99Na1.01Zn2V3O12Eu0.01,Ca1.99Na1.01Zn2V3O12,Eu,3,0.01,298,613,365,https://doi.org/10.1016/j.jpcs.2013.05.002,mp-706235,,0.6,0.0505,0.5495,92,30,8,22,195.4176693,65.409,15.9994,49.4096,6.9,1.8,0.6,1.2,8.65,3.44,0.93,2.51,20,10,1,9,41.01067143,13.618055,5.13907696,8.47897804,0.29017341,0.173913043,2.89855072,2.124105101,1.087,3.44,1.14,1.132635,2.619965,13.7955,11.7995,5.4485,6.897,1.45,0
Ca1.97Na1.03Zn2V3O12Eu0.03,Ca1.97Na1.03Zn2V3O12,Eu,3,0.03,298,613,365,https://doi.org/10.1016/j.jpcs.2013.05.002,mp-706235,,0.6,0.0515,0.5485,92,30,8,22,195.4176693,65.409,15.9994,49.4096,6.9,1.8,0.6,1.2,8.65,3.44,0.93,2.51,20,10,1,9,41.01067143,13.618055,5.13907696,8.47897804,0.29017341,0.173913043,2.89855072,2.124105101,1.087,3.44,1.14,1.132655,2.619895,13.7865,11.7985,5.4455,6.891,1.45,0
Ca1.92Na1.08Zn2V3O12Eu0.08,Ca1.92Na1.08Zn2V3O12,Eu,3,0.08,298,613,365,https://doi.org/10.1016/j.jpcs.2013.05.002,mp-706235,,0.6,0.054,0.546,92,30,8,22,195.4176693,65.409,15.9994,49.4096,6.9,1.8,0.6,1.2,8.65,3.44,0.93,2.51,20,10,1,9,41.01067143,13.618055,5.13907696,8.47897804,0.29017341,0.173913043,2.89855072,2.124105101,1.087,3.44,1.14,1.132705,2.61972,13.764,11.796,5.438,6.876,1.45,0
Ca1.9Na1.1Zn2V3O12Eu0.1,Ca1.9Na1.1Zn2V3O12,Eu,3,0.1,298,613,365,https://doi.org/10.1016/j.jpcs.2013.05.002,mp-706235,,0.6,0.055,0.545,92,30,8,22,195.4176693,65.409,15.9994,49.4096,6.9,1.8,0.6,1.2,8.65,3.44,0.93,2.51,20,10,1,9,41.01067143,13.618055,5.13907696,8.47897804,0.29017341,0.173913043,2.89855072,2.124105101,1.087,3.44,1.14,1.132725,2.61965,13.755,11.795,5.435,6.87,1.45,0
Ca1.99Na1.01Zn2V3O12Sm0.01,Ca1.99Na1.01Zn2V3O12,Sm,3,0.01,298,497,365,https://doi.org/10.1016/j.jpcs.2013.05.002,mp-706235,,0.6,0.0505,0.5495,92,30,8,22,195.4176693,65.409,15.9994,49.4096,6.9,1.8,0.6,1.2,8.65,3.44,0.93,2.51,20,10,1,9,41.01067143,13.618055,5.13907696,8.47897804,0.29017341,0.173913043,2.89855072,2.124105101,1.098,3.44,1.14,1.132635,2.619965,13.7955,11.7995,5.4485,6.897,1.45,0
Ca1.97Na1.03Zn2V3O12Sm0.03,Ca1.97Na1.03Zn2V3O12,Sm,3,0.03,298,497,365,https://doi.org/10.1016/j.jpcs.2013.05.002,mp-706235,,0.6,0.0515,0.5485,92,30,8,22,195.4176693,65.409,15.9994,49.4096,6.9,1.8,0.6,1.2,8.65,3.44,0.93,2.51,20,10,1,9,41.01067143,13.618055,5.13907696,8.47897804,0.29017341,0.173913043,2.89855072,2.124105101,1.098,3.44,1.14,1.132655,2.619895,13.7865,11.7985,5.4455,6.891,1.45,0
Ca1.92Na1.08Zn2V3O12Sm0.08,Ca1.92Na1.08Zn2V3O12,Sm,3,0.08,298,497,365,https://doi.org/10.1016/j.jpcs.2013.05.002,mp-706235,,0.6,0.054,0.546,92,30,8,22,195.4176693,65.409,15.9994,49.4096,6.9,1.8,0.6,1.2,8.65,3.44,0.93,2.51,20,10,1,9,41.01067143,13.618055,5.13907696,8.47897804,0.29017341,0.173913043,2.89855072,2.124105101,1.098,3.44,1.14,1.132705,2.61972,13.764,11.796,5.438,6.876,1.45,0
Ca1.9Na1.1Zn2V3O12Sm0.1,Ca1.9Na1.1Zn2V3O12,Sm,3,0.1,298,497,365,https://doi.org/10.1016/j.jpcs.2013.05.002,mp-706235,,0.6,0.055,0.545,92,30,8,22,195.4176693,65.409,15.9994,49.4096,6.9,1.8,0.6,1.2,8.65,3.44,0.93,2.51,20,10,1,9,41.01067143,13.618055,5.13907696,8.47897804,0.29017341,0.173913043,2.89855072,2.124105101,1.098,3.44,1.14,1.132725,2.61965,13.755,11.795,5.435,6.87,1.45,0
CsK2Gd0.9V2O8Eu0.1,CsK2Gd0.9V2O8,Eu,3,0.1,298,593,312,https://doi.org/10.1021/ic500208h,,,0.575539568,0.064748201,0.510791367,169,64,8,56,396.1946519,157.25,15.9994,141.2506,8.55,2.6,0.6,2,7.88,3.44,0.79,2.65,10,4,1,3,34.74861146,13.618055,3.893905727,9.724149273,0.336294416,0.233918128,1.169590642,2.344347053,1.087,3.44,1.075,1.25557554,2.466906475,18.74820144,10.3381295,6.028776978,9.035971223,3.230215827,0.45323741
CsK2Gd0.8V2O8Eu0.2,CsK2Gd0.8V2O8,Eu,3,0.2,298,593,312,https://doi.org/10.1021/ic500208h,,,0.579710145,0.057971014,0.52173913,169,64,8,56,396.1946519,157.25,15.9994,141.2506,8.55,2.6,0.6,2,7.88,3.44,0.79,2.65,10,4,1,3,34.74861146,13.618055,3.893905727,9.724149273,0.336294416,0.233918128,1.169590642,2.344347053,1.087,3.44,1.075,1.256884058,2.476086957,18.42028986,10.39130435,5.985507246,8.927536232,3.101449275,0.405797101
CsK2Gd0.7V2O8Eu0.3,CsK2Gd0.7V2O8,Eu,3,0.3,298,593,312,https://doi.org/10.1021/ic500208h,,,0.583941606,0.051094891,0.532846715,169,64,8,56,396.1946519,157.25,15.9994,141.2506,8.55,2.6,0.6,2,7.88,3.44,0.79,2.65,10,4,1,3,34.74861146,13.618055,3.893905727,9.724149273,0.336294416,0.233918128,1.169590642,2.344347053,1.087,3.44,1.075,1.258211679,2.48540146,18.08759124,10.44525547,5.941605839,8.817518248,2.97080292,0.357664234
CsK2Gd0.6V2O8Eu0.4,CsK2Gd0.6V2O8,Eu,3,0.4,298,593,312,https://doi.org/10.1021/ic500208h,,,0.588235294,0.044117647,0.544117647,169,64,8,56,396.1946519,157.25,15.9994,141.2506,8.55,2.6,0.6,2,7.88,3.44,0.79,2.65,10,4,1,3,34.74861146,13.618055,3.893905727,9.724149273,0.336294416,0.233918128,1.169590642,2.344347053,1.087,3.44,1.075,1.259558824,2.494852941,17.75,10.5,5.897058824,8.705882353,2.838235294,0.308823529
CsK2Gd0.5V2O8Eu0.5,CsK2Gd0.5V2O8,Eu,3,0.5,298,593,312,https://doi.org/10.1021/ic500208h,,,0.592592593,0.037037037,0.555555556,169,64,8,56,396.1946519,157.25,15.9994,141.2506,8.55,2.6,0.6,2,7.88,3.44,0.79,2.65,10,4,1,3,34.74861146,13.618055,3.893905727,9.724149273,0.336294416,0.233918128,1.169590642,2.344347053,1.087,3.44,1.075,1.260925926,2.504444444,17.40740741,10.55555556,5.851851852,8.592592593,2.703703704,0.259259259
CsK2Gd0.4V2O8Eu0.6,CsK2Gd0.4V2O8,Eu,3,0.6,298,593,312,https://doi.org/10.1021/ic500208h,,,0.597014925,0.029850746,0.567164179,169,64,8,56,396.1946519,157.25,15.9994,141.2506,8.55,2.6,0.6,2,7.88,3.44,0.79,2.65,10,4,1,3,34.74861146,13.618055,3.893905727,9.724149273,0.336294416,0.233918128,1.169590642,2.344347053,1.087,3.44,1.075,1.262313433,2.514179104,17.05970149,10.6119403,5.805970149,8.47761194,2.567164179,0.208955224
CsK2Gd0.3V2O8Eu0.7,CsK2Gd0.3V2O8,Eu,3,0.7,298,593,312,https://doi.org/10.1021/ic500208h,,,0.601503759,0.022556391,0.578947368,169,64,8,56,396.1946519,157.25,15.9994,141.2506,8.55,2.6,0.6,2,7.88,3.44,0.79,2.65,10,4,1,3,34.74861146,13.618055,3.893905727,9.724149273,0.336294416,0.233918128,1.169590642,2.344347053,1.087,3.44,1.075,1.263721805,2.52406015,16.70676692,10.66917293,5.759398496,8.360902256,2.428571429,0.157894737
CsK2Gd0.2V2O8Eu0.8,CsK2Gd0.2V2O8,Eu,3,0.8,298,593,312,https://doi.org/10.1021/ic500208h,,,0.606060606,0.015151515,0.590909091,169,64,8,56,396.1946519,157.25,15.9994,141.2506,8.55,2.6,0.6,2,7.88,3.44,0.79,2.65,10,4,1,3,34.74861146,13.618055,3.893905727,9.724149273,0.336294416,0.233918128,1.169590642,2.344347053,1.087,3.44,1.075,1.265151515,2.534090909,16.34848485,10.72727273,5.712121212,8.242424242,2.287878788,0.106060606
CsK2Gd0.1V2O8Eu0.9,CsK2Gd0.1V2O8,Eu,3,0.9,298,593,312,https://doi.org/10.1021/ic500208h,,,0.610687023,0.007633588,0.603053435,169,64,8,56,396.1946519,157.25,15.9994,141.2506,8.55,2.6,0.6,2,7.88,3.44,0.79,2.65,10,4,1,3,34.74861146,13.618055,3.893905727,9.724149273,0.336294416,0.233918128,1.169590642,2.344347053,1.087,3.44,1.075,1.266603053,2.544274809,15.98473282,10.78625954,5.664122137,8.122137405,2.145038168,0.053435115
CsK2V2O8Eu1,CsK2V2O8,Eu,3,1,298,593,312,https://doi.org/10.1021/ic500208h,,,0.615384615,0.076923077,0.538461538,105,55,8,47,238.9446519,132.9054519,15.9994,116.9060519,6.75,2.6,0.6,2,6.68,3.44,0.79,2.65,9,4,1,3,28.59881146,13.618055,3.893905727,9.724149273,0.396706586,0.296296296,1.333333331,2.275663351,1.087,3.44,0.7775,1.268076923,2.554615385,15.61538462,10.84615385,5.615384615,8,2,0
Rb3LuV2O8Eu0.02,Rb3LuV2O8,Eu,3,0.02,298,619,320,https://doi.org/10.1021/acs.inorgchem.0c00015,mp-1209398,,0.571428571,0.071428571,0.5,139,71,8,63,327.3757,174.967,15.9994,158.9676,6.05,2.35,0.6,1.75,7.16,3.44,0.82,2.62,9,4,1,3,29.9672411,13.618055,4.1771281,9.4409269,0.365921787,0.289256198,1.487603303,2.355220863,1.087,3.44,1.001,1.258285714,2.465,20.85714286,10.28571429,6.214285714,9.571428571,4.071428571,1
Rb3LuV2O8Eu0.05,Rb3LuV2O8,Eu,3,0.05,298,619,320,https://doi.org/10.1021/acs.inorgchem.0c00015,mp-1209398,,0.571428571,0.071428571,0.5,139,71,8,63,327.3757,174.967,15.9994,158.9676,6.05,2.35,0.6,1.75,7.16,3.44,0.82,2.62,9,4,1,3,29.9672411,13.618055,4.1771281,9.4409269,0.365921787,0.289256198,1.487603303,2.355220863,1.087,3.44,1.001,1.258285714,2.465,20.85714286,10.28571429,6.214285714,9.571428571,4.071428571,1
Rb3LuV2O8Eu0.08,Rb3LuV2O8,Eu,3,0.08,298,619,320,https://doi.org/10.1021/acs.inorgchem.0c00015,mp-1209398,,0.571428571,0.071428571,0.5,139,71,8,63,327.3757,174.967,15.9994,158.9676,6.05,2.35,0.6,1.75,7.16,3.44,0.82,2.62,9,4,1,3,29.9672411,13.618055,4.1771281,9.4409269,0.365921787,0.289256198,1.487603303,2.355220863,1.087,3.44,1.001,1.258285714,2.465,20.85714286,10.28571429,6.214285714,9.571428571,4.071428571,1
Rb3LuV2O8Eu0.1,Rb3LuV2O8,Eu,3,0.1,298,619,320,https://doi.org/10.1021/acs.inorgchem.0c00015,mp-1209398,,0.571428571,0.071428571,0.5,139,71,8,63,327.3757,174.967,15.9994,158.9676,6.05,2.35,0.6,1.75,7.16,3.44,0.82,2.62,9,4,1,3,29.9672411,13.618055,4.1771281,9.4409269,0.365921787,0.289256198,1.487603303,2.355220863,1.087,3.44,1.001,1.258285714,2.465,20.85714286,10.28571429,6.214285714,9.571428571,4.071428571,1
Rb3LuV2O8Eu0.15,Rb3LuV2O8,Eu,3,0.15,298,619,320,https://doi.org/10.1021/acs.inorgchem.0c00015,mp-1209398,,0.571428571,0.071428571,0.5,139,71,8,63,327.3757,174.967,15.9994,158.9676,6.05,2.35,0.6,1.75,7.16,3.44,0.82,2.62,9,4,1,3,29.9672411,13.618055,4.1771281,9.4409269,0.365921787,0.289256198,1.487603303,2.355220863,1.087,3.44,1.001,1.258285714,2.465,20.85714286,10.28571429,6.214285714,9.571428571,4.071428571,1
Rb3LuV2O8Eu0.2,Rb3LuV2O8,Eu,3,0.2,298,619,320,https://doi.org/10.1021/acs.inorgchem.0c00015,mp-1209398,,0.571428571,0.071428571,0.5,139,71,8,63,327.3757,174.967,15.9994,158.9676,6.05,2.35,0.6,1.75,7.16,3.44,0.82,2.62,9,4,1,3,29.9672411,13.618055,4.1771281,9.4409269,0.365921787,0.289256198,1.487603303,2.355220863,1.087,3.44,1.001,1.258285714,2.465,20.85714286,10.28571429,6.214285714,9.571428571,4.071428571,1
Sr1.95VO4ClEu0.05,Sr1.95VO4Cl,Eu,3,0.05,298,612,276,https://doi.org/10.1039/C3RA42724B,mp-558952, icsd-73946,0.503144654,0.125786164,0.377358491,86,38,8,30,190.0139,87.62,15.9994,71.6206,4.95,2,0.6,1.4,9.18,3.44,0.95,2.49,14,5,2,3,39.02674245,13.618055,5.69486745,7.92318755,0.27124183,0.282828282,2.828282823,2.209463953,1.087,3.3,1.32,1.153647799,2.566352201,18.37735849,11.3081761,6.226415094,9.320754717,2.830188679,0
Sr4.95V3O12ClEu0.05,Sr4.95V3O12Cl,Eu,3,0.05,298,612,365,https://doi.org/10.1039/C3RA42724B,mp-556224, icsd-184835 icsd-171381 icsd-184833 icsd-184834,0.572792363,0.047732697,0.525059666,86,38,8,30,190.0139,87.62,15.9994,71.6206,4.95,2,0.6,1.4,9.18,3.44,0.95,2.49,14,5,2,3,39.02674245,13.618055,5.69486745,7.92318755,0.27124183,0.282828282,2.828282823,2.209463953,1.087,3.3,1.32,1.182171838,2.579116945,17.66587112,11.1646778,6.085918854,8.787589499,2.792362768,0
Sr4.9V3O12ClNa0.05Eu0.05,Sr4.9V3O12ClNa0.05,Eu,3,0.05,298,612,365,https://doi.org/10.1039/C3RA42724B,mp-556224, icsd-184835 icsd-171381 icsd-184833 icsd-184834,0.572792363,0.002386635,0.570405728,97,38,8,30,213.0036693,87.62,15.9994,71.6206,6.75,2,0.6,1.4,10.11,3.44,0.93,2.51,15,5,1,4,44.16581941,13.618055,5.13907696,8.47897804,0.24826904,0.207407407,2.222222219,2.195914116,1.087,3.3,1.16,1.181789976,2.579069212,17.60143198,11.16229117,6.07398568,8.758949881,2.76849642,0
Ca2Lu0.8TaO6Eu0.2,Ca2Lu0.8TaO6,Eu,3,0.2,298,616,396,https://doi.org/10.1016/j.jallcom.2019.06.260,,,0.612244898,0.081632653,0.530612245,172,73,8,65,411.99228,180.94788,15.9994,164.94848,5.6,1.8,0.6,1.2,7.21,3.44,1,2.44,10,4,1,3,32.70665247,13.618055,5.425871,8.192184,0.338418862,0.214285714,1.785714283,2.395303953,1.087,3.44,1.14,1.169469388,2.566938776,22.2244898,10.95918367,6.285714286,9.306122449,4.06122449,2.571428571
Ca2Lu0.7TaO6Eu0.3,Ca2Lu0.7TaO6,Eu,3,0.3,298,616,396,https://doi.org/10.1016/j.jallcom.2019.06.260,,,0.618556701,0.072164948,0.546391753,172,73,8,65,411.99228,180.94788,15.9994,164.94848,5.6,1.8,0.6,1.2,7.21,3.44,1,2.44,10,4,1,3,32.70665247,13.618055,5.425871,8.192184,0.338418862,0.214285714,1.785714283,2.395303953,1.087,3.44,1.14,1.171206186,2.580309278,21.72164948,11.04123711,6.226804124,9.154639175,3.886597938,2.453608247
Ca2Lu0.6TaO6Eu0.4,Ca2Lu0.6TaO6,Eu,3,0.4,298,616,396,https://doi.org/10.1016/j.jallcom.2019.06.260,,,0.625,0.0625,0.5625,172,73,8,65,411.99228,180.94788,15.9994,164.94848,5.6,1.8,0.6,1.2,7.21,3.44,1,2.44,10,4,1,3,32.70665247,13.618055,5.425871,8.192184,0.338418862,0.214285714,1.785714283,2.395303953,1.087,3.44,1.14,1.172979167,2.593958333,21.20833333,11.125,6.166666667,9,3.708333333,2.333333333
Ca2Lu0.5TaO6Eu0.5,Ca2Lu0.5TaO6,Eu,3,0.5,298,616,396,https://doi.org/10.1016/j.jallcom.2019.06.260,,,0.631578947,0.052631579,0.578947368,172,73,8,65,411.99228,180.94788,15.9994,164.94848,5.6,1.8,0.6,1.2,7.21,3.44,1,2.44,10,4,1,3,32.70665247,13.618055,5.425871,8.192184,0.338418862,0.214285714,1.785714283,2.395303953,1.087,3.44,1.14,1.174789474,2.607894737,20.68421053,11.21052632,6.105263158,8.842105263,3.526315789,2.210526316
Ca2Lu0.4TaO6Eu0.6,Ca2Lu0.4TaO6,Eu,3,0.6,298,616,396,https://doi.org/10.1016/j.jallcom.2019.06.260,,,0.638297872,0.042553191,0.595744681,172,73,8,65,411.99228,180.94788,15.9994,164.94848,5.6,1.8,0.6,1.2,7.21,3.44,1,2.44,10,4,1,3,32.70665247,13.618055,5.425871,8.192184,0.338418862,0.214285714,1.785714283,2.395303953,1.087,3.44,1.14,1.176638298,2.62212766,20.14893617,11.29787234,6.042553191,8.680851064,3.340425532,2.085106383
Ca2Lu0.3TaO6Eu0.7,Ca2Lu0.3TaO6,Eu,3,0.7,298,616,396,https://doi.org/10.1016/j.jallcom.2019.06.260,,,0.64516129,0.032258065,0.612903226,172,73,8,65,411.99228,180.94788,15.9994,164.94848,5.6,1.8,0.6,1.2,7.21,3.44,1,2.44,10,4,1,3,32.70665247,13.618055,5.425871,8.192184,0.338418862,0.214285714,1.785714283,2.395303953,1.087,3.44,1.14,1.178526882,2.636666667,19.60215054,11.38709677,5.978494624,8.516129032,3.150537634,1.956989247
Ca2Lu0.2TaO6Eu0.8,Ca2Lu0.2TaO6,Eu,3,0.8,298,616,396,https://doi.org/10.1016/j.jallcom.2019.06.260,,,0.652173913,0.02173913,0.630434783,172,73,8,65,411.99228,180.94788,15.9994,164.94848,5.6,1.8,0.6,1.2,7.21,3.44,1,2.44,10,4,1,3,32.70665247,13.618055,5.425871,8.192184,0.338418862,0.214285714,1.785714283,2.395303953,1.087,3.44,1.14,1.180456522,2.651521739,19.04347826,11.47826087,5.913043478,8.347826087,2.956521739,1.826086957
