Repository: Anushervon006/emission-ml

# 📊 Dataset

This directory contains the dataset and reproducibility files used in the
machine-learning analysis of inorganic phosphor emission wavelengths.

## 🔬 Main Dataset

**File:** `group_one_dopant_without_exact_duplicates.csv`

The dataset contains inorganic phosphor materials together with
physicochemical descriptors used as input variables for machine-learning
models.

**Target variable:** `Emission max. (nm)`

The dataset represents the single-dopant subset after removal of exact
duplicate entries.

File: data/group_one_dopant_without_exact_duplicates.csv (part 11 of 27)
Inorganic phosphor,Host,1st dopant,1st dopant valency,1st doping concentration,Temp. (K),Emission max. (nm),Excitation source ,Reference,MP-ID,ICSD-ID,Atomic Ratio_max,Atomic Ratio_min,Atomic Ratio_diff,Atomic Number_sum,Atomic Number_max,Atomic Number_min,Atomic Number_diff,Atomic Weight_sum,Atomic Weight_max,Atomic Weight_min,Atomic Weight_diff,Atomic Radius_sum,Atomic Radius_max,Atomic Radius_min,Atomic Radius_diff,EN pauling_sum,EN pauling_max,EN pauling_min,EN pauling_diff,Valence Electron_sum,Valence Electron_max,Valence Electron_min,Valence Electron_diff,Ionization Energy_sum,Ionization Energy_max,Ionization Energy_min,Ionization Energy_diff,electronegativity_diff_ratio,radius_mismatch,electron_density,mass_to_charge,ionic_radius_emission_center,EN_ligand_avg,ionic_radius_substituted,avg_ionic_radius_host,avg_EN_host,avg_atomic_number_host,avg_group_host,avg_s_electrons,avg_p_electrons,avg_d_electrons,avg_f_electrons
SrBi2Ta2O9Eu0.01,SrBi2Ta2O9,Eu,3,0.01,298,615,465,https://doi.org/10.1016/j.jlumin.2019.03.057,"mp-23089,mp-559951,mp-554675,mp-556569", icsd-95918 icsd-167947 icsd-155725 icsd-97064 icsd-92057 icsd-157794 icsd-87722 icsd-89014 icsd-158292 icsd-92958 icsd-93605 icsd-97041,0.642857143,0.071428571,0.571428571,202,83,8,75,493.54768,208.9804,15.9994,192.981,5.65,2,0.6,1.4,7.91,3.44,0.95,2.49,12,4,2,2,34.14800945,13.618055,5.69486745,7.92318755,0.314791403,0.24778761,2.123893802,2.443305346,1.087,3.44,1.035,1.169285714,2.782142857,30.14285714,13.28571429,6.714285714,11.14285714,8.285714286,4
SrBi2Ta2O9Eu0.02,SrBi2Ta2O9,Eu,3,0.02,298,615,465,https://doi.org/10.1016/j.jlumin.2019.03.057,"mp-23089,mp-559951,mp-554675,mp-556569", icsd-95918 icsd-167947 icsd-155725 icsd-97064 icsd-92057 icsd-157794 icsd-87722 icsd-89014 icsd-158292 icsd-92958 icsd-93605 icsd-97041,0.642857143,0.071428571,0.571428571,202,83,8,75,493.54768,208.9804,15.9994,192.981,5.65,2,0.6,1.4,7.91,3.44,0.95,2.49,12,4,2,2,34.14800945,13.618055,5.69486745,7.92318755,0.314791403,0.24778761,2.123893802,2.443305346,1.087,3.44,1.035,1.169285714,2.782142857,30.14285714,13.28571429,6.714285714,11.14285714,8.285714286,4
SrBi2Ta2O9Eu0.04,SrBi2Ta2O9,Eu,3,0.04,298,615,465,https://doi.org/10.1016/j.jlumin.2019.03.057,"mp-23089,mp-559951,mp-554675,mp-556569", icsd-95918 icsd-167947 icsd-155725 icsd-97064 icsd-92057 icsd-157794 icsd-87722 icsd-89014 icsd-158292 icsd-92958 icsd-93605 icsd-97041,0.642857143,0.071428571,0.571428571,202,83,8,75,493.54768,208.9804,15.9994,192.981,5.65,2,0.6,1.4,7.91,3.44,0.95,2.49,12,4,2,2,34.14800945,13.618055,5.69486745,7.92318755,0.314791403,0.24778761,2.123893802,2.443305346,1.087,3.44,1.035,1.169285714,2.782142857,30.14285714,13.28571429,6.714285714,11.14285714,8.285714286,4
SrBi2Ta2O9Eu0.1,SrBi2Ta2O9,Eu,3,0.1,298,615,465,https://doi.org/10.1016/j.jlumin.2019.03.057,"mp-23089,mp-559951,mp-554675,mp-556569", icsd-95918 icsd-167947 icsd-155725 icsd-97064 icsd-92057 icsd-157794 icsd-87722 icsd-89014 icsd-158292 icsd-92958 icsd-93605 icsd-97041,0.642857143,0.071428571,0.571428571,202,83,8,75,493.54768,208.9804,15.9994,192.981,5.65,2,0.6,1.4,7.91,3.44,0.95,2.49,12,4,2,2,34.14800945,13.618055,5.69486745,7.92318755,0.314791403,0.24778761,2.123893802,2.443305346,1.087,3.44,1.035,1.169285714,2.782142857,30.14285714,13.28571429,6.714285714,11.14285714,8.285714286,4
SrBi2Ta2O9Eu0.2,SrBi2Ta2O9,Eu,3,0.2,298,615,465,https://doi.org/10.1016/j.jlumin.2019.03.057,"mp-23089,mp-559951,mp-554675,mp-556569", icsd-95918 icsd-167947 icsd-155725 icsd-97064 icsd-92057 icsd-157794 icsd-87722 icsd-89014 icsd-158292 icsd-92958 icsd-93605 icsd-97041,0.642857143,0.071428571,0.571428571,202,83,8,75,493.54768,208.9804,15.9994,192.981,5.65,2,0.6,1.4,7.91,3.44,0.95,2.49,12,4,2,2,34.14800945,13.618055,5.69486745,7.92318755,0.314791403,0.24778761,2.123893802,2.443305346,1.087,3.44,1.035,1.169285714,2.782142857,30.14285714,13.28571429,6.714285714,11.14285714,8.285714286,4
SrBi2Ta2O9Eu0.3,SrBi2Ta2O9,Eu,3,0.3,298,615,465,https://doi.org/10.1016/j.jlumin.2019.03.057,"mp-23089,mp-559951,mp-554675,mp-556569", icsd-95918 icsd-167947 icsd-155725 icsd-97064 icsd-92057 icsd-157794 icsd-87722 icsd-89014 icsd-158292 icsd-92958 icsd-93605 icsd-97041,0.642857143,0.071428571,0.571428571,202,83,8,75,493.54768,208.9804,15.9994,192.981,5.65,2,0.6,1.4,7.91,3.44,0.95,2.49,12,4,2,2,34.14800945,13.618055,5.69486745,7.92318755,0.314791403,0.24778761,2.123893802,2.443305346,1.087,3.44,1.035,1.169285714,2.782142857,30.14285714,13.28571429,6.714285714,11.14285714,8.285714286,4
SrBi2Ta2O9Eu0.4,SrBi2Ta2O9,Eu,3,0.4,298,615,465,https://doi.org/10.1016/j.jlumin.2019.03.057,"mp-23089,mp-559951,mp-554675,mp-556569", icsd-95918 icsd-167947 icsd-155725 icsd-97064 icsd-92057 icsd-157794 icsd-87722 icsd-89014 icsd-158292 icsd-92958 icsd-93605 icsd-97041,0.642857143,0.071428571,0.571428571,202,83,8,75,493.54768,208.9804,15.9994,192.981,5.65,2,0.6,1.4,7.91,3.44,0.95,2.49,12,4,2,2,34.14800945,13.618055,5.69486745,7.92318755,0.314791403,0.24778761,2.123893802,2.443305346,1.087,3.44,1.035,1.169285714,2.782142857,30.14285714,13.28571429,6.714285714,11.14285714,8.285714286,4
SrBi2Ta2O9Eu0.6,SrBi2Ta2O9,Eu,3,0.6,298,615,465,https://doi.org/10.1016/j.jlumin.2019.03.057,"mp-23089,mp-559951,mp-554675,mp-556569", icsd-95918 icsd-167947 icsd-155725 icsd-97064 icsd-92057 icsd-157794 icsd-87722 icsd-89014 icsd-158292 icsd-92958 icsd-93605 icsd-97041,0.642857143,0.071428571,0.571428571,202,83,8,75,493.54768,208.9804,15.9994,192.981,5.65,2,0.6,1.4,7.91,3.44,0.95,2.49,12,4,2,2,34.14800945,13.618055,5.69486745,7.92318755,0.314791403,0.24778761,2.123893802,2.443305346,1.087,3.44,1.035,1.169285714,2.782142857,30.14285714,13.28571429,6.714285714,11.14285714,8.285714286,4
BaGd0.99B9O16Eu0.01,BaGd0.99B9O16,Eu,3,0.01,298,614,396,https://doi.org/10.1016/S1002-0721(14)60394-X,,,0.592812153,0.036680252,0.556131901,133,64,5,59,321.3874,157.25,10.811,146.439,5.4,2.15,0.6,1.55,7.57,3.44,0.89,2.55,8,4,1,3,33.2775386,13.618055,5.2116646,8.4063904,0.33685601,0.287037037,1.481481479,2.416446616,1.087,3.44,1.075,0.978297518,2.796517229,10.83216006,14.00407558,4.589848092,4.474249722,1.511300482,0.256761764
BaGd0.91La0.08B9O16Eu0.01,BaGd0.91La0.08B9O16,Eu,3,0.01,298,614,396,https://doi.org/10.1016/S1002-0721(14)60394-X,,,0.592812153,0.002964061,0.589848092,190,64,5,59,460.29287,157.25,10.811,146.439,7.35,2.15,0.6,1.55,8.67,3.44,0.89,2.55,9,4,1,3,38.8544386,13.618055,5.2116646,8.4063904,0.294117647,0.210884353,1.224489794,2.422594053,1.087,3.44,1.075,0.978585031,2.796220823,10.81141163,14.00407558,4.589848092,4.474249722,1.511300482,0.236013338
BaGd0.91Y0.08B9O16Eu0.01,BaGd0.91Y0.08B9O16,Eu,3,0.01,298,614,396,https://doi.org/10.1016/S1002-0721(14)60394-X,,,0.592812153,0.002964061,0.589848092,172,64,5,59,410.29325,157.25,10.811,146.439,7.2,2.15,0.6,1.55,8.79,3.44,0.89,2.55,9,4,1,3,39.4947986,13.618055,5.2116646,8.4063904,0.290102389,0.215277777,1.249999998,2.385425872,1.087,3.44,1.075,0.978193775,2.79657651,10.75805854,14.00407558,4.58391997,4.456465358,1.481659874,0.236013338
SrBi1.96TeO7Eu0.02,SrBi1.96TeO7,Eu,3,0.02,298,613,465,https://doi.org/10.1016/j.materresbull.2017.08.002,,,0.638686131,0.091240876,0.547445255,181,83,8,75,440.1998,208.9804,15.9994,192.981,5.6,2,0.6,1.4,8.51,3.44,0.95,2.49,13,4,2,2,35.60824645,13.618055,5.69486745,7.92318755,0.292596944,0.25,2.321428567,2.432043094,1.087,2.77,1.035,1.228278589,2.836605839,28.16423358,14.54379562,6.525547445,11.03284672,8.102189781,2.503649635
SrBi1.7TeO7Eu0.15,SrBi1.7TeO7,Eu,3,0.15,298,613,465,https://doi.org/10.1016/j.materresbull.2017.08.002,,,0.654205607,0.093457944,0.560747664,181,83,8,75,440.1998,208.9804,15.9994,192.981,5.6,2,0.6,1.4,8.51,3.44,0.95,2.49,13,4,2,2,35.60824645,13.618055,5.69486745,7.92318755,0.292596944,0.25,2.321428567,2.432043094,1.087,2.77,1.035,1.232975078,2.856448598,26.8317757,14.53271028,6.392523364,10.64485981,7.570093458,2.224299065
SrBi1.4TeO7Eu0.3,SrBi1.4TeO7,Eu,3,0.3,298,613,465,https://doi.org/10.1016/j.materresbull.2017.08.002,,,0.673076923,0.096153846,0.576923077,181,83,8,75,440.1998,208.9804,15.9994,192.981,5.6,2,0.6,1.4,8.51,3.44,0.95,2.49,13,4,2,2,35.60824645,13.618055,5.69486745,7.92318755,0.292596944,0.25,2.321428567,2.432043094,1.087,2.77,1.035,1.238685897,2.880576923,25.21153846,14.51923077,6.230769231,10.17307692,6.923076923,1.884615385
SrBi1.4TeO7Eu0.3,SrBi1.4TeO7,Eu,3,0.3,298,613,394,https://doi.org/10.1016/j.materresbull.2017.08.002,,,0.673076923,0.096153846,0.576923077,181,83,8,75,440.1998,208.9804,15.9994,192.981,5.6,2,0.6,1.4,8.51,3.44,0.95,2.49,13,4,2,2,35.60824645,13.618055,5.69486745,7.92318755,0.292596944,0.25,2.321428567,2.432043094,1.087,2.77,1.035,1.238685897,2.880576923,25.21153846,14.51923077,6.230769231,10.17307692,6.923076923,1.884615385
Li6CaLa2Ta2O12Eu0.5,Li6CaLa2Ta2O12,Eu,3,0.5,298,608,464,https://doi.org/10.1016/j.ceramint.2014.06.069,,,0.52173913,0.043478261,0.47826087,161,73,3,70,382.87175,180.94788,6.941,174.00688,7.25,1.95,0.6,1.35,8.02,3.44,0.98,2.46,11,4,1,3,38.24939647,13.618055,5.391714996,8.226340004,0.306733167,0.186206896,1.517241377,2.378085404,1.087,3.44,1.14,1.114956522,2.32,17.13043478,9.391304348,5.304347826,6.782608696,3.826086957,1.217391304
Li6CaLa2Sb2O12Eu0.4,Li6CaLa2Sb2O12,Eu,3,0.4,298,611,464,https://doi.org/10.1016/j.ceramint.2014.06.069,,,0.52173913,0.043478261,0.47826087,139,57,3,54,323.68387,138.90547,6.941,131.96447,7.25,1.95,0.6,1.35,8.57,3.44,0.98,2.46,11,4,1,3,39.30821447,13.618055,5.391714996,8.226340004,0.287047841,0.186206896,1.517241377,2.328660935,1.087,3.44,1.14,1.115826087,2.367826087,15.2173913,10.26086957,5.130434783,6.52173913,3.565217391,0
Ca0.85LaGa3S7Eu0.15,Ca0.85LaGa3S7,Eu,2,0.15,300,554,405,https://doi.org/10.1016/j.jlumin.2012.05.004,,,0.5907173,0.071729958,0.518987342,124,57,16,41,280.77147,138.90547,32.065,106.84047,6.05,1.95,1,0.95,6.49,2.58,1,1.58,8,4,1,3,28.04936747,10.36001,5.5769,4.78311,0.243451463,0.157024793,1.322314047,2.264286048,1.31,2.58,1.172,0.892911392,2.146835443,23.5443038,13.13924051,7.156118143,12.08438819,4.303797468,0
Ca0.85LaGa3S7Eu0.15,Ca0.85LaGa3S7,Eu,2,0.15,400,554,405,https://doi.org/10.1016/j.jlumin.2012.05.004,,,0.5907173,0.071729958,0.518987342,124,57,16,41,280.77147,138.90547,32.065,106.84047,6.05,1.95,1,0.95,6.49,2.58,1,1.58,8,4,1,3,28.04936747,10.36001,5.5769,4.78311,0.243451463,0.157024793,1.322314047,2.264286048,1.31,2.58,1.172,0.892911392,2.146835443,23.5443038,13.13924051,7.156118143,12.08438819,4.303797468,0
Ca0.85LaGa3S7Eu0.15,Ca0.85LaGa3S7,Eu,2,0.15,500,554,405,https://doi.org/10.1016/j.jlumin.2012.05.004,,,0.5907173,0.071729958,0.518987342,124,57,16,41,280.77147,138.90547,32.065,106.84047,6.05,1.95,1,0.95,6.49,2.58,1,1.58,8,4,1,3,28.04936747,10.36001,5.5769,4.78311,0.243451463,0.157024793,1.322314047,2.264286048,1.31,2.58,1.172,0.892911392,2.146835443,23.5443038,13.13924051,7.156118143,12.08438819,4.303797468,0
La1.95Zr2O7Eu0.05,La1.95Zr2O7,Eu,3,0.05,298,586,393,https://doi.org/10.1016/j.dyepig.2018.04.045,"mp-4974,mp-674999,mp-557453", icsd-248878 icsd-154752 icsd-153814 icsd-15165 icsd-51573 icsd-150206 icsd-153222 icsd-159321 icsd-184099 icsd-184100 icsd-173795 icsd-184096 icsd-184093 icsd-184102 icsd-184091 icsd-184089 icsd-184095 icsd-184090 icsd-184098 icsd-184097 icsd-184092 icsd-184094 icsd-184101,0.639269406,0.178082192,0.461187215,105,57,8,49,246.12887,138.90547,15.9994,122.90607,4.1,1.95,0.6,1.35,5.87,3.44,1.1,2.34,7,4,1,3,25.829081,13.618055,5.5769,8.041155,0.398637137,0.329268292,1.707317069,2.344084476,1.087,3.44,1.172,1.171269406,2.637899543,22.57077626,11.49315068,6.520547945,10.11872146,5.931506849,0
La1.95Zr2O7Eu0.05,La1.95Zr2O7,Eu,3,0.05,323,586,393,https://doi.org/10.1016/j.dyepig.2018.04.045,"mp-4974,mp-674999,mp-557453", icsd-248878 icsd-154752 icsd-153814 icsd-15165 icsd-51573 icsd-150206 icsd-153222 icsd-159321 icsd-184099 icsd-184100 icsd-173795 icsd-184096 icsd-184093 icsd-184102 icsd-184091 icsd-184089 icsd-184095 icsd-184090 icsd-184098 icsd-184097 icsd-184092 icsd-184094 icsd-184101,0.639269406,0.178082192,0.461187215,105,57,8,49,246.12887,138.90547,15.9994,122.90607,4.1,1.95,0.6,1.35,5.87,3.44,1.1,2.34,7,4,1,3,25.829081,13.618055,5.5769,8.041155,0.398637137,0.329268292,1.707317069,2.344084476,1.087,3.44,1.172,1.171269406,2.637899543,22.57077626,11.49315068,6.520547945,10.11872146,5.931506849,0
La1.95Zr2O7Eu0.05,La1.95Zr2O7,Eu,3,0.05,373,586,393,https://doi.org/10.1016/j.dyepig.2018.04.045,"mp-4974,mp-674999,mp-557453", icsd-248878 icsd-154752 icsd-153814 icsd-15165 icsd-51573 icsd-150206 icsd-153222 icsd-159321 icsd-184099 icsd-184100 icsd-173795 icsd-184096 icsd-184093 icsd-184102 icsd-184091 icsd-184089 icsd-184095 icsd-184090 icsd-184098 icsd-184097 icsd-184092 icsd-184094 icsd-184101,0.639269406,0.178082192,0.461187215,105,57,8,49,246.12887,138.90547,15.9994,122.90607,4.1,1.95,0.6,1.35,5.87,3.44,1.1,2.34,7,4,1,3,25.829081,13.618055,5.5769,8.041155,0.398637137,0.329268292,1.707317069,2.344084476,1.087,3.44,1.172,1.171269406,2.637899543,22.57077626,11.49315068,6.520547945,10.11872146,5.931506849,0
La1.95Zr2O7Eu0.05,La1.95Zr2O7,Eu,3,0.05,423,586,393,https://doi.org/10.1016/j.dyepig.2018.04.045,"mp-4974,mp-674999,mp-557453", icsd-248878 icsd-154752 icsd-153814 icsd-15165 icsd-51573 icsd-150206 icsd-153222 icsd-159321 icsd-184099 icsd-184100 icsd-173795 icsd-184096 icsd-184093 icsd-184102 icsd-184091 icsd-184089 icsd-184095 icsd-184090 icsd-184098 icsd-184097 icsd-184092 icsd-184094 icsd-184101,0.639269406,0.178082192,0.461187215,105,57,8,49,246.12887,138.90547,15.9994,122.90607,4.1,1.95,0.6,1.35,5.87,3.44,1.1,2.34,7,4,1,3,25.829081,13.618055,5.5769,8.041155,0.398637137,0.329268292,1.707317069,2.344084476,1.087,3.44,1.172,1.171269406,2.637899543,22.57077626,11.49315068,6.520547945,10.11872146,5.931506849,0
La1.95Zr2O7Eu0.05,La1.95Zr2O7,Eu,3,0.05,473,586,393,https://doi.org/10.1016/j.dyepig.2018.04.045,"mp-4974,mp-674999,mp-557453", icsd-248878 icsd-154752 icsd-153814 icsd-15165 icsd-51573 icsd-150206 icsd-153222 icsd-159321 icsd-184099 icsd-184100 icsd-173795 icsd-184096 icsd-184093 icsd-184102 icsd-184091 icsd-184089 icsd-184095 icsd-184090 icsd-184098 icsd-184097 icsd-184092 icsd-184094 icsd-184101,0.639269406,0.178082192,0.461187215,105,57,8,49,246.12887,138.90547,15.9994,122.90607,4.1,1.95,0.6,1.35,5.87,3.44,1.1,2.34,7,4,1,3,25.829081,13.618055,5.5769,8.041155,0.398637137,0.329268292,1.707317069,2.344084476,1.087,3.44,1.172,1.171269406,2.637899543,22.57077626,11.49315068,6.520547945,10.11872146,5.931506849,0
La1.95Zr2O7Eu0.05,La1.95Zr2O7,Eu,3,0.05,523,586,393,https://doi.org/10.1016/j.dyepig.2018.04.045,"mp-4974,mp-674999,mp-557453", icsd-248878 icsd-154752 icsd-153814 icsd-15165 icsd-51573 icsd-150206 icsd-153222 icsd-159321 icsd-184099 icsd-184100 icsd-173795 icsd-184096 icsd-184093 icsd-184102 icsd-184091 icsd-184089 icsd-184095 icsd-184090 icsd-184098 icsd-184097 icsd-184092 icsd-184094 icsd-184101,0.639269406,0.178082192,0.461187215,105,57,8,49,246.12887,138.90547,15.9994,122.90607,4.1,1.95,0.6,1.35,5.87,3.44,1.1,2.34,7,4,1,3,25.829081,13.618055,5.5769,8.041155,0.398637137,0.329268292,1.707317069,2.344084476,1.087,3.44,1.172,1.171269406,2.637899543,22.57077626,11.49315068,6.520547945,10.11872146,5.931506849,0
La1.95Zr2O7Eu0.05,La1.95Zr2O7,Eu,3,0.05,573,586,393,https://doi.org/10.1016/j.dyepig.2018.04.045,"mp-4974,mp-674999,mp-557453", icsd-248878 icsd-154752 icsd-153814 icsd-15165 icsd-51573 icsd-150206 icsd-153222 icsd-159321 icsd-184099 icsd-184100 icsd-173795 icsd-184096 icsd-184093 icsd-184102 icsd-184091 icsd-184089 icsd-184095 icsd-184090 icsd-184098 icsd-184097 icsd-184092 icsd-184094 icsd-184101,0.639269406,0.178082192,0.461187215,105,57,8,49,246.12887,138.90547,15.9994,122.90607,4.1,1.95,0.6,1.35,5.87,3.44,1.1,2.34,7,4,1,3,25.829081,13.618055,5.5769,8.041155,0.398637137,0.329268292,1.707317069,2.344084476,1.087,3.44,1.172,1.171269406,2.637899543,22.57077626,11.49315068,6.520547945,10.11872146,5.931506849,0
Gd2.9Zn2Nb3O14Eu0.1,Gd2.9Zn2Nb3O14,Eu,3,0.1,298,613,392,https://doi.org/10.1016/j.jallcom.2018.04.135,,,0.639269406,0.091324201,0.547945205,143,64,8,56,331.56478,157.25,15.9994,141.2506,5.2,1.8,0.6,1.2,7.89,3.44,1.2,2.24,19,10,1,9,35.920902,13.618055,6.1498,7.468255,0.283903675,0.23076923,3.653846147,2.318634825,1.087,3.44,1.075,1.140525114,2.727853881,21.94520548,12.40639269,6.109589041,9.296803653,5.611872146,0.926940639
Gd2.8Zn2Nb3O14Eu0.2,Gd2.8Zn2Nb3O14,Eu,3,0.2,298,613,392,https://doi.org/10.1016/j.jallcom.2018.04.135,,,0.642201835,0.091743119,0.550458716,143,64,8,56,331.56478,157.25,15.9994,141.2506,5.2,1.8,0.6,1.2,7.89,3.44,1.2,2.24,19,10,1,9,35.920902,13.618055,6.1498,7.468255,0.283903675,0.23076923,3.653846147,2.318634825,1.087,3.44,1.075,1.140825688,2.734862385,21.75229358,12.44954128,6.082568807,9.229357798,5.541284404,0.899082569
Gd2.7Zn2Nb3O14Eu0.3,Gd2.7Zn2Nb3O14,Eu,3,0.3,298,613,392,https://doi.org/10.1016/j.jallcom.2018.04.135,,,0.64516129,0.092165899,0.552995392,143,64,8,56,331.56478,157.25,15.9994,141.2506,5.2,1.8,0.6,1.2,7.89,3.44,1.2,2.24,19,10,1,9,35.920902,13.618055,6.1498,7.468255,0.283903675,0.23076923,3.653846147,2.318634825,1.087,3.44,1.075,1.141129032,2.741935484,21.55760369,12.49308756,6.055299539,9.161290323,5.470046083,0.870967742
Gd2.6Zn2Nb3O14Eu0.4,Gd2.6Zn2Nb3O14,Eu,3,0.4,298,613,392,https://doi.org/10.1016/j.jallcom.2018.04.135,,,0.648148148,0.092592593,0.555555556,143,64,8,56,331.56478,157.25,15.9994,141.2506,5.2,1.8,0.6,1.2,7.89,3.44,1.2,2.24,19,10,1,9,35.920902,13.618055,6.1498,7.468255,0.283903675,0.23076923,3.653846147,2.318634825,1.087,3.44,1.075,1.141435185,2.749074074,21.36111111,12.53703704,6.027777778,9.092592593,5.398148148,0.842592593
Gd2.5Zn2Nb3O14Eu0.5,Gd2.5Zn2Nb3O14,Eu,3,0.5,298,613,392,https://doi.org/10.1016/j.jallcom.2018.04.135,,,0.651162791,0.093023256,0.558139535,143,64,8,56,331.56478,157.25,15.9994,141.2506,5.2,1.8,0.6,1.2,7.89,3.44,1.2,2.24,19,10,1,9,35.920902,13.618055,6.1498,7.468255,0.283903675,0.23076923,3.653846147,2.318634825,1.087,3.44,1.075,1.141744186,2.75627907,21.1627907,12.58139535,6,9.023255814,5.325581395,0.813953488
Na3Ga0.95F6Eu0.05,Na3Ga0.95F6,Eu,3,0.05,298,595,395,https://doi.org/10.1016/j.jlumin.2018.06.080,mp-1114330,,0.603015075,0.095477387,0.507537688,51,31,9,22,111.7111725,69.723,18.9984032,50.7245968,3.6,1.8,0.5,1.3,6.72,3.98,0.93,3.05,7,5,1,4,28.56119896,17.42282,5.13907696,12.28374304,0.453869047,0.36111111,1.944444439,2.190415146,1.087,3.98,1.16,0.847437186,2.85321608,11.70351759,11.79396985,4.683417085,6.065326633,0.954773869,0
Na3Ga0.93F6Eu0.07,Na3Ga0.93F6,Eu,3,0.07,298,595,395,https://doi.org/10.1016/j.jlumin.2018.06.080,mp-1114330,,0.604229607,0.093655589,0.510574018,51,31,9,22,111.7111725,69.723,18.9984032,50.7245968,3.6,1.8,0.5,1.3,6.72,3.98,0.93,3.05,7,5,1,4,28.56119896,17.42282,5.13907696,12.28374304,0.453869047,0.36111111,1.944444439,2.190415146,1.087,3.98,1.16,0.847613293,2.855317221,11.66465257,11.79154079,4.67673716,6.051359517,0.936555891,0
Na1.98Ca1.98Nb4O13Eu0.02,Na1.98Ca1.98Nb4O13,Eu,3,0.02,298,613,395,https://doi.org/10.1016/j.jlumin.2018.12.064,,,0.620229008,0.094465649,0.525763359,80,41,8,33,171.9735493,92.90638,15.9994,76.90698,5.65,1.8,0.6,1.2,6.97,3.44,0.93,2.51,11,4,1,3,31.62913743,13.618055,5.13907696,8.47897804,0.360114777,0.21238938,1.946902651,2.149669366,1.087,3.44,1.14,1.155248092,2.62125,15.71469466,11.16125954,5.426526718,7.616412214,2.671755725,0
Na1.96Ca1.96Nb4O13Eu0.04,Na1.96Ca1.96Nb4O13,Eu,3,0.04,298,613,395,https://doi.org/10.1016/j.jlumin.2018.12.064,,,0.621414914,0.093690249,0.527724665,80,41,8,33,171.9735493,92.90638,15.9994,76.90698,5.65,1.8,0.6,1.2,6.97,3.44,0.93,2.51,11,4,1,3,31.62913743,13.618055,5.13907696,8.47897804,0.360114777,0.21238938,1.946902651,2.149669366,1.087,3.44,1.14,1.155258126,2.624416826,15.71510516,11.17973231,5.424474187,7.61376673,2.676864245,0
Na1.94Ca1.94Nb4O13Eu0.06,Na1.94Ca1.94Nb4O13,Eu,3,0.06,298,613,395,https://doi.org/10.1016/j.jlumin.2018.12.064,,,0.622605364,0.092911877,0.529693487,80,41,8,33,171.9735493,92.90638,15.9994,76.90698,5.65,1.8,0.6,1.2,6.97,3.44,0.93,2.51,11,4,1,3,31.62913743,13.618055,5.13907696,8.47897804,0.360114777,0.21238938,1.946902651,2.149669366,1.087,3.44,1.14,1.155268199,2.627595785,15.71551724,11.19827586,5.422413793,7.611111111,2.681992337,0
Na1.92Ca1.92Nb4O13Eu0.08,Na1.92Ca1.92Nb4O13,Eu,3,0.08,298,613,395,https://doi.org/10.1016/j.jlumin.2018.12.064,,,0.623800384,0.092130518,0.531669866,80,41,8,33,171.9735493,92.90638,15.9994,76.90698,5.65,1.8,0.6,1.2,6.97,3.44,0.93,2.51,11,4,1,3,31.62913743,13.618055,5.13907696,8.47897804,0.360114777,0.21238938,1.946902651,2.149669366,1.087,3.44,1.14,1.155278311,2.630786948,15.7159309,11.2168906,5.420345489,7.608445298,2.687140115,0
Na1.9Ca1.9Nb4O13Eu0.1,Na1.9Ca1.9Nb4O13,Eu,3,0.1,298,613,395,https://doi.org/10.1016/j.jlumin.2018.12.064,,,0.625,0.091346154,0.533653846,80,41,8,33,171.9735493,92.90638,15.9994,76.90698,5.65,1.8,0.6,1.2,6.97,3.44,0.93,2.51,11,4,1,3,31.62913743,13.618055,5.13907696,8.47897804,0.360114777,0.21238938,1.946902651,2.149669366,1.087,3.44,1.14,1.155288462,2.633990385,15.71634615,11.23557692,5.418269231,7.605769231,2.692307692,0
Na1.88Ca1.88Nb4O13Eu0.12,Na1.88Ca1.88Nb4O13,Eu,3,0.12,298,613,395,https://doi.org/10.1016/j.jlumin.2018.12.064,,,0.626204239,0.090558767,0.535645472,80,41,8,33,171.9735493,92.90638,15.9994,76.90698,5.65,1.8,0.6,1.2,6.97,3.44,0.93,2.51,11,4,1,3,31.62913743,13.618055,5.13907696,8.47897804,0.360114777,0.21238938,1.946902651,2.149669366,1.087,3.44,1.14,1.155298651,2.637206166,15.71676301,11.25433526,5.416184971,7.603082852,2.697495183,0
Ca0.96ZnOSEu0.04,Ca0.96ZnOS,Eu,2,0.04,298,650,460,https://doi.org/10.1364/OE.18.008187,mp-7204, icsd-245309,0.252525253,0.242424242,0.01010101,74,30,8,22,153.5514,65.409,15.9994,49.4096,4.75,1.8,0.6,1.2,8.67,3.44,1,2.44,20,10,2,8,39.48541747,13.618055,6.11315547,7.50489953,0.281430219,0.252631578,4.210526307,2.075018919,1.31,3.01,1.14,1.038989899,2.179292929,18.48484848,11.5959596,6.484848485,9.474747475,2.525252525,0
CaLaGa3S6OCe0.1,CaLaGa3S6O,Ce,3,0.1,300,442,398,https://doi.org/10.1016/j.cplett.2008.01.039,mp-1227181,,0.5,0.083333333,0.416666667,132,57,8,49,296.77087,138.90547,15.9994,122.90607,6.65,1.95,0.6,1.35,9.93,3.44,1,2.44,12,4,1,3,41.66742247,13.618055,5.5769,8.041155,0.24572004,0.203007518,1.804511275,2.248264166,1.15,3.01,1.14,0.927666667,2.204166667,22.83333333,13,7,11.58333333,4.25,0
CaLaGa3S6OCe0.1,CaLaGa3S6O,Ce,3,0.1,420,442,398,https://doi.org/10.1016/j.cplett.2008.01.039,mp-1227181,,0.5,0.083333333,0.416666667,132,57,8,49,296.77087,138.90547,15.9994,122.90607,6.65,1.95,0.6,1.35,9.93,3.44,1,2.44,12,4,1,3,41.66742247,13.618055,5.5769,8.041155,0.24572004,0.203007518,1.804511275,2.248264166,1.15,3.01,1.14,0.927666667,2.204166667,22.83333333,13,7,11.58333333,4.25,0
Ba1.99ZnS3Eu0.01,Ba1.99ZnS3,Eu,2,0.01,298,660,440,https://doi.org/10.1016/j.jcrysgro.2008.09.044,"mp-5587,mp-1190623", icsd-653999 icsd-25554 icsd-262215,0.500834725,0.166944908,0.333889816,102,56,16,40,234.801,137.327,32.065,105.262,4.5,2.15,1,1.15,5.12,2.58,0.89,1.69,16,10,2,8,24.9658716,10.36001,5.2116646,5.1483454,0.330078124,0.255555555,3.555555548,2.301970588,1.31,2.58,1.49,1.082654424,1.863288815,31.62604341,10.68113523,8.32721202,14.98497496,8.313856427,0
Ba1.79Sr0.2ZnS3Eu0.01,Ba1.79Sr0.2ZnS3,Eu,2,0.01,298,660,440,https://doi.org/10.1016/j.jcrysgro.2008.09.044,"mp-5587,mp-1190623", icsd-653999 icsd-25554 icsd-262215,0.500834725,0.033388982,0.467445743,140,56,16,40,322.421,137.327,32.065,105.262,6.5,2.15,1,1.15,6.07,2.58,0.89,1.69,18,10,2,8,30.66073905,10.36001,5.2116646,5.1483454,0.278418451,0.176923077,2.769230765,2.303007143,1.31,2.58,1.32,1.076978297,1.865292154,31.02504174,10.68113523,8.260434057,14.78464107,7.979966611,0
Ba1.59Sr0.4ZnS3Eu0.01,Ba1.59Sr0.4ZnS3,Eu,2,0.01,298,660,440,https://doi.org/10.1016/j.jcrysgro.2008.09.044,"mp-5587,mp-1190623", icsd-653999 icsd-25554 icsd-262215,0.500834725,0.066777963,0.434056761,140,56,16,40,322.421,137.327,32.065,105.262,6.5,2.15,1,1.15,6.07,2.58,0.89,1.69,18,10,2,8,30.66073905,10.36001,5.2116646,5.1483454,0.278418451,0.176923077,2.769230765,2.303007143,1.31,2.58,1.32,1.07130217,1.867295492,30.42404007,10.68113523,8.193656093,14.58430718,7.646076795,0
Ba1.39Sr0.6ZnS3Eu0.01,Ba1.39Sr0.6ZnS3,Eu,2,0.01,298,660,440,https://doi.org/10.1016/j.jcrysgro.2008.09.044,"mp-5587,mp-1190623", icsd-653999 icsd-25554 icsd-262215,0.500834725,0.100166945,0.40066778,140,56,16,40,322.421,137.327,32.065,105.262,6.5,2.15,1,1.15,6.07,2.58,0.89,1.69,18,10,2,8,30.66073905,10.36001,5.2116646,5.1483454,0.278418451,0.176923077,2.769230765,2.303007143,1.31,2.58,1.32,1.065626043,1.869298831,29.8230384,10.68113523,8.12687813,14.38397329,7.312186978,0
Ba1.29Sr0.7ZnS3Eu0.01,Ba1.29Sr0.7ZnS3,Eu,2,0.01,298,660,440,https://doi.org/10.1016/j.jcrysgro.2008.09.044,"mp-5587,mp-1190623", icsd-653999 icsd-25554 icsd-262215,0.500834725,0.116861436,0.383973289,140,56,16,40,322.421,137.327,32.065,105.262,6.5,2.15,1,1.15,6.07,2.58,0.89,1.69,18,10,2,8,30.66073905,10.36001,5.2116646,5.1483454,0.278418451,0.176923077,2.769230765,2.303007143,1.31,2.58,1.32,1.06278798,1.870300501,29.52253756,10.68113523,8.093489149,14.28380634,7.14524207,0
Bi3.95Ti3O12Er0.05,Bi3.95Ti3O12,Er,3,0.05,298,550,488,https://doi.org/10.1016/j.ceramint.2015.01.062,"mp-723064,mp-23427,mp-558277,mp-622198,mp-1179025,mp-23335", icsd-70000 icsd-59796 icsd-159930 icsd-151452 icsd-163544 icsd-87809 icsd-87808 icsd-240210 icsd-87810 icsd-159929 icsd-237194 icsd-151886 icsd-16488 icsd-195919 icsd-195916 icsd-87811 icsd-24735 icsd-195918 icsd-195917,0.633245383,0.158311346,0.474934037,113,83,8,75,272.8468,208.9804,15.9994,192.981,3.6,1.6,0.6,1,7,3.44,1.54,1.9,9,4,2,2,27.731691,13.618055,6.82812,6.789935,0.271428571,0.277777777,2.499999993,2.414573451,1.03,3.44,1.035,1.148456464,2.843218997,25.84960422,13.89182058,6.300791557,10.06068602,6.569920844,2.918205805
Bi3.9Ti3O12Er0.1,Bi3.9Ti3O12,Er,3,0.1,298,550,488,https://doi.org/10.1016/j.ceramint.2015.01.062,"mp-723064,mp-23427,mp-558277,mp-622198,mp-1179025,mp-23335", icsd-70000 icsd-59796 icsd-159930 icsd-151452 icsd-163544 icsd-87809 icsd-87808 icsd-240210 icsd-87810 icsd-159929 icsd-237194 icsd-151886 icsd-16488 icsd-195919 icsd-195916 icsd-87811 icsd-24735 icsd-195918 icsd-195917,0.634920635,0.158730159,0.476190476,113,83,8,75,272.8468,208.9804,15.9994,192.981,3.6,1.6,0.6,1,7,3.44,1.54,1.9,9,4,2,2,27.731691,13.618055,6.82812,6.789935,0.271428571,0.277777777,2.499999993,2.414573451,1.03,3.44,1.035,1.148756614,2.845396825,25.6984127,13.88888889,6.285714286,10.01587302,6.507936508,2.888888889
Bi3.8Ti3O12Er0.2,Bi3.8Ti3O12,Er,3,0.2,298,550,488,https://doi.org/10.1016/j.ceramint.2015.01.062,"mp-723064,mp-23427,mp-558277,mp-622198,mp-1179025,mp-23335", icsd-70000 icsd-59796 icsd-159930 icsd-151452 icsd-163544 icsd-87809 icsd-87808 icsd-240210 icsd-87810 icsd-159929 icsd-237194 icsd-151886 icsd-16488 icsd-195919 icsd-195916 icsd-87811 icsd-24735 icsd-195918 icsd-195917,0.638297872,0.159574468,0.478723404,113,83,8,75,272.8468,208.9804,15.9994,192.981,3.6,1.6,0.6,1,7,3.44,1.54,1.9,9,4,2,2,27.731691,13.618055,6.82812,6.789935,0.271428571,0.277777777,2.499999993,2.414573451,1.03,3.44,1.035,1.149361702,2.849787234,25.39361702,13.88297872,6.255319149,9.925531915,6.382978723,2.829787234
Bi3.7Ti3O12Er0.3,Bi3.7Ti3O12,Er,3,0.3,298,550,488,https://doi.org/10.1016/j.ceramint.2015.01.062,"mp-723064,mp-23427,mp-558277,mp-622198,mp-1179025,mp-23335", icsd-70000 icsd-59796 icsd-159930 icsd-151452 icsd-163544 icsd-87809 icsd-87808 icsd-240210 icsd-87810 icsd-159929 icsd-237194 icsd-151886 icsd-16488 icsd-195919 icsd-195916 icsd-87811 icsd-24735 icsd-195918 icsd-195917,0.64171123,0.160427807,0.481283422,113,83,8,75,272.8468,208.9804,15.9994,192.981,3.6,1.6,0.6,1,7,3.44,1.54,1.9,9,4,2,2,27.731691,13.618055,6.82812,6.789935,0.271428571,0.277777777,2.499999993,2.414573451,1.03,3.44,1.035,1.149973262,2.854224599,25.0855615,13.87700535,6.22459893,9.834224599,6.256684492,2.770053476
Bi3TiNbO9Eu0.003,Bi3TiNbO9,Eu,3,0.003,298,616,355,https://doi.org/10.1016/j.matchemphys.2009.04.005,"mp-1216863,mp-1216832,mp-1216974",,0.642857143,0.071428571,0.571428571,154,83,8,75,365.75318,208.9804,15.9994,192.981,5.05,1.6,0.6,1,8.6,3.44,1.54,1.9,13,4,2,2,34.490541,13.618055,6.75885,6.859205,0.220930232,0.198019802,2.574257421,2.375020649,1.087,3.44,1.035,1.151190476,2.868571429,27.42857143,14.14285714,6.357142857,10.5,7.571428571,3
Bi3TiNbO9Eu0.035,Bi3TiNbO9,Eu,3,0.035,298,616,355,https://doi.org/10.1016/j.matchemphys.2009.04.005,"mp-1216863,mp-1216832,mp-1216974",,0.642857143,0.071428571,0.571428571,154,83,8,75,365.75318,208.9804,15.9994,192.981,5.05,1.6,0.6,1,8.6,3.44,1.54,1.9,13,4,2,2,34.490541,13.618055,6.75885,6.859205,0.220930232,0.198019802,2.574257421,2.375020649,1.087,3.44,1.035,1.151190476,2.868571429,27.42857143,14.14285714,6.357142857,10.5,7.571428571,3
Bi3TiNbO9Eu0.05,Bi3TiNbO9,Eu,3,0.05,298,616,355,https://doi.org/10.1016/j.matchemphys.2009.04.005,"mp-1216863,mp-1216832,mp-1216974",,0.642857143,0.071428571,0.571428571,154,83,8,75,365.75318,208.9804,15.9994,192.981,5.05,1.6,0.6,1,8.6,3.44,1.54,1.9,13,4,2,2,34.490541,13.618055,6.75885,6.859205,0.220930232,0.198019802,2.574257421,2.375020649,1.087,3.44,1.035,1.151190476,2.868571429,27.42857143,14.14285714,6.357142857,10.5,7.571428571,3
CaBi2Ta2O9Sm0.07,CaBi2Ta2O9,Sm,3,0.07,298,602,406,https://doi.org/10.1016/j.optcom.2014.03.072,"mp-556697,mvc-16422,mp-556848", icsd-92056 icsd-20667,0.642857143,0.071428571,0.571428571,184,83,8,75,446.00568,208.9804,15.9994,192.981,5.45,1.8,0.6,1.2,7.96,3.44,1,2.44,12,4,2,2,34.56629747,13.618055,6.11315547,7.50489953,0.306532663,0.220183486,2.201834858,2.423943913,1.098,3.44,1.14,1.156428571,2.785714286,28.85714286,13.28571429,6.571428571,10.71428571,7.571428571,4
CaBi2Ta2O9Tb0.15,CaBi2Ta2O9,Tb,3,0.15,298,544,379,https://doi.org/10.1016/j.optcom.2014.03.072,"mp-556697,mvc-16422,mp-556848", icsd-92056 icsd-20667,0.642857143,0.071428571,0.571428571,184,83,8,75,446.00568,208.9804,15.9994,192.981,5.45,1.8,0.6,1.2,7.96,3.44,1,2.44,12,4,2,2,34.56629747,13.618055,6.11315547,7.50489953,0.306532663,0.220183486,2.201834858,2.423943913,1.063,3.44,1.035,1.156428571,2.785714286,28.85714286,13.28571429,6.571428571,10.71428571,7.571428571,4
CaBi2Ta2O9Tm0.1,CaBi2Ta2O9,Tm,3,0.1,298,458,360,https://doi.org/10.1016/j.optcom.2014.03.072,"mp-556697,mvc-16422,mp-556848", icsd-92056 icsd-20667,0.642857143,0.071428571,0.571428571,184,83,8,75,446.00568,208.9804,15.9994,192.981,5.45,1.8,0.6,1.2,7.96,3.44,1,2.44,12,4,2,2,34.56629747,13.618055,6.11315547,7.50489953,0.306532663,0.220183486,2.201834858,2.423943913,1.02,3.44,1.035,1.156428571,2.785714286,28.85714286,13.28571429,6.571428571,10.71428571,7.571428571,4
Bi2MoO6Eu0.01,Bi2MoO6,Eu,3,0.01,298,613,328,https://doi.org/10.1039/C5RA03913D,"mp-23064,mp-23423,mp-555748,mp-555658", icsd-14266 icsd-47139 icsd-201685 icsd-92326 icsd-78179 icsd-17070 icsd-37251,0.666666667,0.111111111,0.555555556,133,83,8,75,320.9198,208.9804,15.9994,192.981,3.65,1.6,0.6,1,7.62,3.44,2.02,1.42,12,5,3,2,27.996001,13.618055,7.09243,6.525625,0.186351706,0.273972602,3.287671224,2.412930827,1.087,3.44,1.035,1.156111111,2.982222222,28.44444444,14.66666667,6.333333333,10.66666667,8.333333333,3.111111111
Bi2MoO6Eu0.05,Bi2MoO6,Eu,3,0.05,298,613,328,https://doi.org/10.1039/C5RA03913D,"mp-23064,mp-23423,mp-555748,mp-555658", icsd-14266 icsd-47139 icsd-201685 icsd-92326 icsd-78179 icsd-17070 icsd-37251,0.666666667,0.111111111,0.555555556,133,83,8,75,320.9198,208.9804,15.9994,192.981,3.65,1.6,0.6,1,7.62,3.44,2.02,1.42,12,5,3,2,27.996001,13.618055,7.09243,6.525625,0.186351706,0.273972602,3.287671224,2.412930827,1.087,3.44,1.035,1.156111111,2.982222222,28.44444444,14.66666667,6.333333333,10.66666667,8.333333333,3.111111111
Bi2MoO6Eu0.1,Bi2MoO6,Eu,3,0.1,298,613,328,https://doi.org/10.1039/C5RA03913D,"mp-23064,mp-23423,mp-555748,mp-555658", icsd-14266 icsd-47139 icsd-201685 icsd-92326 icsd-78179 icsd-17070 icsd-37251,0.666666667,0.111111111,0.555555556,133,83,8,75,320.9198,208.9804,15.9994,192.981,3.65,1.6,0.6,1,7.62,3.44,2.02,1.42,12,5,3,2,27.996001,13.618055,7.09243,6.525625,0.186351706,0.273972602,3.287671224,2.412930827,1.087,3.44,1.035,1.156111111,2.982222222,28.44444444,14.66666667,6.333333333,10.66666667,8.333333333,3.111111111
Bi2MoO6Eu0.15,Bi2MoO6,Eu,3,0.15,298,613,328,https://doi.org/10.1039/C5RA03913D,"mp-23064,mp-23423,mp-555748,mp-555658", icsd-14266 icsd-47139 icsd-201685 icsd-92326 icsd-78179 icsd-17070 icsd-37251,0.666666667,0.111111111,0.555555556,133,83,8,75,320.9198,208.9804,15.9994,192.981,3.65,1.6,0.6,1,7.62,3.44,2.02,1.42,12,5,3,2,27.996001,13.618055,7.09243,6.525625,0.186351706,0.273972602,3.287671224,2.412930827,1.087,3.44,1.035,1.156111111,2.982222222,28.44444444,14.66666667,6.333333333,10.66666667,8.333333333,3.111111111
Bi2MoO6Eu0.2,Bi2MoO6,Eu,3,0.2,298,613,328,https://doi.org/10.1039/C5RA03913D,"mp-23064,mp-23423,mp-555748,mp-555658", icsd-14266 icsd-47139 icsd-201685 icsd-92326 icsd-78179 icsd-17070 icsd-37251,0.666666667,0.111111111,0.555555556,133,83,8,75,320.9198,208.9804,15.9994,192.981,3.65,1.6,0.6,1,7.62,3.44,2.02,1.42,12,5,3,2,27.996001,13.618055,7.09243,6.525625,0.186351706,0.273972602,3.287671224,2.412930827,1.087,3.44,1.035,1.156111111,2.982222222,28.44444444,14.66666667,6.333333333,10.66666667,8.333333333,3.111111111
SrMoO4Eu0.05,SrMoO4,Eu,3,0.05,298,617,272,https://doi.org/10.1016/j.materresbull.2010.12.016,mp-18834, icsd-193794 icsd-250491 icsd-23700 icsd-28025 icsd-194080 icsd-173125 icsd-173120 icsd-245803 icsd-245802 icsd-173122 icsd-239418 icsd-248458 icsd-99089 icsd-194081,0.666666667,0.166666667,0.5,88,42,8,34,199.5594,95.94,15.9994,79.9406,4.05,2,0.6,1.4,6.55,3.44,0.95,2.49,11,5,2,3,26.40535245,13.618055,5.69486745,7.92318755,0.380152671,0.345679011,2.716049376,2.267720454,1.087,3.44,1.32,1.189166667,2.811666667,18.66666667,12,5.833333333,8.666666667,4.166666667,0
SrMoO4Tb0.05,SrMoO4,Tb,3,0.05,298,544,258,https://doi.org/10.1016/j.materresbull.2010.12.016,mp-18834, icsd-193794 icsd-250491 icsd-23700 icsd-28025 icsd-194080 icsd-173125 icsd-173120 icsd-245803 icsd-245802 icsd-173122 icsd-239418 icsd-248458 icsd-99089 icsd-194081,0.666666667,0.166666667,0.5,88,42,8,34,199.5594,95.94,15.9994,79.9406,4.05,2,0.6,1.4,6.55,3.44,0.95,2.49,11,5,2,3,26.40535245,13.618055,5.69486745,7.92318755,0.380152671,0.345679011,2.716049376,2.267720454,1.063,3.44,1.32,1.189166667,2.811666667,18.66666667,12,5.833333333,8.666666667,4.166666667,0
SrMoO4Dy0.03,SrMoO4,Dy,3,0.03,298,573,268,https://doi.org/10.1016/j.materresbull.2010.12.016,mp-18834, icsd-193794 icsd-250491 icsd-23700 icsd-28025 icsd-194080 icsd-173125 icsd-173120 icsd-245803 icsd-245802 icsd-173122 icsd-239418 icsd-248458 icsd-99089 icsd-194081,0.666666667,0.166666667,0.5,88,42,8,34,199.5594,95.94,15.9994,79.9406,4.05,2,0.6,1.4,6.55,3.44,0.95,2.49,11,5,2,3,26.40535245,13.618055,5.69486745,7.92318755,0.380152671,0.345679011,2.716049376,2.267720454,1.052,3.44,1.32,1.189166667,2.811666667,18.66666667,12,5.833333333,8.666666667,4.166666667,0
NaGdW2O8Eu0.6,NaGdW2O8,Eu,3,0.6,298,615,395,https://doi.org/10.1016/j.cap.2010.09.002,mp-1192304, icsd-408189,0.666666667,0.083333333,0.583333333,157,74,8,66,380.0791693,183.84,15.9994,167.8406,5.55,1.8,0.6,1.2,7.93,3.44,0.93,2.51,10,4,1,3,32.77096196,13.618055,5.13907696,8.47897804,0.316519546,0.216216216,1.801801799,2.420886428,1.087,3.44,1.075,1.154027778,2.864166667,23.91666667,12,6.083333333,9.166666667,5.75,2.916666667
La2W3O12Eu0.05,La2W3O12,Eu,3,0.05,298,535,393,https://doi.org/10.1016/S0022-4596(02)00221-9,mp-16808, icsd-193382 icsd-78180,0.705882353,0.117647059,0.588235294,139,74,8,66,338.74487,183.84,15.9994,167.8406,3.9,1.95,0.6,1.35,6.9,3.44,1.1,2.34,9,4,1,3,27.058985,13.618055,5.5769,8.041155,0.339130434,0.346153845,2.307692302,2.437013453,1.087,3.44,1.172,1.162588235,2.974117647,25.41176471,12.70588235,6.352941176,9.882352941,6.705882353,2.470588235
Gd2W3O12Eu0.05,Gd2W3O12,Eu,3,0.05,298,615,393,https://doi.org/10.1016/S0022-4596(02)00221-9,"mp-778228,mp-778269,mp-773192",,0.705882353,0.117647059,0.588235294,146,74,8,66,357.0894,183.84,15.9994,167.8406,3.75,1.8,0.6,1.2,7,3.44,1.2,2.24,9,4,1,3,27.631885,13.618055,6.1498,7.468255,0.32,0.319999999,2.399999994,2.445817808,1.087,3.44,1.075,1.151176471,2.985882353,26.23529412,12.70588235,6.352941176,9.882352941,6.705882353,3.294117647
Na13Sr1.8Ta2P9O36Eu0.2,Na13Sr1.8Ta2P9O36,Eu,3,0.2,298,614,394,https://doi.org/10.1016/j.jlumin.2019.116976,,,0.582524272,0.029126214,0.553398058,145,73,8,65,338.5308113,180.94788,15.9994,164.94848,6.85,2,0.6,1.4,9.01,3.44,0.93,2.51,13,4,1,3,42.48825641,13.618055,5.13907696,8.47897804,0.278579356,0.204379562,1.897810216,2.33469525,1.087,2.815,1.16,1.123074434,2.594660194,12.62783172,11.93527508,4.935275081,6.203883495,1.035598706,0.453074434
Na13Sr1.6Ta2P9O36Li0.2Eu0.2,Na13Sr1.6Ta2P9O36Li0.2,Eu,3,0.2,298,614,394,https://doi.org/10.1016/j.jlumin.2019.116976,,,0.582524272,0.003236246,0.579288026,148,73,3,70,345.4718113,180.94788,6.941,174.00688,8.3,2,0.6,1.4,9.99,3.44,0.93,2.51,14,4,1,3,47.87997141,13.618055,5.13907696,8.47897804,0.251251251,0.168674699,1.686746986,2.334268995,1.087,2.815,1.16,1.12171521,2.594757282,12.51456311,11.93203883,4.912621359,6.145631068,1.003236246,0.453074434
Na13Sr1.6Ta2P9O36Na0.2Eu0.2,Na13Sr1.6Ta2P9O36Na0.2,Eu,3,0.2,298,614,394,https://doi.org/10.1016/j.jlumin.2019.116976,,,0.582524272,0.025889968,0.556634304,145,73,8,65,338.5308113,180.94788,15.9994,164.94848,6.85,2,0.6,1.4,9.01,3.44,0.93,2.51,13,4,1,3,42.48825641,13.618055,5.13907696,8.47897804,0.278579356,0.204379562,1.897810216,2.33469525,1.087,2.815,1.16,1.122556634,2.594595469,12.54045307,11.93203883,4.919093851,6.165048544,1.003236246,0.453074434
Na13Sr1.6Ta2P9O36K0.2Eu0.2,Na13Sr1.6Ta2P9O36K0.2,Eu,3,0.2,298,614,394,https://doi.org/10.1016/j.jlumin.2019.116976,,,0.582524272,0.003236246,0.579288026,164,73,8,65,377.6291113,180.94788,15.9994,164.94848,9.05,2.2,0.6,1.6,9.83,3.44,0.82,2.62,14,4,1,3,46.82892014,13.618055,4.34066373,9.27739127,0.266531027,0.17679558,1.546961324,2.302616532,1.087,2.815,1.16,1.123721683,2.594239482,12.56634304,11.93203883,4.925566343,6.184466019,1.003236246,0.453074434
Ca2Al3O6FCe0.08,Ca2Al3O6F,Ce,3,0.08,298,413,350,https://doi.org/10.1021/jp304722z,mp-1227590,,0.5,0.083333333,0.416666667,50,20,8,12,102.0573418,40.078,15.9994,24.0786,4.15,1.8,0.5,1.3,10.03,3.98,1,2.98,12,5,1,4,43.13979947,17.42282,5.985769,11.437051,0.297108674,0.313253011,2.891566258,2.041146836,1.15,3.71,1.14,1.0475,2.620833333,11.33333333,13,5.166666667,6.166666667,0,0
Ba3La0.8P3O12Tb0.2,Ba3La0.8P3O12,Tb,3,0.2,298,540,377,https://doi.org/10.1021/acs.inorgchem.7b00737,,,0.638297872,0.042553191,0.595744681,136,57,8,49,323.205632,138.90547,15.9994,122.90607,5.7,2.15,0.6,1.55,7.62,3.44,0.89,2.55,10,4,1,3,34.8933056,13.618055,5.2116646,8.4063904,0.334645669,0.271929824,1.754385962,2.376512,1.063,2.815,1.172,1.179659574,2.734042553,18.86170213,13.05319149,5.936170213,8.840425532,4.085106383,0
Ba3La0.95P3O12Sm0.05,Ba3La0.95P3O12,Sm,3,0.05,298,593,377,https://doi.org/10.1021/acs.inorgchem.7b00737,,,0.633245383,0.050131926,0.583113456,136,57,8,49,323.205632,138.90547,15.9994,122.90607,5.7,2.15,0.6,1.55,7.62,3.44,0.89,2.55,10,4,1,3,34.8933056,13.618055,5.2116646,8.4063904,0.334645669,0.271929824,1.754385962,2.376512,1.098,2.815,1.172,1.179598945,2.721108179,19.16358839,12.97361478,5.984168865,8.960422164,4.218997361,0
BaMg2Si2O7Eu0.01,BaMg2Si2O7,Eu,2,0.01,298,396,320,https://doi.org/10.1021/acs.jpcc.7b12204,mp-1019549, icsd-420258,0.583333333,0.083333333,0.5,90,56,8,48,205.7169,137.327,15.9994,121.3276,5.35,2.15,0.6,1.55,7.54,3.44,0.89,2.55,10,4,2,2,34.6276356,13.618055,5.2116646,8.4063904,0.338196286,0.289719626,1.869158875,2.285743333,1.31,3.44,1.49,1.0925,2.615833333,13.66666667,12.16666667,5.333333333,6.666666667,1.666666667,0
BaMg2Si2O7Eu0.02,BaMg2Si2O7,Eu,2,0.02,298,396,320,https://doi.org/10.1021/acs.jpcc.7b12204,mp-1019549, icsd-420258,0.583333333,0.083333333,0.5,90,56,8,48,205.7169,137.327,15.9994,121.3276,5.35,2.15,0.6,1.55,7.54,3.44,0.89,2.55,10,4,2,2,34.6276356,13.618055,5.2116646,8.4063904,0.338196286,0.289719626,1.869158875,2.285743333,1.31,3.44,1.49,1.0925,2.615833333,13.66666667,12.16666667,5.333333333,6.666666667,1.666666667,0
BaMg2Si2O7Eu0.02,BaMg2Si2O7,Eu,2,0.02,420,396,320,https://doi.org/10.1021/acs.jpcc.7b12204,mp-1019549, icsd-420258,0.583333333,0.083333333,0.5,90,56,8,48,205.7169,137.327,15.9994,121.3276,5.35,2.15,0.6,1.55,7.54,3.44,0.89,2.55,10,4,2,2,34.6276356,13.618055,5.2116646,8.4063904,0.338196286,0.289719626,1.869158875,2.285743333,1.31,3.44,1.49,1.0925,2.615833333,13.66666667,12.16666667,5.333333333,6.666666667,1.666666667,0
BaMg2Si2O7Eu0.03,BaMg2Si2O7,Eu,2,0.03,298,396,320,https://doi.org/10.1021/acs.jpcc.7b12204,mp-1019549, icsd-420258,0.583333333,0.083333333,0.5,90,56,8,48,205.7169,137.327,15.9994,121.3276,5.35,2.15,0.6,1.55,7.54,3.44,0.89,2.55,10,4,2,2,34.6276356,13.618055,5.2116646,8.4063904,0.338196286,0.289719626,1.869158875,2.285743333,1.31,3.44,1.49,1.0925,2.615833333,13.66666667,12.16666667,5.333333333,6.666666667,1.666666667,0
