Repository: Anushervon006/emission-ml

# 📊 Dataset

This directory contains the dataset and reproducibility files used in the
machine-learning analysis of inorganic phosphor emission wavelengths.

## 🔬 Main Dataset

**File:** `group_one_dopant_without_exact_duplicates.csv`

The dataset contains inorganic phosphor materials together with
physicochemical descriptors used as input variables for machine-learning
models.

**Target variable:** `Emission max. (nm)`

The dataset represents the single-dopant subset after removal of exact
duplicate entries.

File: data/group_one_dopant_without_exact_duplicates.csv (part 12 of 27)
Inorganic phosphor,Host,1st dopant,1st dopant valency,1st doping concentration,Temp. (K),Emission max. (nm),Excitation source ,Reference,MP-ID,ICSD-ID,Atomic Ratio_max,Atomic Ratio_min,Atomic Ratio_diff,Atomic Number_sum,Atomic Number_max,Atomic Number_min,Atomic Number_diff,Atomic Weight_sum,Atomic Weight_max,Atomic Weight_min,Atomic Weight_diff,Atomic Radius_sum,Atomic Radius_max,Atomic Radius_min,Atomic Radius_diff,EN pauling_sum,EN pauling_max,EN pauling_min,EN pauling_diff,Valence Electron_sum,Valence Electron_max,Valence Electron_min,Valence Electron_diff,Ionization Energy_sum,Ionization Energy_max,Ionization Energy_min,Ionization Energy_diff,electronegativity_diff_ratio,radius_mismatch,electron_density,mass_to_charge,ionic_radius_emission_center,EN_ligand_avg,ionic_radius_substituted,avg_ionic_radius_host,avg_EN_host,avg_atomic_number_host,avg_group_host,avg_s_electrons,avg_p_electrons,avg_d_electrons,avg_f_electrons
BaMg2Si2O7Eu0.05,BaMg2Si2O7,Eu,2,0.05,298,396,320,https://doi.org/10.1021/acs.jpcc.7b12204,mp-1019549, icsd-420258,0.583333333,0.083333333,0.5,90,56,8,48,205.7169,137.327,15.9994,121.3276,5.35,2.15,0.6,1.55,7.54,3.44,0.89,2.55,10,4,2,2,34.6276356,13.618055,5.2116646,8.4063904,0.338196286,0.289719626,1.869158875,2.285743333,1.31,3.44,1.49,1.0925,2.615833333,13.66666667,12.16666667,5.333333333,6.666666667,1.666666667,0
LiY8.995Si6O26Ce0.005,LiY8.995Si6O26,Ce,3,0.005,298,366,305,https://doi.org/10.1021/acs.inorgchem.6b01656,mp-1222506,,0.619121324,0.023812359,0.595308965,64,39,3,36,139.93175,88.90585,6.941,81.96485,4.95,1.8,0.6,1.2,7.54,3.44,0.98,2.46,8,4,1,3,33.37871,13.618055,5.391714996,8.226340004,0.326259947,0.242424242,1.616161613,2.186433593,1.15,3.44,1.04,1.101435885,2.685888796,15.37814025,12.57256816,5.547088939,7.474937493,2.356113823,0
LiY8.985Si6O26Ce0.15,LiY8.985Si6O26,Ce,3,0.15,298,366,305,https://doi.org/10.1021/acs.inorgchem.6b01656,mp-1222506,,0.619268786,0.02381803,0.595450756,64,39,3,36,139.93175,88.90585,6.941,81.96485,4.95,1.8,0.6,1.2,7.54,3.44,0.98,2.46,8,4,1,3,33.37871,13.618055,5.391714996,8.226340004,0.326259947,0.242424242,1.616161613,2.186433593,1.15,3.44,1.04,1.101450518,2.686237942,15.37251399,12.57484816,5.546028343,7.47243063,2.35405502,0
LiY8.5Si6O26Ce0.5,LiY8.5Si6O26,Ce,3,0.5,298,366,305,https://doi.org/10.1021/acs.inorgchem.6b01656,mp-1222506,,0.626506024,0.024096386,0.602409639,64,39,3,36,139.93175,88.90585,6.941,81.96485,4.95,1.8,0.6,1.2,7.54,3.44,0.98,2.46,8,4,1,3,33.37871,13.618055,5.391714996,8.226340004,0.326259947,0.242424242,1.616161613,2.186433593,1.15,3.44,1.04,1.102168675,2.703373494,15.09638554,12.68674699,5.493975904,7.34939759,2.253012048,0
LiY8.5Si6O26Ce0.5,LiY8.5Si6O26,Ce,3,0.5,350,366,305,https://doi.org/10.1021/acs.inorgchem.6b01656,mp-1222506,,0.626506024,0.024096386,0.602409639,64,39,3,36,139.93175,88.90585,6.941,81.96485,4.95,1.8,0.6,1.2,7.54,3.44,0.98,2.46,8,4,1,3,33.37871,13.618055,5.391714996,8.226340004,0.326259947,0.242424242,1.616161613,2.186433593,1.15,3.44,1.04,1.102168675,2.703373494,15.09638554,12.68674699,5.493975904,7.34939759,2.253012048,0
LiY8.5Si6O26Ce0.5,LiY8.5Si6O26,Ce,3,0.5,400,366,305,https://doi.org/10.1021/acs.inorgchem.6b01656,mp-1222506,,0.626506024,0.024096386,0.602409639,64,39,3,36,139.93175,88.90585,6.941,81.96485,4.95,1.8,0.6,1.2,7.54,3.44,0.98,2.46,8,4,1,3,33.37871,13.618055,5.391714996,8.226340004,0.326259947,0.242424242,1.616161613,2.186433593,1.15,3.44,1.04,1.102168675,2.703373494,15.09638554,12.68674699,5.493975904,7.34939759,2.253012048,0
LiY8.5Si6O26Ce0.5,LiY8.5Si6O26,Ce,3,0.5,450,366,305,https://doi.org/10.1021/acs.inorgchem.6b01656,mp-1222506,,0.626506024,0.024096386,0.602409639,64,39,3,36,139.93175,88.90585,6.941,81.96485,4.95,1.8,0.6,1.2,7.54,3.44,0.98,2.46,8,4,1,3,33.37871,13.618055,5.391714996,8.226340004,0.326259947,0.242424242,1.616161613,2.186433593,1.15,3.44,1.04,1.102168675,2.703373494,15.09638554,12.68674699,5.493975904,7.34939759,2.253012048,0
LiY8.5Si6O26Ce0.5,LiY8.5Si6O26,Ce,3,0.5,475,366,305,https://doi.org/10.1021/acs.inorgchem.6b01656,mp-1222506,,0.626506024,0.024096386,0.602409639,64,39,3,36,139.93175,88.90585,6.941,81.96485,4.95,1.8,0.6,1.2,7.54,3.44,0.98,2.46,8,4,1,3,33.37871,13.618055,5.391714996,8.226340004,0.326259947,0.242424242,1.616161613,2.186433593,1.15,3.44,1.04,1.102168675,2.703373494,15.09638554,12.68674699,5.493975904,7.34939759,2.253012048,0
LiY8Si6O26Ce1,LiY8Si6O26,Ce,3,1,298,400,305,https://doi.org/10.1021/acs.inorgchem.6b01656,mp-1222506,,0.634146341,0.024390244,0.609756098,64,39,3,36,139.93175,88.90585,6.941,81.96485,4.95,1.8,0.6,1.2,7.54,3.44,0.98,2.46,8,4,1,3,33.37871,13.618055,5.391714996,8.226340004,0.326259947,0.242424242,1.616161613,2.186433593,1.15,3.44,1.04,1.102926829,2.721463415,14.80487805,12.80487805,5.43902439,7.219512195,2.146341463,0
LiY7Si6O26Ce2,LiY7Si6O26,Ce,3,2,298,468,305,https://doi.org/10.1021/acs.inorgchem.6b01656,mp-1222506,,0.65,0.025,0.625,64,39,3,36,139.93175,88.90585,6.941,81.96485,4.95,1.8,0.6,1.2,7.54,3.44,0.98,2.46,8,4,1,3,33.37871,13.618055,5.391714996,8.226340004,0.326259947,0.242424242,1.616161613,2.186433593,1.15,3.44,1.04,1.1045,2.759,14.2,13.05,5.325,6.95,1.925,0
LiY6Si6O26Ce3,LiY6Si6O26,Ce,3,3,298,468,305,https://doi.org/10.1021/acs.inorgchem.6b01656,mp-1222506,,0.666666667,0.025641026,0.641025641,64,39,3,36,139.93175,88.90585,6.941,81.96485,4.95,1.8,0.6,1.2,7.54,3.44,0.98,2.46,8,4,1,3,33.37871,13.618055,5.391714996,8.226340004,0.326259947,0.242424242,1.616161613,2.186433593,1.15,3.44,1.04,1.106153846,2.798461538,13.56410256,13.30769231,5.205128205,6.666666667,1.692307692,0
Sr1.97Sb2O7Bi0.03,Sr1.97Sb2O7,Bi,3,0.03,298,496,372,https://doi.org/10.1021/acssuschemeng.1c01396,mp-4103, icsd-77062 icsd-62960,0.63810392,0.179580675,0.458523245,97,51,8,43,225.3794,121.76,15.9994,105.7606,4.05,2,0.6,1.4,6.44,3.44,0.95,2.49,9,4,2,2,27.92131145,13.618055,5.69486745,7.92318755,0.386645962,0.345679011,2.222222217,2.323498969,1.17,3.44,1.32,1.192379216,2.739425706,21.22698268,13.30355515,6.171376481,9.61349134,5.442114859,0
Sr1.773Ca0.197Sb2O7Bi0.03,Sr1.773Ca0.197Sb2O7,Bi,3,0.03,298,496,372,https://doi.org/10.1021/acssuschemeng.1c01396,mp-4103, icsd-77062 icsd-62960,0.63810392,0.017958067,0.620145852,117,51,8,43,265.4574,121.76,15.9994,105.7606,5.85,2,0.6,1.4,7.44,3.44,0.95,2.49,11,4,2,2,34.03446692,13.618055,5.69486745,7.92318755,0.334677419,0.239316239,1.880341877,2.268866666,1.17,3.44,1.14,1.189146764,2.74032361,20.90373747,13.30355515,6.135460346,9.505742935,5.262534184,0
Sr1.576Ca0.394Sb2O7Bi0.03,Sr1.576Ca0.394Sb2O7,Bi,3,0.03,298,496,372,https://doi.org/10.1021/acssuschemeng.1c01396,mp-4103, icsd-77062 icsd-62960,0.63810392,0.035916135,0.602187785,117,51,8,43,265.4574,121.76,15.9994,105.7606,5.85,2,0.6,1.4,7.44,3.44,0.95,2.49,11,4,2,2,34.03446692,13.618055,5.69486745,7.92318755,0.334677419,0.239316239,1.880341877,2.268866666,1.17,3.44,1.14,1.185914312,2.741221513,20.58049225,13.30355515,6.099544211,9.397994531,5.08295351,0
Sr1.182Ca0.788Sb2O7Bi0.03,Sr1.182Ca0.788Sb2O7,Bi,3,0.03,298,496,372,https://doi.org/10.1021/acssuschemeng.1c01396,mp-4103, icsd-77062 icsd-62960,0.63810392,0.07183227,0.56627165,117,51,8,43,265.4574,121.76,15.9994,105.7606,5.85,2,0.6,1.4,7.44,3.44,0.95,2.49,11,4,2,2,34.03446692,13.618055,5.69486745,7.92318755,0.334677419,0.239316239,1.880341877,2.268866666,1.17,3.44,1.14,1.179449407,2.74301732,19.93400182,13.30355515,6.027711942,9.182497721,4.72379216,0
Sr0.788Ca1.182Sb2O7Bi0.03,Sr0.788Ca1.182Sb2O7,Bi,3,0.03,298,437,372,https://doi.org/10.1021/acssuschemeng.1c01396,mp-4103, icsd-77062 icsd-62960,0.63810392,0.07183227,0.56627165,117,51,8,43,265.4574,121.76,15.9994,105.7606,5.85,2,0.6,1.4,7.44,3.44,0.95,2.49,11,4,2,2,34.03446692,13.618055,5.69486745,7.92318755,0.334677419,0.239316239,1.880341877,2.268866666,1.17,3.44,1.14,1.172984503,2.744813127,19.28751139,13.30355515,5.955879672,8.967000912,4.364630811,0
Sr0.394Ca1.576Sb2O7Bi0.03,Sr0.394Ca1.576Sb2O7,Bi,3,0.03,298,437,372,https://doi.org/10.1021/acssuschemeng.1c01396,mp-4103, icsd-77062 icsd-62960,0.63810392,0.035916135,0.602187785,117,51,8,43,265.4574,121.76,15.9994,105.7606,5.85,2,0.6,1.4,7.44,3.44,0.95,2.49,11,4,2,2,34.03446692,13.618055,5.69486745,7.92318755,0.334677419,0.239316239,1.880341877,2.268866666,1.17,3.44,1.14,1.166519599,2.746608933,18.64102097,13.30355515,5.884047402,8.751504102,4.005469462,0
Ca1.97Sb2O7Bi0.03,Ca1.97Sb2O7,Bi,3,0.03,298,437,372,https://doi.org/10.1021/acssuschemeng.1c01396,"mp-16280,mp-1190115,mp-14145", icsd-261535 icsd-77063 icsd-166282 icsd-238545 icsd-24245,0.63810392,0.179580675,0.458523245,79,51,8,43,177.8374,121.76,15.9994,105.7606,3.85,1.8,0.6,1.2,6.49,3.44,1,2.44,9,4,2,2,28.33959947,13.618055,6.11315547,7.50489953,0.375963019,0.311688311,2.337662332,2.251106329,1.17,3.44,1.14,1.160054695,2.74840474,17.99453054,13.30355515,5.812215132,8.536007293,3.646308113,0
Sr2LiScB4O10Ce0.03,Sr2LiScB4O10,Ce,3,0.03,298,385,325,https://doi.org/10.1021/acs.inorgchem.9b00639,mp-8796, icsd-68429,0.555555556,0.055555556,0.5,75,38,3,35,166.327312,87.62,6.941,80.679,6.5,2,0.6,1.4,8.77,3.44,0.95,2.49,9,4,1,3,39.56414645,13.618055,5.391714996,8.226340004,0.283922463,0.215384615,1.384615382,2.217697493,1.15,3.44,1.32,1.036944444,2.6,11.11111111,12.22222222,4.833333333,5.111111111,1.166666667,0
BaMgSi4O10Eu0.04,BaMgSi4O10,Eu,2,0.04,298,464,360,https://doi.org/10.1021/acs.inorgchem.0c01803,,,0.625,0.0625,0.5625,90,56,8,48,205.7169,137.327,15.9994,121.3276,5.35,2.15,0.6,1.55,7.54,3.44,0.89,2.55,10,4,2,2,34.6276356,13.618055,5.2116646,8.4063904,0.338196286,0.289719626,1.869158875,2.285743333,1.31,3.44,1.49,1.069375,2.7625,12.75,13.75,5.125,6.375,1.25,0
BaMgSi4O10Mn0.08,BaMgSi4O10,Mn,2,0.08,298,537,440,https://doi.org/10.1021/acs.inorgchem.0c01803,,,0.625,0.0625,0.5625,90,56,8,48,205.7169,137.327,15.9994,121.3276,5.35,2.15,0.6,1.55,7.54,3.44,0.89,2.55,10,4,2,2,34.6276356,13.618055,5.2116646,8.4063904,0.338196286,0.289719626,1.869158875,2.285743333,0.97,3.44,0.86,1.069375,2.7625,12.75,13.75,5.125,6.375,1.25,0
Ga1.97O3Cr0.03,Ga1.97O3,Cr,3,0.03,298,713,450,https://doi.org/10.1021/acsami.1c05949,"mp-886,mp-1243,mp-1244900,mp-1245167,mp-1244938,mp-1245018,mp-1244932,mp-685090,mp-13134", icsd-603563 icsd-184327 icsd-166198 icsd-34243 icsd-83645 icsd-33644 icsd-635016 icsd-166199 icsd-27431 icsd-162252,0.60362173,0.39637827,0.207243461,39,31,8,23,85.7224,69.723,15.9994,53.7236,1.9,1.3,0.6,0.7,5.25,3.44,1.81,1.63,5,4,1,3,19.617357,13.618055,5.999302,7.618753,0.31047619,0.368421051,2.631578934,2.198010256,0.94,3.44,0.76,1.061810865,2.793903421,17.1167002,14.81086519,5.585513078,7.567404427,3.963782696,0
Ga1.87In0.1O3Cr0.03,Ga1.87In0.1O3,Cr,3,0.03,298,760,450,https://doi.org/10.1021/acsami.1c05949,"mp-886,mp-1243,mp-1244900,mp-1245167,mp-1244938,mp-1245018,mp-1244932,mp-685090,mp-13134", icsd-603563 icsd-184327 icsd-166198 icsd-34243 icsd-83645 icsd-33644 icsd-635016 icsd-166199 icsd-27431 icsd-162252,0.60362173,0.020120724,0.583501006,88,49,8,41,200.5404,114.818,15.9994,98.8186,3.45,1.55,0.6,0.95,7.03,3.44,1.78,1.66,6,4,1,3,25.4037127,13.618055,5.7863557,7.8316993,0.236130867,0.275362318,1.73913043,2.278868182,0.94,3.44,0.94,1.065432596,2.793299799,17.47887324,14.81086519,5.625754527,7.688128773,4.16498994,0
Ga1.77In0.2O3Cr0.03,Ga1.77In0.2O3,Cr,3,0.03,298,780,450,https://doi.org/10.1021/acsami.1c05949,"mp-886,mp-1243,mp-1244900,mp-1245167,mp-1244938,mp-1245018,mp-1244932,mp-685090,mp-13134", icsd-603563 icsd-184327 icsd-166198 icsd-34243 icsd-83645 icsd-33644 icsd-635016 icsd-166199 icsd-27431 icsd-162252,0.60362173,0.040241449,0.563380282,88,49,8,41,200.5404,114.818,15.9994,98.8186,3.45,1.55,0.6,0.95,7.03,3.44,1.78,1.66,6,4,1,3,25.4037127,13.618055,5.7863557,7.8316993,0.236130867,0.275362318,1.73913043,2.278868182,0.94,3.44,0.94,1.069054326,2.792696177,17.84104628,14.81086519,5.665995976,7.808853119,4.366197183,0
Ga1.67In0.3O3Cr0.03,Ga1.67In0.3O3,Cr,3,0.03,298,795,450,https://doi.org/10.1021/acsami.1c05949,"mp-886,mp-1243,mp-1244900,mp-1245167,mp-1244938,mp-1245018,mp-1244932,mp-685090,mp-13134", icsd-603563 icsd-184327 icsd-166198 icsd-34243 icsd-83645 icsd-33644 icsd-635016 icsd-166199 icsd-27431 icsd-162252,0.60362173,0.060362173,0.543259557,88,49,8,41,200.5404,114.818,15.9994,98.8186,3.45,1.55,0.6,0.95,7.03,3.44,1.78,1.66,6,4,1,3,25.4037127,13.618055,5.7863557,7.8316993,0.236130867,0.275362318,1.73913043,2.278868182,0.94,3.44,0.94,1.072676056,2.792092555,18.20321932,14.81086519,5.706237425,7.929577465,4.567404427,0
Ga1.57In0.4O3Cr0.03,Ga1.57In0.4O3,Cr,3,0.03,298,815,450,https://doi.org/10.1021/acsami.1c05949,"mp-886,mp-1243,mp-1244900,mp-1245167,mp-1244938,mp-1245018,mp-1244932,mp-685090,mp-13134", icsd-603563 icsd-184327 icsd-166198 icsd-34243 icsd-83645 icsd-33644 icsd-635016 icsd-166199 icsd-27431 icsd-162252,0.60362173,0.080482897,0.523138833,88,49,8,41,200.5404,114.818,15.9994,98.8186,3.45,1.55,0.6,0.95,7.03,3.44,1.78,1.66,6,4,1,3,25.4037127,13.618055,5.7863557,7.8316993,0.236130867,0.275362318,1.73913043,2.278868182,0.94,3.44,0.94,1.076297787,2.791488934,18.56539235,14.81086519,5.746478873,8.050301811,4.76861167,0
Ga1.47In0.5O3Cr0.03,Ga1.47In0.5O3,Cr,3,0.03,298,820,450,https://doi.org/10.1021/acsami.1c05949,"mp-886,mp-1243,mp-1244900,mp-1245167,mp-1244938,mp-1245018,mp-1244932,mp-685090,mp-13134", icsd-603563 icsd-184327 icsd-166198 icsd-34243 icsd-83645 icsd-33644 icsd-635016 icsd-166199 icsd-27431 icsd-162252,0.60362173,0.100603622,0.503018109,88,49,8,41,200.5404,114.818,15.9994,98.8186,3.45,1.55,0.6,0.95,7.03,3.44,1.78,1.66,6,4,1,3,25.4037127,13.618055,5.7863557,7.8316993,0.236130867,0.275362318,1.73913043,2.278868182,0.94,3.44,0.94,1.079919517,2.790885312,18.92756539,14.81086519,5.786720322,8.171026157,4.969818913,0
Ba2Y5B5O17Ce0.25,Ba2Y5B5O17,Ce,3,0.25,298,457,363,https://doi.org/10.1021/acs.chemmater.7b01416,,,0.586206897,0.068965517,0.517241379,108,56,5,51,253.04325,137.327,10.811,126.516,5.4,2.15,0.6,1.55,7.59,3.44,0.89,2.55,8,4,1,3,33.3449986,13.618055,5.2116646,8.4063904,0.335968379,0.287037037,1.481481479,2.342993055,1.15,3.44,1.04,1.09137931,2.64,16.13793103,12.27586207,5.586206897,7.275862069,3.275862069,0
Ba2Y3.75Lu1.25B5O17Ce0.25,Ba2Y3.75Lu1.25B5O17,Ce,3,0.25,298,458,363,https://doi.org/10.1021/acs.chemmater.7b01416,,,0.586206897,0.043103448,0.543103448,179,71,5,66,428.01025,174.967,10.811,164.156,7.15,2.15,0.6,1.55,8.86,3.44,0.89,2.55,9,4,1,3,38.7708696,13.618055,5.2116646,8.4063904,0.287810383,0.216783216,1.258741257,2.391118715,1.15,3.44,1.04,1.089698276,2.642155172,17.51724138,12.27586207,5.672413793,7.534482759,3.706896552,0.603448276
Ba2Y2.5Lu2.5B5O17Ce0.25,Ba2Y2.5Lu2.5B5O17,Ce,3,0.25,298,452,363,https://doi.org/10.1021/acs.chemmater.7b01416,,,0.586206897,0.068965517,0.517241379,179,71,5,66,428.01025,174.967,10.811,164.156,7.15,2.15,0.6,1.55,8.86,3.44,0.89,2.55,9,4,1,3,38.7708696,13.618055,5.2116646,8.4063904,0.287810383,0.216783216,1.258741257,2.391118715,1.15,3.44,1.04,1.088017241,2.644310345,18.89655172,12.27586207,5.75862069,7.793103448,4.137931034,1.206896552
Ba2Y1.25Lu3.75B5O17Ce0.25,Ba2Y1.25Lu3.75B5O17,Ce,3,0.25,298,450,363,https://doi.org/10.1021/acs.chemmater.7b01416,,,0.586206897,0.043103448,0.543103448,179,71,5,66,428.01025,174.967,10.811,164.156,7.15,2.15,0.6,1.55,8.86,3.44,0.89,2.55,9,4,1,3,38.7708696,13.618055,5.2116646,8.4063904,0.287810383,0.216783216,1.258741257,2.391118715,1.15,3.44,1.04,1.086336207,2.646465517,20.27586207,12.27586207,5.844827586,8.051724138,4.568965517,1.810344828
Ba2Lu5B5O17Ce0.25,Ba2Lu5B5O17,Ce,3,0.25,298,447,363,https://doi.org/10.1021/acs.chemmater.7b01416,,,0.586206897,0.068965517,0.517241379,140,71,5,66,339.1044,174.967,10.811,164.156,5.35,2.15,0.6,1.55,7.64,3.44,0.89,2.55,8,4,1,3,32.5536096,13.618055,5.2116646,8.4063904,0.333769633,0.289719626,1.4953271,2.422174286,1.15,3.44,1.001,1.084655172,2.64862069,21.65517241,12.27586207,5.931034483,8.310344828,5,2.413793103
NaLa3.6Mo3O15FEu0.1,NaLa3.6Mo3O15F,Eu,3,0.1,298,615,395,https://doi.org/10.1364/OME.4.000190,,,0.63559322,0.042372881,0.593220339,127,57,8,49,292.8330425,138.90547,15.9994,122.90607,6.3,1.95,0.5,1.45,11.61,3.98,0.93,3.05,16,5,1,4,48.84928196,17.42282,5.13907696,12.28374304,0.262704565,0.23015873,2.539682536,2.305771988,1.087,3.71,1.16,1.157169492,2.836864407,19.96610169,12.15254237,5.898305085,8.957627119,5.110169492,0
NaLa3.2Mo3O15FEu0.2,NaLa3.2Mo3O15F,Eu,3,0.2,298,615,395,https://doi.org/10.1364/OME.4.000190,,,0.646551724,0.043103448,0.603448276,127,57,8,49,292.8330425,138.90547,15.9994,122.90607,6.3,1.95,0.5,1.45,11.61,3.98,0.93,3.05,16,5,1,4,48.84928196,17.42282,5.13907696,12.28374304,0.262704565,0.23015873,2.539682536,2.305771988,1.087,3.71,1.16,1.156913793,2.866810345,19.32758621,12.31034483,5.793103448,8.698275862,4.836206897,0
NaLa2.8Mo3O15FEu0.3,NaLa2.8Mo3O15F,Eu,3,0.3,298,615,395,https://doi.org/10.1364/OME.4.000190,,,0.657894737,0.043859649,0.614035088,127,57,8,49,292.8330425,138.90547,15.9994,122.90607,6.3,1.95,0.5,1.45,11.61,3.98,0.93,3.05,16,5,1,4,48.84928196,17.42282,5.13907696,12.28374304,0.262704565,0.23015873,2.539682536,2.305771988,1.087,3.71,1.16,1.156649123,2.897807018,18.66666667,12.47368421,5.684210526,8.429824561,4.552631579,0
NaLa2.4Mo3O15FEu0.4,NaLa2.4Mo3O15F,Eu,3,0.4,298,615,395,https://doi.org/10.1364/OME.4.000190,,,0.669642857,0.044642857,0.625,127,57,8,49,292.8330425,138.90547,15.9994,122.90607,6.3,1.95,0.5,1.45,11.61,3.98,0.93,3.05,16,5,1,4,48.84928196,17.42282,5.13907696,12.28374304,0.262704565,0.23015873,2.539682536,2.305771988,1.087,3.71,1.16,1.156375,2.929910714,17.98214286,12.64285714,5.571428571,8.151785714,4.258928571,0
NaLa2Mo3O15FEu0.5,NaLa2Mo3O15F,Eu,3,0.5,298,615,395,https://doi.org/10.1364/OME.4.000190,,,0.681818182,0.045454545,0.636363636,127,57,8,49,292.8330425,138.90547,15.9994,122.90607,6.3,1.95,0.5,1.45,11.61,3.98,0.93,3.05,16,5,1,4,48.84928196,17.42282,5.13907696,12.28374304,0.262704565,0.23015873,2.539682536,2.305771988,1.087,3.71,1.16,1.156090909,2.963181818,17.27272727,12.81818182,5.454545455,7.863636364,3.954545455,0
NaLa1.6Mo3O15FEu0.6,NaLa1.6Mo3O15F,Eu,3,0.6,298,615,395,https://doi.org/10.1364/OME.4.000190,,,0.694444444,0.046296296,0.648148148,127,57,8,49,292.8330425,138.90547,15.9994,122.90607,6.3,1.95,0.5,1.45,11.61,3.98,0.93,3.05,16,5,1,4,48.84928196,17.42282,5.13907696,12.28374304,0.262704565,0.23015873,2.539682536,2.305771988,1.087,3.71,1.16,1.155796296,2.997685185,16.53703704,13,5.333333333,7.564814815,3.638888889,0
NaLa1.2Mo3O15FEu0.7,NaLa1.2Mo3O15F,Eu,3,0.7,298,615,395,https://doi.org/10.1364/OME.4.000190,,,0.70754717,0.047169811,0.660377358,127,57,8,49,292.8330425,138.90547,15.9994,122.90607,6.3,1.95,0.5,1.45,11.61,3.98,0.93,3.05,16,5,1,4,48.84928196,17.42282,5.13907696,12.28374304,0.262704565,0.23015873,2.539682536,2.305771988,1.087,3.71,1.16,1.155490566,3.033490566,15.77358491,13.18867925,5.20754717,7.254716981,3.311320755,0
NaLa0.8Mo3O15FEu0.8,NaLa0.8Mo3O15F,Eu,3,0.8,298,615,395,https://doi.org/10.1364/OME.4.000190,,,0.721153846,0.038461538,0.682692308,127,57,8,49,292.8330425,138.90547,15.9994,122.90607,6.3,1.95,0.5,1.45,11.61,3.98,0.93,3.05,16,5,1,4,48.84928196,17.42282,5.13907696,12.28374304,0.262704565,0.23015873,2.539682536,2.305771988,1.087,3.71,1.16,1.155173077,3.070673077,14.98076923,13.38461538,5.076923077,6.932692308,2.971153846,0
NaLa0.4Mo3O15FEu0.9,NaLa0.4Mo3O15F,Eu,3,0.9,298,615,395,https://doi.org/10.1364/OME.4.000190,,,0.735294118,0.019607843,0.715686275,127,57,8,49,292.8330425,138.90547,15.9994,122.90607,6.3,1.95,0.5,1.45,11.61,3.98,0.93,3.05,16,5,1,4,48.84928196,17.42282,5.13907696,12.28374304,0.262704565,0.23015873,2.539682536,2.305771988,1.087,3.71,1.16,1.154843137,3.109313725,14.15686275,13.58823529,4.941176471,6.598039216,2.617647059,0
NaMo3O15FEu1,NaMo3O15F,Eu,3,1,298,615,395,https://doi.org/10.1364/OME.4.000190,,,0.75,0.05,0.7,70,42,8,34,153.9275725,95.94,15.9994,79.9406,4.35,1.8,0.5,1.3,10.51,3.98,0.93,3.05,15,5,1,4,43.27238196,17.42282,5.13907696,12.28374304,0.290199809,0.298850574,3.448275854,2.198965321,1.087,3.71,1.16,1.1545,3.1495,13.3,13.8,4.8,6.25,2.25,0
Gd6MoO12Eu0.25,Gd6MoO12,Eu,3,0.25,298,613,394,https://doi.org/10.1007/s11051-013-1940-7,,,0.631578947,0.052631579,0.578947368,114,64,8,56,269.1894,157.25,15.9994,141.2506,3.85,1.8,0.6,1.2,6.8,3.44,1.2,2.24,10,5,1,4,26.860285,13.618055,6.1498,7.468255,0.329411764,0.311688311,2.597402591,2.361310526,1.087,3.44,1.075,1.176052632,2.665263158,27.47368421,11.36842105,6.789473684,11.05263158,7.421052632,2.210526316
Gd6MoO12Eu0.25,Gd6MoO12,Eu,3,0.25,298,613,320,https://doi.org/10.1007/s11051-013-1940-7,,,0.631578947,0.052631579,0.578947368,114,64,8,56,269.1894,157.25,15.9994,141.2506,3.85,1.8,0.6,1.2,6.8,3.44,1.2,2.24,10,5,1,4,26.860285,13.618055,6.1498,7.468255,0.329411764,0.311688311,2.597402591,2.361310526,1.087,3.44,1.075,1.176052632,2.665263158,27.47368421,11.36842105,6.789473684,11.05263158,7.421052632,2.210526316
Gd6MoO12Eu0.25,Gd6MoO12,Eu,3,0.25,298,613,450,https://doi.org/10.1007/s11051-013-1940-7,,,0.631578947,0.052631579,0.578947368,114,64,8,56,269.1894,157.25,15.9994,141.2506,3.85,1.8,0.6,1.2,6.8,3.44,1.2,2.24,10,5,1,4,26.860285,13.618055,6.1498,7.468255,0.329411764,0.311688311,2.597402591,2.361310526,1.087,3.44,1.075,1.176052632,2.665263158,27.47368421,11.36842105,6.789473684,11.05263158,7.421052632,2.210526316
Ca2PO4ClEu0.11,Ca2PO4Cl,Eu,2,0.11,298,454,400,https://doi.org/10.1039/B920610H,mp-554081, icsd-15316,0.5,0.125,0.375,60,20,8,12,122.504162,40.078,15.9994,24.0786,4.4,1.8,0.6,1.2,9.79,3.44,1,2.44,14,5,2,3,43.18552947,13.618055,6.11315547,7.50489953,0.249233912,0.272727272,3.181818175,2.041736033,1.31,2.93,1.14,1.08125,2.63875,13,12.5,5.5,7.5,0,0
Y3Al5O12Ce0.06,Y3Al5O12,Ce,3,0.06,298,560,450,https://doi.org/10.1063/1.2367657,mp-3050, icsd-67102 icsd-236589 icsd-280104 icsd-41144 icsd-74607 icsd-41145 icsd-67103 icsd-170157 icsd-20090 icsd-93635 icsd-16825 icsd-170158 icsd-31496 icsd-23848 icsd-93634,0.6,0.15,0.45,60,39,8,31,131.8867886,88.90585,15.9994,72.90645,3.65,1.8,0.6,1.2,6.27,3.44,1.22,2.22,6,4,1,3,25.821084,13.618055,5.985769,7.632286,0.354066985,0.328767122,1.643835612,2.198113143,1.15,3.44,1.04,1.08075,2.6495,13.9,13.3,5.4,6.85,1.65,0
BaBeSiO4Eu0.01,BaBeSiO4,Eu,2,0.01,298,460,337,https://doi.org/10.1364/OME.6.000416,mp-550751, icsd-86792,0.571428571,0.142857143,0.428571429,82,56,4,52,190.424082,137.327,9.012182,128.314818,4.9,2.15,0.6,1.55,7.8,3.44,0.89,2.55,10,4,2,2,36.3040986,13.618055,5.2116646,8.4063904,0.326923077,0.31632653,2.040816322,2.322244902,1.31,3.44,1.49,1.094285714,2.588571429,15.14285714,11.71428571,5.428571429,6.857142857,2.857142857,0
BaBeSiO4Eu0.02,BaBeSiO4,Eu,2,0.02,298,460,337,https://doi.org/10.1364/OME.6.000416,mp-550751, icsd-86792,0.571428571,0.142857143,0.428571429,82,56,4,52,190.424082,137.327,9.012182,128.314818,4.9,2.15,0.6,1.55,7.8,3.44,0.89,2.55,10,4,2,2,36.3040986,13.618055,5.2116646,8.4063904,0.326923077,0.31632653,2.040816322,2.322244902,1.31,3.44,1.49,1.094285714,2.588571429,15.14285714,11.71428571,5.428571429,6.857142857,2.857142857,0
BaBeSiO4Eu0.03,BaBeSiO4,Eu,2,0.03,298,460,337,https://doi.org/10.1364/OME.6.000416,mp-550751, icsd-86792,0.571428571,0.142857143,0.428571429,82,56,4,52,190.424082,137.327,9.012182,128.314818,4.9,2.15,0.6,1.55,7.8,3.44,0.89,2.55,10,4,2,2,36.3040986,13.618055,5.2116646,8.4063904,0.326923077,0.31632653,2.040816322,2.322244902,1.31,3.44,1.49,1.094285714,2.588571429,15.14285714,11.71428571,5.428571429,6.857142857,2.857142857,0
BaBeSiO4Eu0.05,BaBeSiO4,Eu,2,0.05,298,460,337,https://doi.org/10.1364/OME.6.000416,mp-550751, icsd-86792,0.571428571,0.142857143,0.428571429,82,56,4,52,190.424082,137.327,9.012182,128.314818,4.9,2.15,0.6,1.55,7.8,3.44,0.89,2.55,10,4,2,2,36.3040986,13.618055,5.2116646,8.4063904,0.326923077,0.31632653,2.040816322,2.322244902,1.31,3.44,1.49,1.094285714,2.588571429,15.14285714,11.71428571,5.428571429,6.857142857,2.857142857,0
BaBeSiO4Eu0.07,BaBeSiO4,Eu,2,0.07,298,460,337,https://doi.org/10.1364/OME.6.000416,mp-550751, icsd-86792,0.571428571,0.142857143,0.428571429,82,56,4,52,190.424082,137.327,9.012182,128.314818,4.9,2.15,0.6,1.55,7.8,3.44,0.89,2.55,10,4,2,2,36.3040986,13.618055,5.2116646,8.4063904,0.326923077,0.31632653,2.040816322,2.322244902,1.31,3.44,1.49,1.094285714,2.588571429,15.14285714,11.71428571,5.428571429,6.857142857,2.857142857,0
BaBeSiO4Eu0.1,BaBeSiO4,Eu,2,0.1,298,460,337,https://doi.org/10.1364/OME.6.000416,mp-550751, icsd-86792,0.571428571,0.142857143,0.428571429,82,56,4,52,190.424082,137.327,9.012182,128.314818,4.9,2.15,0.6,1.55,7.8,3.44,0.89,2.55,10,4,2,2,36.3040986,13.618055,5.2116646,8.4063904,0.326923077,0.31632653,2.040816322,2.322244902,1.31,3.44,1.49,1.094285714,2.588571429,15.14285714,11.71428571,5.428571429,6.857142857,2.857142857,0
Ca9LaP7O28Eu0.005,Ca9LaP7O28,Eu,2,0.005,298,502,365,https://doi.org/10.1364/OE.18.005089,,,0.622222222,0.022222222,0.6,100,57,8,49,225.956632,138.90547,15.9994,122.90607,5.35,1.95,0.6,1.35,7.73,3.44,1,2.44,10,4,1,3,35.79479647,13.618055,5.5769,8.041155,0.315653298,0.252336448,1.869158875,2.25956632,1.31,2.815,1.172,1.1236,2.705555556,12.57777778,12.75555556,5.288888889,6.822222222,0.466666667,0
Ba0.99YSi2Al2O2N5Eu0.01,Ba0.99YSi2Al2O2N5,Eu,2,0.01,298,510,354,https://doi.org/10.1039/C0JM03573D,,,0.38491147,0.076212471,0.308698999,137,56,7,49,311.3059886,137.327,14.0067,123.3203,7.55,2.15,0.6,1.55,12.1,3.44,0.89,2.55,13,4,1,3,53.7185586,14.53413,5.2116646,9.3224654,0.210743801,0.205298013,1.721854302,2.272306486,1.31,3.24,1.49,0.81717475,2.401932256,15.35334873,12.77752117,5.687451886,7.294842186,2.371054657,0
Ba0.98YSi2Al2O2N5Eu0.02,Ba0.98YSi2Al2O2N5,Eu,2,0.02,298,512,358,https://doi.org/10.1039/C0JM03573D,,,0.385208012,0.07550077,0.309707242,137,56,7,49,311.3059886,137.327,14.0067,123.3203,7.55,2.15,0.6,1.55,12.1,3.44,0.89,2.55,13,4,1,3,53.7185586,14.53413,5.2116646,9.3224654,0.210743801,0.205298013,1.721854302,2.272306486,1.31,3.24,1.49,0.816656394,2.403097072,15.3220339,12.78582435,5.682588598,7.281972265,2.357473035,0
Ba0.96YSi2Al2O2N5Eu0.04,Ba0.96YSi2Al2O2N5,Eu,2,0.04,298,515,354,https://doi.org/10.1039/C0JM03573D,,,0.385802469,0.074074074,0.311728395,137,56,7,49,311.3059886,137.327,14.0067,123.3203,7.55,2.15,0.6,1.55,12.1,3.44,0.89,2.55,13,4,1,3,53.7185586,14.53413,5.2116646,9.3224654,0.210743801,0.205298013,1.721854302,2.272306486,1.31,3.24,1.49,0.815617284,2.405432099,15.25925926,12.80246914,5.672839506,7.25617284,2.330246914,0
Ba0.92YSi2Al2O2N5Eu0.08,Ba0.92YSi2Al2O2N5,Eu,2,0.08,298,519,359,https://doi.org/10.1039/C0JM03573D,,,0.386996904,0.07120743,0.315789474,137,56,7,49,311.3059886,137.327,14.0067,123.3203,7.55,2.15,0.6,1.55,12.1,3.44,0.89,2.55,13,4,1,3,53.7185586,14.53413,5.2116646,9.3224654,0.210743801,0.205298013,1.721854302,2.272306486,1.31,3.24,1.49,0.813529412,2.410123839,15.13312693,12.83591331,5.653250774,7.204334365,2.275541796,0
Ba0.88YSi2Al2O2N5Eu0.12,Ba0.88YSi2Al2O2N5,Eu,2,0.12,298,527,362,https://doi.org/10.1039/C0JM03573D,,,0.388198758,0.068322981,0.319875776,137,56,7,49,311.3059886,137.327,14.0067,123.3203,7.55,2.15,0.6,1.55,12.1,3.44,0.89,2.55,13,4,1,3,53.7185586,14.53413,5.2116646,9.3224654,0.210743801,0.205298013,1.721854302,2.272306486,1.31,3.24,1.49,0.811428571,2.41484472,15.00621118,12.86956522,5.633540373,7.152173913,2.220496894,0
Ba0.84YSi2Al2O2N5Eu0.16,Ba0.84YSi2Al2O2N5,Eu,2,0.16,298,533,359,https://doi.org/10.1039/C0JM03573D,,,0.3894081,0.065420561,0.323987539,137,56,7,49,311.3059886,137.327,14.0067,123.3203,7.55,2.15,0.6,1.55,12.1,3.44,0.89,2.55,13,4,1,3,53.7185586,14.53413,5.2116646,9.3224654,0.210743801,0.205298013,1.721854302,2.272306486,1.31,3.24,1.49,0.809314642,2.419595016,14.87850467,12.90342679,5.613707165,7.099688474,2.165109034,0
Ba0.82Sr0.1YSi2Al2O2N5Eu0.08,Ba0.82Sr0.1YSi2Al2O2N5,Eu,2,0.08,298,528,365,https://doi.org/10.1039/C0JM03573D,,,0.386996904,0.007739938,0.379256966,175,56,7,49,398.9259886,137.327,14.0067,123.3203,9.55,2.15,0.6,1.55,13.05,3.44,0.89,2.55,15,4,1,3,59.41342605,14.53413,5.2116646,9.3224654,0.195402299,0.162303665,1.570680627,2.279577078,1.31,3.24,1.32,0.812213622,2.410588235,14.99380805,12.83591331,5.637770898,7.157894737,2.198142415,0
Ba0.72Sr0.2YSi2Al2O2N5Eu0.08,Ba0.72Sr0.2YSi2Al2O2N5,Eu,2,0.08,298,533,365,https://doi.org/10.1039/C0JM03573D,,,0.386996904,0.015479876,0.371517028,175,56,7,49,398.9259886,137.327,14.0067,123.3203,9.55,2.15,0.6,1.55,13.05,3.44,0.89,2.55,15,4,1,3,59.41342605,14.53413,5.2116646,9.3224654,0.195402299,0.162303665,1.570680627,2.279577078,1.31,3.24,1.32,0.810897833,2.411052632,14.85448916,12.83591331,5.622291022,7.111455108,2.120743034,0
Ba0.52Sr0.4YSi2Al2O2N5Eu0.08,Ba0.52Sr0.4YSi2Al2O2N5,Eu,2,0.08,298,545,365,https://doi.org/10.1039/C0JM03573D,,,0.386996904,0.030959752,0.356037152,175,56,7,49,398.9259886,137.327,14.0067,123.3203,9.55,2.15,0.6,1.55,13.05,3.44,0.89,2.55,15,4,1,3,59.41342605,14.53413,5.2116646,9.3224654,0.195402299,0.162303665,1.570680627,2.279577078,1.31,3.24,1.32,0.808266254,2.411981424,14.57585139,12.83591331,5.591331269,7.018575851,1.965944272,0
Ba0.32Sr0.6YSi2Al2O2N5Eu0.08,Ba0.32Sr0.6YSi2Al2O2N5,Eu,2,0.08,298,550,365,https://doi.org/10.1039/C0JM03573D,,,0.386996904,0.024767802,0.362229102,175,56,7,49,398.9259886,137.327,14.0067,123.3203,9.55,2.15,0.6,1.55,13.05,3.44,0.89,2.55,15,4,1,3,59.41342605,14.53413,5.2116646,9.3224654,0.195402299,0.162303665,1.570680627,2.279577078,1.31,3.24,1.32,0.805634675,2.412910217,14.29721362,12.83591331,5.560371517,6.925696594,1.811145511,0
Ba0.12Sr0.8YSi2Al2O2N5Eu0.08,Ba0.12Sr0.8YSi2Al2O2N5,Eu,2,0.08,298,565,365,https://doi.org/10.1039/C0JM03573D,,,0.386996904,0.009287926,0.377708978,175,56,7,49,398.9259886,137.327,14.0067,123.3203,9.55,2.15,0.6,1.55,13.05,3.44,0.89,2.55,15,4,1,3,59.41342605,14.53413,5.2116646,9.3224654,0.195402299,0.162303665,1.570680627,2.279577078,1.31,3.24,1.32,0.803003096,2.413839009,14.01857585,12.83591331,5.529411765,6.832817337,1.656346749,0
Ba0.98La2Si2S8Eu0.02,Ba0.98La2Si2S8,Eu,2,0.02,298,645,405,https://doi.org/10.1021/am505613s,,,0.61633282,0.07550077,0.540832049,143,57,14,43,336.38297,138.90547,28.0855,110.81997,6.2,2.15,1,1.15,6.47,2.58,0.89,1.69,9,4,1,3,29.3002546,10.36001,5.2116646,5.1483454,0.261205564,0.185483871,1.451612901,2.352328461,1.31,2.58,1.172,0.918659476,2.119583975,25.02927581,12.63174114,7.377503852,12.90600924,4.745762712,0
Ca0.975Sr0.975SiO4Eu0.05,Ca0.975Sr0.975SiO4,Eu,2,0.05,298,509,385,https://doi.org/10.1016/j.ceramint.2014.12.131,mp-554006, icsd-20544,0.575539568,0.14028777,0.435251799,80,38,8,30,171.7829,87.62,15.9994,71.6206,5.5,2,0.6,1.4,7.29,3.44,0.95,2.49,10,4,2,2,33.57775792,13.618055,5.69486745,7.92318755,0.341563786,0.254545454,1.818181815,2.14728625,1.31,3.44,1.32,1.147985612,2.526798561,14.75539568,11.78417266,5.690647482,7.661870504,1.402877698,0
Sr7.92MgYP7O28Eu0.01,Sr7.92MgYP7O28,Eu,2,0.01,298,610,400,https://doi.org/10.1021/ic200515w,,,0.623330365,0.022261799,0.601068566,112,39,8,31,247.804012,88.90585,15.9994,72.90645,6.9,2,0.6,1.4,9.11,3.44,0.95,2.49,12,4,1,3,43.66310445,13.618055,5.69486745,7.92318755,0.273326015,0.20289855,1.739130432,2.212535821,1.31,2.815,1.32,1.146135352,2.709349955,15.15939448,12.7747106,5.547640249,7.603739982,2.008014248,0
Sr7.76MgLaP7O28Eu0.03,Sr7.76MgLaP7O28,Eu,2,0.03,298,611,400,https://doi.org/10.1021/ic200515w,,,0.625558534,0.022341376,0.603217158,130,57,8,49,297.803632,138.90547,15.9994,122.90607,7.05,2,0.6,1.4,8.99,3.44,0.95,2.49,12,4,1,3,43.02274445,13.618055,5.5769,8.041155,0.276974416,0.19858156,1.702127657,2.290797169,1.31,2.815,1.32,1.148462913,2.712957998,15.47989276,12.81322609,5.576407507,7.700625559,2.202859696,0
Ca0.94Al2Si2O8Eu0.01,Ca0.94Al2Si2O8,Eu,2,0.01,298,425,354,https://doi.org/10.1021/cm050638f,"mp-6532,mp-758658,mp-1227479", icsd-252652 icsd-252654 icsd-252649 icsd-654 icsd-31127 icsd-86319 icsd-34942 icsd-252657 icsd-252653 icsd-252650 icsd-86317 icsd-252655 icsd-252656 icsd-23922 icsd-22023 icsd-252648 icsd-22022 icsd-86318 icsd-252651 icsd-202712,0.618238022,0.072642968,0.545595054,55,20,8,12,111.1444386,40.078,15.9994,24.0786,4.75,1.8,0.6,1.2,7.95,3.44,1,2.44,9,4,1,3,33.86865947,13.618055,5.985769,7.632286,0.306918239,0.252631578,1.894736838,2.020807974,1.31,3.44,1.14,1.049582689,2.741885626,10.57187017,14.21020093,4.908809892,5.663060278,0,0
Sr0.99Zn2P2O8Eu0.01,Sr0.99Zn2P2O8,Eu,2,0.01,298,416,365,https://doi.org/10.1063/1.2182026,mp-8810, icsd-68881,0.615858353,0.076212471,0.539645881,91,38,8,30,200.002162,87.62,15.9994,71.6206,4.95,2,0.6,1.4,8.23,3.44,0.95,2.49,19,10,2,8,39.19380545,13.618055,5.69486745,7.92318755,0.30255164,0.282828282,3.838383831,2.197825956,1.31,2.815,1.32,1.096751347,2.782178599,14.75134719,14.16320246,5.381062356,7.068514242,2.301770593,0
SrZn1.96P2O8Mn0.04,SrZn1.96P2O8,Mn,2,0.04,298,538,416,https://doi.org/10.1063/1.2182026,mp-8810, icsd-68881,0.617283951,0.077160494,0.540123457,91,38,8,30,200.002162,87.62,15.9994,71.6206,4.95,2,0.6,1.4,8.23,3.44,0.95,2.49,19,10,2,8,39.19380545,13.618055,5.69486745,7.92318755,0.30255164,0.282828282,3.838383831,2.197825956,0.97,2.815,0.88,1.097592593,2.784259259,14.72222222,14.16049383,5.37654321,7.061728395,2.283950617,0
Ca1.992MgSi2O7Eu0.004,Ca1.992MgSi2O7,Eu,2,0.004,298,528,381,https://doi.org/10.1063/1.2722670,"mp-6094,mp-559083,mp-677780", icsd-94146 icsd-85089 icsd-94142 icsd-160358 icsd-94145 icsd-94140 icsd-92773 icsd-50065 icsd-160352 icsd-50068 icsd-50070 icsd-163285 icsd-160353 icsd-94141 icsd-160355 icsd-160354 icsd-187931 icsd-50067 icsd-160356 icsd-34805 icsd-50071 icsd-100736 icsd-26683 icsd-192373 icsd-94144 icsd-50066 icsd-67691 icsd-39924 icsd-160357 icsd-50069 icsd-163286 icsd-158177 icsd-94143 icsd-85088 icsd-163287,0.583722482,0.083388926,0.500333556,54,20,8,12,108.4679,40.078,15.9994,24.0786,5,1.8,0.6,1.2,7.65,3.44,1,2.44,10,4,2,2,35.52912647,13.618055,6.11315547,7.50489953,0.318954248,0.24,1.999999996,2.008664814,1.31,3.44,1.14,1.086631087,2.600233489,11.3275517,12.17344897,5.164776518,6.162775183,0,0
Ca2Mg0.75Si2O7Mn0.25,Ca2Mg0.75Si2O7,Mn,2,0.25,298,602,408,https://doi.org/10.1063/1.2722670,"mp-6094,mp-559083,mp-677780", icsd-94146 icsd-85089 icsd-94142 icsd-160358 icsd-94145 icsd-94140 icsd-92773 icsd-50065 icsd-160352 icsd-50068 icsd-50070 icsd-163285 icsd-160353 icsd-94141 icsd-160355 icsd-160354 icsd-187931 icsd-50067 icsd-160356 icsd-34805 icsd-50071 icsd-100736 icsd-26683 icsd-192373 icsd-94144 icsd-50066 icsd-67691 icsd-39924 icsd-160357 icsd-50069 icsd-163286 icsd-158177 icsd-94143 icsd-85088 icsd-163287,0.595744681,0.063829787,0.531914894,54,20,8,12,108.4679,40.078,15.9994,24.0786,5,1.8,0.6,1.2,7.65,3.44,1,2.44,10,4,2,2,35.52912647,13.618055,6.11315547,7.50489953,0.318954248,0.24,1.999999996,2.008664814,0.97,3.44,0.86,1.091489362,2.626595745,11.31914894,12.38297872,5.14893617,6.170212766,0,0
Ca9.9KP7O28Eu0.01,Ca9.9KP7O28,Eu,2,0.01,298,460,347,https://doi.org/10.1149/1.3121531,mp-6813, icsd-91525,0.610021786,0.021786492,0.588235294,62,20,8,12,126.149462,40.078,15.9994,24.0786,5.6,2.2,0.6,1.6,7.45,3.44,0.82,2.62,10,4,1,3,34.5585602,13.618055,4.34066373,9.27739127,0.351677852,0.285714285,1.785714283,2.034668742,1.31,2.815,1.14,1.131503268,2.666013072,11.89542484,12.50108932,5.233115468,6.662309368,0,0
Sr3B2O6Ce0.01,Sr3B2O6,Ce,3,0.01,298,434,351,https://doi.org/10.1063/1.2772195,mp-16432, icsd-93395,0.545454545,0.181818182,0.363636364,51,38,5,33,114.4304,87.62,10.811,76.809,3.45,2,0.6,1.4,6.43,3.44,0.95,2.49,7,4,1,3,27.61094145,13.618055,5.69486745,7.92318755,0.387247278,0.4057971,2.028985501,2.243733333,1.15,3.44,1.32,1.121818182,2.506363636,15.63636364,11.63636364,5.636363636,7.272727273,2.727272727,0
Sr3B2O6Eu0.01,Sr3B2O6,Eu,2,0.01,298,574,377,https://doi.org/10.1063/1.2772195,mp-16432, icsd-93395,0.545454545,0.181818182,0.363636364,51,38,5,33,114.4304,87.62,10.811,76.809,3.45,2,0.6,1.4,6.43,3.44,0.95,2.49,7,4,1,3,27.61094145,13.618055,5.69486745,7.92318755,0.387247278,0.4057971,2.028985501,2.243733333,1.31,3.44,1.32,1.121818182,2.506363636,15.63636364,11.63636364,5.636363636,7.272727273,2.727272727,0
LiBa0.99PO4Eu0.01,LiBa0.99PO4,Eu,2,0.01,298,470,350,https://doi.org/10.1063/1.3673331,,,0.572246066,0.141630901,0.430615165,82,56,3,53,191.241162,137.327,6.941,130.386,5.2,2.15,0.6,1.55,7.5,3.44,0.89,2.55,10,4,1,3,34.7081206,13.618055,5.2116646,8.4063904,0.34,0.298076923,1.923076919,2.332209292,1.31,2.815,1.49,1.139499285,2.548082976,15.08440629,11.72818312,5.276108727,6.975679542,2.832618026,0
LiBa0.97PO4Eu0.03,LiBa0.97PO4,Eu,2,0.03,298,470,350,https://doi.org/10.1063/1.3673331,,,0.573888092,0.139167862,0.43472023,82,56,3,53,191.241162,137.327,6.941,130.386,5.2,2.15,0.6,1.55,7.5,3.44,0.89,2.55,10,4,1,3,34.7081206,13.618055,5.2116646,8.4063904,0.34,0.298076923,1.923076919,2.332209292,1.31,2.815,1.49,1.138493544,2.552840746,14.96700143,11.75609756,5.256814921,6.926829268,2.783357245,0
LiBa0.95PO4Eu0.05,LiBa0.95PO4,Eu,2,0.05,298,470,350,https://doi.org/10.1063/1.3673331,,,0.575539568,0.136690647,0.438848921,82,56,3,53,191.241162,137.327,6.941,130.386,5.2,2.15,0.6,1.55,7.5,3.44,0.89,2.55,10,4,1,3,34.7081206,13.618055,5.2116646,8.4063904,0.34,0.298076923,1.923076919,2.332209292,1.31,2.815,1.49,1.137482014,2.557625899,14.84892086,11.78417266,5.237410072,6.877697842,2.73381295,0
LiBa0.93PO4Eu0.07,LiBa0.93PO4,Eu,2,0.07,298,470,350,https://doi.org/10.1063/1.3673331,,,0.577200577,0.134199134,0.443001443,82,56,3,53,191.241162,137.327,6.941,130.386,5.2,2.15,0.6,1.55,7.5,3.44,0.89,2.55,10,4,1,3,34.7081206,13.618055,5.2116646,8.4063904,0.34,0.298076923,1.923076919,2.332209292,1.31,2.815,1.49,1.136464646,2.562438672,14.73015873,11.81240981,5.217893218,6.828282828,2.683982684,0
LiBa0.91PO4Eu0.09,LiBa0.91PO4,Eu,2,0.09,298,470,350,https://doi.org/10.1063/1.3673331,,,0.578871201,0.131693198,0.447178003,82,56,3,53,191.241162,137.327,6.941,130.386,5.2,2.15,0.6,1.55,7.5,3.44,0.89,2.55,10,4,1,3,34.7081206,13.618055,5.2116646,8.4063904,0.34,0.298076923,1.923076919,2.332209292,1.31,2.815,1.49,1.135441389,2.567279305,14.61070912,11.84081042,5.198263386,6.778581766,2.633863965,0
LiBa0.9PO5Tb0.1,LiBa0.9PO5,Tb,3,0.1,298,545,378,https://doi.org/10.1063/1.3673331,,,0.632911392,0.113924051,0.518987342,82,56,3,53,191.241162,137.327,6.941,130.386,5.2,2.15,0.6,1.55,7.5,3.44,0.89,2.55,10,4,1,3,34.7081206,13.618055,5.2116646,8.4063904,0.34,0.298076923,1.923076919,2.332209292,1.063,2.815,0.9,1.150759494,2.679873418,13.72151899,12.37974684,5.037974684,6.405063291,2.278481013,0
LiBa0.8PO5Tb0.2,LiBa0.8PO5,Tb,3,0.2,298,545,378,https://doi.org/10.1063/1.3673331,,,0.641025641,0.102564103,0.538461538,82,56,3,53,191.241162,137.327,6.941,130.386,5.2,2.15,0.6,1.55,7.5,3.44,0.89,2.55,10,4,1,3,34.7081206,13.618055,5.2116646,8.4063904,0.34,0.298076923,1.923076919,2.332209292,1.063,2.815,0.9,1.146410256,2.702820513,13.17948718,12.51282051,4.948717949,6.179487179,2.051282051,0
LiBa0.7PO5Tb0.3,LiBa0.7PO5,Tb,3,0.3,298,545,378,https://doi.org/10.1063/1.3673331,,,0.649350649,0.090909091,0.558441558,82,56,3,53,191.241162,137.327,6.941,130.386,5.2,2.15,0.6,1.55,7.5,3.44,0.89,2.55,10,4,1,3,34.7081206,13.618055,5.2116646,8.4063904,0.34,0.298076923,1.923076919,2.332209292,1.063,2.815,0.9,1.141948052,2.726363636,12.62337662,12.64935065,4.857142857,5.948051948,1.818181818,0
LiBa0.6PO5Tb0.4,LiBa0.6PO5,Tb,3,0.4,298,545,378,https://doi.org/10.1063/1.3673331,,,0.657894737,0.078947368,0.578947368,82,56,3,53,191.241162,137.327,6.941,130.386,5.2,2.15,0.6,1.55,7.5,3.44,0.89,2.55,10,4,1,3,34.7081206,13.618055,5.2116646,8.4063904,0.34,0.298076923,1.923076919,2.332209292,1.063,2.815,0.9,1.137368421,2.750526316,12.05263158,12.78947368,4.763157895,5.710526316,1.578947368,0
LiBa0.5PO5Tb0.5,LiBa0.5PO5,Tb,3,0.5,298,545,378,https://doi.org/10.1063/1.3673331,,,0.666666667,0.066666667,0.6,82,56,3,53,191.241162,137.327,6.941,130.386,5.2,2.15,0.6,1.55,7.5,3.44,0.89,2.55,10,4,1,3,34.7081206,13.618055,5.2116646,8.4063904,0.34,0.298076923,1.923076919,2.332209292,1.063,2.815,0.9,1.132666667,2.775333333,11.46666667,12.93333333,4.666666667,5.466666667,1.333333333,0
LiBa0.98PO4Sm0.02,LiBa0.98PO4,Sm,3,0.02,298,599,402,https://doi.org/10.1063/1.3673331,,,0.573065903,0.140401146,0.432664756,82,56,3,53,191.241162,137.327,6.941,130.386,5.2,2.15,0.6,1.55,7.5,3.44,0.89,2.55,10,4,1,3,34.7081206,13.618055,5.2116646,8.4063904,0.34,0.298076923,1.923076919,2.332209292,1.098,2.815,0.9,1.138997135,2.550458453,15.02578797,11.74212034,5.266475645,6.951289398,2.808022923,0
LiBa0.96PO4Sm0.04,LiBa0.96PO4,Sm,3,0.04,298,599,402,https://doi.org/10.1063/1.3673331,,,0.574712644,0.137931034,0.436781609,82,56,3,53,191.241162,137.327,6.941,130.386,5.2,2.15,0.6,1.55,7.5,3.44,0.89,2.55,10,4,1,3,34.7081206,13.618055,5.2116646,8.4063904,0.34,0.298076923,1.923076919,2.332209292,1.098,2.815,0.9,1.137988506,2.555229885,14.90804598,11.77011494,5.247126437,6.902298851,2.75862069,0
LiBa0.94PO4Sm0.06,LiBa0.94PO4,Sm,3,0.06,298,599,402,https://doi.org/10.1063/1.3673331,,,0.576368876,0.135446686,0.44092219,82,56,3,53,191.241162,137.327,6.941,130.386,5.2,2.15,0.6,1.55,7.5,3.44,0.89,2.55,10,4,1,3,34.7081206,13.618055,5.2116646,8.4063904,0.34,0.298076923,1.923076919,2.332209292,1.098,2.815,0.9,1.136974063,2.560028818,14.78962536,11.79827089,5.227665706,6.853025937,2.708933718,0
