Repository: Anushervon006/emission-ml

# 📊 Dataset

This directory contains the dataset and reproducibility files used in the
machine-learning analysis of inorganic phosphor emission wavelengths.

## 🔬 Main Dataset

**File:** `group_one_dopant_without_exact_duplicates.csv`

The dataset contains inorganic phosphor materials together with
physicochemical descriptors used as input variables for machine-learning
models.

**Target variable:** `Emission max. (nm)`

The dataset represents the single-dopant subset after removal of exact
duplicate entries.

File: data/group_one_dopant_without_exact_duplicates.csv (part 14 of 27)
Inorganic phosphor,Host,1st dopant,1st dopant valency,1st doping concentration,Temp. (K),Emission max. (nm),Excitation source ,Reference,MP-ID,ICSD-ID,Atomic Ratio_max,Atomic Ratio_min,Atomic Ratio_diff,Atomic Number_sum,Atomic Number_max,Atomic Number_min,Atomic Number_diff,Atomic Weight_sum,Atomic Weight_max,Atomic Weight_min,Atomic Weight_diff,Atomic Radius_sum,Atomic Radius_max,Atomic Radius_min,Atomic Radius_diff,EN pauling_sum,EN pauling_max,EN pauling_min,EN pauling_diff,Valence Electron_sum,Valence Electron_max,Valence Electron_min,Valence Electron_diff,Ionization Energy_sum,Ionization Energy_max,Ionization Energy_min,Ionization Energy_diff,electronegativity_diff_ratio,radius_mismatch,electron_density,mass_to_charge,ionic_radius_emission_center,EN_ligand_avg,ionic_radius_substituted,avg_ionic_radius_host,avg_EN_host,avg_atomic_number_host,avg_group_host,avg_s_electrons,avg_p_electrons,avg_d_electrons,avg_f_electrons
Ca0.96Zr4P6O24Dy0.04,Ca0.96Zr4P6O24,Dy,3,0.04,298,487,350,https://doi.org/10.1016/j.saa.2014.07.052,mp-556440, icsd-151683,0.686498856,0.027459954,0.659038902,83,40,8,32,178.275162,91.224,15.9994,75.2246,4.95,1.8,0.6,1.2,7.96,3.44,1,2.44,11,4,2,2,36.85202247,13.618055,6.11315547,7.50489953,0.306532663,0.242424242,2.222222218,2.147893518,1.052,2.815,1.14,1.089084668,2.917048055,13.19221968,14.07093822,5.139588101,6.679633867,1.372997712,0
Ca0.94Zr4P6O24Dy0.06,Ca0.94Zr4P6O24,Dy,3,0.06,298,487,350,https://doi.org/10.1016/j.saa.2014.07.052,mp-556440, icsd-151683,0.686891815,0.026903263,0.659988552,83,40,8,32,178.275162,91.224,15.9994,75.2246,4.95,1.8,0.6,1.2,7.96,3.44,1,2.44,11,4,2,2,36.85202247,13.618055,6.11315547,7.50489953,0.306532663,0.242424242,2.222222218,2.147893518,1.052,2.815,1.14,1.089055524,2.918145392,13.18832284,14.07784774,5.137950773,6.676588437,1.373783629,0
Ca0.92Zr4P6O24Dy0.08,Ca0.92Zr4P6O24,Dy,3,0.08,298,487,350,https://doi.org/10.1016/j.saa.2014.07.052,mp-556440, icsd-151683,0.687285223,0.026345934,0.66093929,83,40,8,32,178.275162,91.224,15.9994,75.2246,4.95,1.8,0.6,1.2,7.96,3.44,1,2.44,11,4,2,2,36.85202247,13.618055,6.11315547,7.50489953,0.306532663,0.242424242,2.222222218,2.147893518,1.052,2.815,1.14,1.089026346,2.919243986,13.18442153,14.08476518,5.136311569,6.673539519,1.374570447,0
Ca0.9Zr4P6O24Dy0.1,Ca0.9Zr4P6O24,Dy,3,0.1,298,487,350,https://doi.org/10.1016/j.saa.2014.07.052,mp-556440, icsd-151683,0.687679083,0.025787966,0.661891117,83,40,8,32,178.275162,91.224,15.9994,75.2246,4.95,1.8,0.6,1.2,7.96,3.44,1,2.44,11,4,2,2,36.85202247,13.618055,6.11315547,7.50489953,0.306532663,0.242424242,2.222222218,2.147893518,1.052,2.815,1.14,1.088997135,2.92034384,13.18051576,14.09169054,5.134670487,6.670487106,1.375358166,0
NaSr2Nb5O15Dy0.005,NaSr2Nb5O15,Dy,3,0.005,298,576,388,https://doi.org/10.1016/j.matlet.2012.09.072,mp-1220952,,0.652173913,0.043478261,0.608695652,98,41,8,33,219.5155493,92.90638,15.9994,76.90698,5.85,2,0.6,1.4,6.92,3.44,0.93,2.51,11,4,1,3,31.21084941,13.618055,5.13907696,8.47897804,0.362716762,0.239316239,1.880341877,2.239954584,1.052,3.44,1.16,1.165217391,2.714347826,17.91304348,11.73913043,5.652173913,8.347826087,3.913043478,0
NaSr2Nb5O15Dy0.01,NaSr2Nb5O15,Dy,3,0.01,298,576,388,https://doi.org/10.1016/j.matlet.2012.09.072,mp-1220952,,0.652173913,0.043478261,0.608695652,98,41,8,33,219.5155493,92.90638,15.9994,76.90698,5.85,2,0.6,1.4,6.92,3.44,0.93,2.51,11,4,1,3,31.21084941,13.618055,5.13907696,8.47897804,0.362716762,0.239316239,1.880341877,2.239954584,1.052,3.44,1.16,1.165217391,2.714347826,17.91304348,11.73913043,5.652173913,8.347826087,3.913043478,0
NaSr2Nb5O15Dy0.02,NaSr2Nb5O15,Dy,3,0.02,298,576,388,https://doi.org/10.1016/j.matlet.2012.09.072,mp-1220952,,0.652173913,0.043478261,0.608695652,98,41,8,33,219.5155493,92.90638,15.9994,76.90698,5.85,2,0.6,1.4,6.92,3.44,0.93,2.51,11,4,1,3,31.21084941,13.618055,5.13907696,8.47897804,0.362716762,0.239316239,1.880341877,2.239954584,1.052,3.44,1.16,1.165217391,2.714347826,17.91304348,11.73913043,5.652173913,8.347826087,3.913043478,0
NaSr2Nb5O15Dy0.03,NaSr2Nb5O15,Dy,3,0.03,298,576,388,https://doi.org/10.1016/j.matlet.2012.09.072,mp-1220952,,0.652173913,0.043478261,0.608695652,98,41,8,33,219.5155493,92.90638,15.9994,76.90698,5.85,2,0.6,1.4,6.92,3.44,0.93,2.51,11,4,1,3,31.21084941,13.618055,5.13907696,8.47897804,0.362716762,0.239316239,1.880341877,2.239954584,1.052,3.44,1.16,1.165217391,2.714347826,17.91304348,11.73913043,5.652173913,8.347826087,3.913043478,0
NaSr2Nb5O15Dy0.04,NaSr2Nb5O15,Dy,3,0.04,298,576,388,https://doi.org/10.1016/j.matlet.2012.09.072,mp-1220952,,0.652173913,0.043478261,0.608695652,98,41,8,33,219.5155493,92.90638,15.9994,76.90698,5.85,2,0.6,1.4,6.92,3.44,0.93,2.51,11,4,1,3,31.21084941,13.618055,5.13907696,8.47897804,0.362716762,0.239316239,1.880341877,2.239954584,1.052,3.44,1.16,1.165217391,2.714347826,17.91304348,11.73913043,5.652173913,8.347826087,3.913043478,0
K1.02Sr3.98B3O9Dy0.005,K1.02Sr3.98B3O9,Dy,3,0.005,298,573,389,https://doi.org/10.1016/j.jlumin.2016.01.010,mp-554346, icsd-423814 icsd-425548 icsd-171423,0.529411765,0.06,0.469411765,70,38,5,33,153.5287,87.62,10.811,76.809,5.65,2.2,0.6,1.6,7.25,3.44,0.82,2.62,8,4,1,3,31.95160518,13.618055,4.34066373,9.27739127,0.36137931,0.28318584,1.415929201,2.193267143,1.052,3.44,1.32,1.139647059,2.452788235,15.15411765,11.29294118,5.584705882,7.228235294,2.341176471,0
K1.02Sr3.98B3O9Eu0.005,K1.02Sr3.98B3O9,Eu,3,0.005,298,612,396,https://doi.org/10.1016/j.jlumin.2016.01.010,mp-554346, icsd-423814 icsd-425548 icsd-171423,0.529411765,0.06,0.469411765,70,38,5,33,153.5287,87.62,10.811,76.809,5.65,2.2,0.6,1.6,7.25,3.44,0.82,2.62,8,4,1,3,31.95160518,13.618055,4.34066373,9.27739127,0.36137931,0.28318584,1.415929201,2.193267143,1.087,3.44,1.32,1.139647059,2.452788235,15.15411765,11.29294118,5.584705882,7.228235294,2.341176471,0
Sr3Y0.94P3O12Dy0.06,Sr3Y0.94P3O12,Dy,3,0.06,298,482,349,https://doi.org/10.1016/j.mseb.2016.07.017,,,0.633579725,0.049630412,0.583949314,100,39,8,31,223.499012,88.90585,15.9994,72.90645,5.4,2,0.6,1.4,7.8,3.44,0.95,2.49,10,4,1,3,36.01686845,13.618055,5.69486745,7.92318755,0.319230769,0.259259259,1.851851848,2.23499012,1.052,2.815,1.04,1.146124604,2.737423442,15.39915523,12.97888068,5.564941922,7.704329461,2.129883844,0
Sr3Y0.94P3O12Dy0.06,Sr3Y0.94P3O12,Dy,3,0.06,298,482,393,https://doi.org/10.1016/j.mseb.2016.07.017,,,0.633579725,0.049630412,0.583949314,100,39,8,31,223.499012,88.90585,15.9994,72.90645,5.4,2,0.6,1.4,7.8,3.44,0.95,2.49,10,4,1,3,36.01686845,13.618055,5.69486745,7.92318755,0.319230769,0.259259259,1.851851848,2.23499012,1.052,2.815,1.04,1.146124604,2.737423442,15.39915523,12.97888068,5.564941922,7.704329461,2.129883844,0
Sr3Y0.98P3O12Eu0.02,Sr3Y0.98P3O12,Eu,3,0.02,298,614,393,https://doi.org/10.1016/j.mseb.2016.07.017,,,0.632244468,0.051633298,0.58061117,100,39,8,31,223.499012,88.90585,15.9994,72.90645,5.4,2,0.6,1.4,7.8,3.44,0.95,2.49,10,4,1,3,36.01686845,13.618055,5.69486745,7.92318755,0.319230769,0.259259259,1.851851848,2.23499012,1.087,2.815,1.04,1.145900948,2.734225501,15.44889357,12.95785037,5.574288725,7.726027397,2.14857745,0
Sr3Sc0.93P3O12Dy0.07,Sr3Sc0.93P3O12,Dy,3,0.07,298,483,394,https://doi.org/10.1016/j.ijleo.2017.08.110,,,0.633914422,0.049128368,0.584786054,82,38,8,30,179.549074,87.62,15.9994,71.6206,5.2,2,0.6,1.4,7.94,3.44,0.95,2.49,10,4,1,3,36.36109845,13.618055,5.69486745,7.92318755,0.313602015,0.269230769,1.923076919,2.189622853,1.052,2.815,0.885,1.138565769,2.745103011,14.50237718,12.98415214,5.464342314,7.404120444,1.633914422,0
BaLa1.75WO7Dy0.25,BaLa1.75WO7,Dy,3,0.25,298,484,320,https://doi.org/10.1016/j.materresbull.2014.05.035,"mp-1203123,mp-1201679", icsd-166617 icsd-247840,0.651162791,0.093023256,0.558139535,195,74,8,66,476.07187,183.84,15.9994,167.8406,6.05,2.15,0.6,1.55,7.79,3.44,0.89,2.55,11,4,1,3,32.2706496,13.618055,5.2116646,8.4063904,0.327342747,0.256198347,1.818181815,2.441394205,1.052,3.44,1.172,1.221178295,2.721395349,26.58139535,11.65116279,6.790697674,10.97674419,7.511627907,1.302325581
K2YWPO8Tm0.01,K2YWPO8,Tm,3,0.01,298,572,360,https://doi.org/10.1016/j.jlumin.2016.03.020,,,0.615384615,0.076923077,0.538461538,155,74,8,66,358.817312,183.84,15.9994,167.8406,6.95,2.2,0.6,1.6,10.03,3.44,0.82,2.62,13,4,1,3,42.52669473,13.618055,4.34066373,9.27739127,0.261216351,0.230215827,1.870503594,2.3149504,1.02,2.815,1.04,1.190512821,2.686923077,17.69230769,11.84615385,5.692307692,8.230769231,2.692307692,1.076923077
K2YWPO8Dy0.05,K2YWPO8,Dy,3,0.05,298,572,350,https://doi.org/10.1016/j.jlumin.2016.03.020,,,0.615384615,0.076923077,0.538461538,155,74,8,66,358.817312,183.84,15.9994,167.8406,6.95,2.2,0.6,1.6,10.03,3.44,0.82,2.62,13,4,1,3,42.52669473,13.618055,4.34066373,9.27739127,0.261216351,0.230215827,1.870503594,2.3149504,1.052,2.815,1.04,1.190512821,2.686923077,17.69230769,11.84615385,5.692307692,8.230769231,2.692307692,1.076923077
NaGdW2O8Dy0.03,NaGdW2O8,Dy,3,0.03,298,575,365,https://doi.org/10.1021/ic501284y,,,0.666666667,0.083333333,0.583333333,157,74,8,66,380.0791693,183.84,15.9994,167.8406,5.55,1.8,0.6,1.2,7.93,3.44,0.93,2.51,10,4,1,3,32.77096196,13.618055,5.13907696,8.47897804,0.316519546,0.216216216,1.801801799,2.420886428,1.052,3.44,1.075,1.154027778,2.864166667,23.91666667,12,6.083333333,9.166666667,5.75,2.916666667
NaGdW2O8Tm0.01,NaGdW2O8,Tm,3,0.01,298,454,359,https://doi.org/10.1021/ic501284y,,,0.666666667,0.083333333,0.583333333,157,74,8,66,380.0791693,183.84,15.9994,167.8406,5.55,1.8,0.6,1.2,7.93,3.44,0.93,2.51,10,4,1,3,32.77096196,13.618055,5.13907696,8.47897804,0.316519546,0.216216216,1.801801799,2.420886428,1.02,3.44,1.075,1.154027778,2.864166667,23.91666667,12,6.083333333,9.166666667,5.75,2.916666667
NaGdW2O8Tm0.01,NaGdW2O8,Tm,3,0.01,298,454,355,https://doi.org/10.1021/ic501284y,,,0.666666667,0.083333333,0.583333333,157,74,8,66,380.0791693,183.84,15.9994,167.8406,5.55,1.8,0.6,1.2,7.93,3.44,0.93,2.51,10,4,1,3,32.77096196,13.618055,5.13907696,8.47897804,0.316519546,0.216216216,1.801801799,2.420886428,1.02,3.44,1.075,1.154027778,2.864166667,23.91666667,12,6.083333333,9.166666667,5.75,2.916666667
NaGdW2O8Eu0.05,NaGdW2O8,Eu,3,0.05,298,613,465,https://doi.org/10.1039/C3CE41712C,mp-1220735,,0.666666667,0.083333333,0.583333333,157,74,8,66,380.0791693,183.84,15.9994,167.8406,5.55,1.8,0.6,1.2,7.93,3.44,0.93,2.51,10,4,1,3,32.77096196,13.618055,5.13907696,8.47897804,0.316519546,0.216216216,1.801801799,2.420886428,1.087,3.44,1.075,1.154027778,2.864166667,23.91666667,12,6.083333333,9.166666667,5.75,2.916666667
NaGdW2O8Tb0.05,NaGdW2O8,Tb,3,0.05,298,541,380,https://doi.org/10.1039/C3CE41712C,mp-1220735,,0.666666667,0.083333333,0.583333333,157,74,8,66,380.0791693,183.84,15.9994,167.8406,5.55,1.8,0.6,1.2,7.93,3.44,0.93,2.51,10,4,1,3,32.77096196,13.618055,5.13907696,8.47897804,0.316519546,0.216216216,1.801801799,2.420886428,1.063,3.44,1.075,1.154027778,2.864166667,23.91666667,12,6.083333333,9.166666667,5.75,2.916666667
NaGdW2O8Tm0.05,NaGdW2O8,Tm,3,0.05,298,461,361,https://doi.org/10.1039/C3CE41712C,mp-1220735,,0.666666667,0.083333333,0.583333333,157,74,8,66,380.0791693,183.84,15.9994,167.8406,5.55,1.8,0.6,1.2,7.93,3.44,0.93,2.51,10,4,1,3,32.77096196,13.618055,5.13907696,8.47897804,0.316519546,0.216216216,1.801801799,2.420886428,1.02,3.44,1.075,1.154027778,2.864166667,23.91666667,12,6.083333333,9.166666667,5.75,2.916666667
KSr3.96B3O9Tm0.01,KSr3.96B3O9,Tm,3,0.01,298,453,356,https://doi.org/10.1039/C2JM15506K,mp-554346, icsd-423814 icsd-425548 icsd-171423,0.530660377,0.058962264,0.471698113,70,38,5,33,153.5287,87.62,10.811,76.809,5.65,2.2,0.6,1.6,7.25,3.44,0.82,2.62,8,4,1,3,31.95160518,13.618055,4.34066373,9.27739127,0.36137931,0.28318584,1.415929201,2.193267143,1.02,3.44,1.32,1.138985849,2.456485849,15.12264151,11.31603774,5.577830189,7.20990566,2.33490566,0
KSr3.96B3O9Dy0.01,KSr3.96B3O9,Dy,3,0.01,298,574,356,https://doi.org/10.1039/C2JM15506K,mp-554346, icsd-423814 icsd-425548 icsd-171423,0.530660377,0.058962264,0.471698113,70,38,5,33,153.5287,87.62,10.811,76.809,5.65,2.2,0.6,1.6,7.25,3.44,0.82,2.62,8,4,1,3,31.95160518,13.618055,4.34066373,9.27739127,0.36137931,0.28318584,1.415929201,2.193267143,1.052,3.44,1.32,1.138985849,2.456485849,15.12264151,11.31603774,5.577830189,7.20990566,2.33490566,0
Na2Y1.99B2O7Ce0.01,Na2Y1.99B2O7,Ce,3,0.01,298,421,365,https://doi.org/10.1039/C3DT52214H,mp-6331, icsd-191128 icsd-245226 icsd-99206,0.538876059,0.153194765,0.385681293,63,39,5,34,138.7060193,88.90585,10.811,78.09485,5.05,1.8,0.6,1.2,7.63,3.44,0.93,2.51,7,4,1,3,33.27241096,13.618055,5.13907696,8.47897804,0.328964613,0.237623762,1.386138611,2.201682845,1.15,3.44,1.16,1.080030793,2.497906082,12.74903772,11.23710547,5.073133179,5.990762125,1.685142417,0
Na2Y1.95B2O7Tb0.05,Na2Y1.95B2O7,Tb,3,0.05,298,542,380,https://doi.org/10.1039/C3DT52214H,mp-6331, icsd-191128 icsd-245226 icsd-99206,0.540540541,0.150579151,0.38996139,63,39,5,34,138.7060193,88.90585,10.811,78.09485,5.05,1.8,0.6,1.2,7.63,3.44,0.93,2.51,7,4,1,3,33.27241096,13.618055,5.13907696,8.47897804,0.328964613,0.237623762,1.386138611,2.201682845,1.063,3.44,1.04,1.08015444,2.501853282,12.66795367,11.26254826,5.057915058,5.953667954,1.656370656,0
YP0.5V0.5O4Dy0.01,YP0.5V0.5O4,Dy,3,0.01,298,574,270,https://doi.org/10.1039/C3TC31586J,"mvc-15449,mvc-16805,mvc-4606",,0.666666667,0.083333333,0.583333333,85,39,8,31,186.820512,88.90585,15.9994,72.90645,4.75,1.8,0.6,1.2,8.48,3.44,1.22,2.22,11,4,1,3,37.068188,13.618055,6.21726,7.400795,0.261792453,0.252631578,2.315789469,2.197888376,1.052,2.815,1.04,1.123958333,2.815,15,12.83333333,5.5,7.416666667,2.083333333,0
YP0.6V0.4O4Dy0.01,YP0.6V0.4O4,Dy,3,0.01,298,574,270,https://doi.org/10.1039/C3TC31586J,"mvc-15449,mvc-16805,mvc-4606",,0.666666667,0.066666667,0.6,85,39,8,31,186.820512,88.90585,15.9994,72.90645,4.75,1.8,0.6,1.2,8.48,3.44,1.22,2.22,11,4,1,3,37.068188,13.618055,6.21726,7.400795,0.261792453,0.252631578,2.315789469,2.197888376,1.052,2.815,1.04,1.120166667,2.824333333,14.86666667,13,5.466666667,7.366666667,2.033333333,0
YP0.65V0.35O4Dy0.01,YP0.65V0.35O4,Dy,3,0.01,298,574,270,https://doi.org/10.1039/C3TC31586J,"mvc-15449,mvc-16805,mvc-4606",,0.666666667,0.058333333,0.608333333,85,39,8,31,186.820512,88.90585,15.9994,72.90645,4.75,1.8,0.6,1.2,8.48,3.44,1.22,2.22,11,4,1,3,37.068188,13.618055,6.21726,7.400795,0.261792453,0.252631578,2.315789469,2.197888376,1.052,2.815,1.04,1.118270833,2.829,14.8,13.08333333,5.45,7.341666667,2.008333333,0
YP0.7V0.3O4Dy0.01,YP0.7V0.3O4,Dy,3,0.01,298,574,270,https://doi.org/10.1039/C3TC31586J,"mvc-15449,mvc-16805,mvc-4606",,0.666666667,0.05,0.616666667,85,39,8,31,186.820512,88.90585,15.9994,72.90645,4.75,1.8,0.6,1.2,8.48,3.44,1.22,2.22,11,4,1,3,37.068188,13.618055,6.21726,7.400795,0.261792453,0.252631578,2.315789469,2.197888376,1.052,2.815,1.04,1.116375,2.833666667,14.73333333,13.16666667,5.433333333,7.316666667,1.983333333,0
YP0.75V0.25O4Dy0.01,YP0.75V0.25O4,Dy,3,0.01,298,574,270,https://doi.org/10.1039/C3TC31586J,"mvc-15449,mvc-16805,mvc-4606",,0.666666667,0.041666667,0.625,85,39,8,31,186.820512,88.90585,15.9994,72.90645,4.75,1.8,0.6,1.2,8.48,3.44,1.22,2.22,11,4,1,3,37.068188,13.618055,6.21726,7.400795,0.261792453,0.252631578,2.315789469,2.197888376,1.052,2.815,1.04,1.114479167,2.838333333,14.66666667,13.25,5.416666667,7.291666667,1.958333333,0
YP0.8V0.2O4Dy0.01,YP0.8V0.2O4,Dy,3,0.01,298,574,270,https://doi.org/10.1039/C3TC31586J,"mvc-15449,mvc-16805,mvc-4606",,0.666666667,0.033333333,0.633333333,85,39,8,31,186.820512,88.90585,15.9994,72.90645,4.75,1.8,0.6,1.2,8.48,3.44,1.22,2.22,11,4,1,3,37.068188,13.618055,6.21726,7.400795,0.261792453,0.252631578,2.315789469,2.197888376,1.052,2.815,1.04,1.112583333,2.843,14.6,13.33333333,5.4,7.266666667,1.933333333,0
YP0.85V0.15O4Dy0.01,YP0.85V0.15O4,Dy,3,0.01,298,574,270,https://doi.org/10.1039/C3TC31586J,"mvc-15449,mvc-16805,mvc-4606",,0.666666667,0.025,0.641666667,85,39,8,31,186.820512,88.90585,15.9994,72.90645,4.75,1.8,0.6,1.2,8.48,3.44,1.22,2.22,11,4,1,3,37.068188,13.618055,6.21726,7.400795,0.261792453,0.252631578,2.315789469,2.197888376,1.052,2.815,1.04,1.1106875,2.847666667,14.53333333,13.41666667,5.383333333,7.241666667,1.908333333,0
YP0.9V0.1O4Dy0.01,YP0.9V0.1O4,Dy,3,0.01,298,574,270,https://doi.org/10.1039/C3TC31586J,"mvc-15449,mvc-16805,mvc-4606",,0.666666667,0.016666667,0.65,85,39,8,31,186.820512,88.90585,15.9994,72.90645,4.75,1.8,0.6,1.2,8.48,3.44,1.22,2.22,11,4,1,3,37.068188,13.618055,6.21726,7.400795,0.261792453,0.252631578,2.315789469,2.197888376,1.052,2.815,1.04,1.108791667,2.852333333,14.46666667,13.5,5.366666667,7.216666667,1.883333333,0
YP0.8V0.2O4Dy0.001,YP0.8V0.2O4,Dy,3,0.001,298,574,270,https://doi.org/10.1039/C3TC31586J,"mvc-15449,mvc-16805,mvc-4606",,0.666666667,0.033333333,0.633333333,85,39,8,31,186.820512,88.90585,15.9994,72.90645,4.75,1.8,0.6,1.2,8.48,3.44,1.22,2.22,11,4,1,3,37.068188,13.618055,6.21726,7.400795,0.261792453,0.252631578,2.315789469,2.197888376,1.052,2.815,1.04,1.112583333,2.843,14.6,13.33333333,5.4,7.266666667,1.933333333,0
YP0.8V0.2O4Dy0.0025,YP0.8V0.2O4,Dy,3,0.0025,298,574,270,https://doi.org/10.1039/C3TC31586J,"mvc-15449,mvc-16805,mvc-4606",,0.666666667,0.033333333,0.633333333,85,39,8,31,186.820512,88.90585,15.9994,72.90645,4.75,1.8,0.6,1.2,8.48,3.44,1.22,2.22,11,4,1,3,37.068188,13.618055,6.21726,7.400795,0.261792453,0.252631578,2.315789469,2.197888376,1.052,2.815,1.04,1.112583333,2.843,14.6,13.33333333,5.4,7.266666667,1.933333333,0
YP0.8V0.2O4Dy0.005,YP0.8V0.2O4,Dy,3,0.005,298,574,270,https://doi.org/10.1039/C3TC31586J,"mvc-15449,mvc-16805,mvc-4606",,0.666666667,0.033333333,0.633333333,85,39,8,31,186.820512,88.90585,15.9994,72.90645,4.75,1.8,0.6,1.2,8.48,3.44,1.22,2.22,11,4,1,3,37.068188,13.618055,6.21726,7.400795,0.261792453,0.252631578,2.315789469,2.197888376,1.052,2.815,1.04,1.112583333,2.843,14.6,13.33333333,5.4,7.266666667,1.933333333,0
YP0.8V0.2O4Dy0.0075,YP0.8V0.2O4,Dy,3,0.0075,298,574,270,https://doi.org/10.1039/C3TC31586J,"mvc-15449,mvc-16805,mvc-4606",,0.666666667,0.033333333,0.633333333,85,39,8,31,186.820512,88.90585,15.9994,72.90645,4.75,1.8,0.6,1.2,8.48,3.44,1.22,2.22,11,4,1,3,37.068188,13.618055,6.21726,7.400795,0.261792453,0.252631578,2.315789469,2.197888376,1.052,2.815,1.04,1.112583333,2.843,14.6,13.33333333,5.4,7.266666667,1.933333333,0
YP0.8V0.2O4Dy0.015,YP0.8V0.2O4,Dy,3,0.015,298,574,270,https://doi.org/10.1039/C3TC31586J,"mvc-15449,mvc-16805,mvc-4606",,0.666666667,0.033333333,0.633333333,85,39,8,31,186.820512,88.90585,15.9994,72.90645,4.75,1.8,0.6,1.2,8.48,3.44,1.22,2.22,11,4,1,3,37.068188,13.618055,6.21726,7.400795,0.261792453,0.252631578,2.315789469,2.197888376,1.052,2.815,1.04,1.112583333,2.843,14.6,13.33333333,5.4,7.266666667,1.933333333,0
YP0.8V0.2O4Dy0.02,YP0.8V0.2O4,Dy,3,0.02,298,574,270,https://doi.org/10.1039/C3TC31586J,"mvc-15449,mvc-16805,mvc-4606",,0.666666667,0.033333333,0.633333333,85,39,8,31,186.820512,88.90585,15.9994,72.90645,4.75,1.8,0.6,1.2,8.48,3.44,1.22,2.22,11,4,1,3,37.068188,13.618055,6.21726,7.400795,0.261792453,0.252631578,2.315789469,2.197888376,1.052,2.815,1.04,1.112583333,2.843,14.6,13.33333333,5.4,7.266666667,1.933333333,0
YP0.8V0.2O4Dy0.03,YP0.8V0.2O4,Dy,3,0.03,298,574,270,https://doi.org/10.1039/C3TC31586J,"mvc-15449,mvc-16805,mvc-4606",,0.666666667,0.033333333,0.633333333,85,39,8,31,186.820512,88.90585,15.9994,72.90645,4.75,1.8,0.6,1.2,8.48,3.44,1.22,2.22,11,4,1,3,37.068188,13.618055,6.21726,7.400795,0.261792453,0.252631578,2.315789469,2.197888376,1.052,2.815,1.04,1.112583333,2.843,14.6,13.33333333,5.4,7.266666667,1.933333333,0
Ca4.85P2SiO12Ce0.03,Ca4.85P2SiO12,Ce,3,0.03,298,416,307,https://doi.org/10.1039/C3TC00039G,mp-1227400,,0.604534005,0.050377834,0.554156171,57,20,8,12,115.136662,40.078,15.9994,24.0786,4.5,1.8,0.6,1.2,8.53,3.44,1,2.44,11,4,2,2,38.36957647,13.618055,6.11315547,7.50489953,0.286049238,0.266666666,2.444444439,2.019941438,1.15,2.815,1.14,1.122871537,2.640302267,11.9395466,12.37783375,5.279596977,6.659949622,0,0
SrLa0.93MgTaO6Dy0.07,SrLa0.93MgTaO6,Dy,3,0.07,298,577,354,https://doi.org/10.1016/j.materresbull.2016.12.035,mp-1218203,,0.604229607,0.093655589,0.510574018,188,73,8,65,447.77775,180.94788,15.9994,164.94848,7.5,2,0.6,1.4,8.3,3.44,0.95,2.49,12,4,1,3,40.08562945,13.618055,5.5769,8.041155,0.3,0.186666666,1.599999998,2.381796542,1.052,3.44,1.172,1.173208459,2.560221551,22.55891239,10.85498489,6.360523666,9.498489426,5.290030211,1.409869084
Ca9GdP7O28Eu0.007,Ca9GdP7O28,Eu,2,0.007,298,494,380,https://doi.org/10.1021/jp106693z,,,0.622222222,0.022222222,0.6,107,64,8,56,244.301162,157.25,15.9994,141.2506,5.2,1.8,0.6,1.2,7.83,3.44,1,2.44,10,4,1,3,36.36769647,13.618055,6.11315547,7.50489953,0.311621966,0.23076923,1.923076919,2.28318843,1.31,2.815,1.14,1.121444444,2.707777778,12.73333333,12.75555556,5.288888889,6.822222222,0.466666667,0.155555556
Na3Bi1.95P3O12Eu0.05,Na3Bi1.95P3O12,Eu,3,0.05,298,621,396,https://doi.org/10.1016/S1002-0721(16)60106-0,,,0.601503759,0.097744361,0.503759398,117,83,8,75,278.9433313,208.9804,15.9994,192.981,5,1.8,0.6,1.2,8.58,3.44,0.93,2.51,11,4,1,3,36.52933396,13.618055,5.13907696,8.47897804,0.292540792,0.24,2.199999996,2.384131036,1.087,2.815,1.035,1.116203008,2.735789474,16.83458647,13.4962406,5.233082707,7.30075188,2.932330827,1.368421053
Na3Bi1.9P3O12Eu0.1,Na3Bi1.9P3O12,Eu,3,0.1,298,598,396,https://doi.org/10.1016/S1002-0721(16)60106-0,,,0.603015075,0.095477387,0.507537688,117,83,8,75,278.9433313,208.9804,15.9994,192.981,5,1.8,0.6,1.2,8.58,3.44,0.93,2.51,11,4,1,3,36.52933396,13.618055,5.13907696,8.47897804,0.292540792,0.24,2.199999996,2.384131036,1.087,2.815,1.035,1.116407035,2.73758794,16.66834171,13.49246231,5.216080402,7.251256281,2.864321608,1.336683417
Na3Bi1.875P3O12Eu0.125,Na3Bi1.875P3O12,Eu,3,0.125,298,598,396,https://doi.org/10.1016/S1002-0721(16)60106-0,,,0.603773585,0.094339623,0.509433962,117,83,8,75,278.9433313,208.9804,15.9994,192.981,5,1.8,0.6,1.2,8.58,3.44,0.93,2.51,11,4,1,3,36.52933396,13.618055,5.13907696,8.47897804,0.292540792,0.24,2.199999996,2.384131036,1.087,2.815,1.035,1.116509434,2.738490566,16.58490566,13.49056604,5.20754717,7.226415094,2.830188679,1.320754717
Na3Bi1.85P3O12Eu0.15,Na3Bi1.85P3O12,Eu,3,0.15,298,598,396,https://doi.org/10.1016/S1002-0721(16)60106-0,,,0.604534005,0.093198992,0.511335013,117,83,8,75,278.9433313,208.9804,15.9994,192.981,5,1.8,0.6,1.2,8.58,3.44,0.93,2.51,11,4,1,3,36.52933396,13.618055,5.13907696,8.47897804,0.292540792,0.24,2.199999996,2.384131036,1.087,2.815,1.035,1.116612091,2.739395466,16.50125945,13.48866499,5.198992443,7.201511335,2.795969773,1.304785894
Na3Bi1.8P3O12Eu0.2,Na3Bi1.8P3O12,Eu,3,0.2,298,598,396,https://doi.org/10.1016/S1002-0721(16)60106-0,,,0.606060606,0.090909091,0.515151515,117,83,8,75,278.9433313,208.9804,15.9994,192.981,5,1.8,0.6,1.2,8.58,3.44,0.93,2.51,11,4,1,3,36.52933396,13.618055,5.13907696,8.47897804,0.292540792,0.24,2.199999996,2.384131036,1.087,2.815,1.035,1.116818182,2.741212121,16.33333333,13.48484848,5.181818182,7.151515152,2.727272727,1.272727273
Na3Bi1.75P3O12Eu0.25,Na3Bi1.75P3O12,Eu,3,0.25,298,598,396,https://doi.org/10.1016/S1002-0721(16)60106-0,,,0.607594937,0.088607595,0.518987342,117,83,8,75,278.9433313,208.9804,15.9994,192.981,5,1.8,0.6,1.2,8.58,3.44,0.93,2.51,11,4,1,3,36.52933396,13.618055,5.13907696,8.47897804,0.292540792,0.24,2.199999996,2.384131036,1.087,2.815,1.035,1.117025316,2.743037975,16.16455696,13.48101266,5.164556962,7.101265823,2.658227848,1.240506329
Na3Bi1.7P3O12Eu0.3,Na3Bi1.7P3O12,Eu,3,0.3,298,598,396,https://doi.org/10.1016/S1002-0721(16)60106-0,,,0.609137056,0.086294416,0.52284264,117,83,8,75,278.9433313,208.9804,15.9994,192.981,5,1.8,0.6,1.2,8.58,3.44,0.93,2.51,11,4,1,3,36.52933396,13.618055,5.13907696,8.47897804,0.292540792,0.24,2.199999996,2.384131036,1.087,2.815,1.035,1.117233503,2.744873096,15.99492386,13.47715736,5.147208122,7.050761421,2.588832487,1.208121827
Na3Bi0.95P3O12Eu0.05,Na3Bi0.95P3O12,Eu,3,0.05,298,623,396,https://doi.org/10.1016/S1002-0721(16)60106-0,,,0.633245383,0.050131926,0.583113456,117,83,8,75,278.9433313,208.9804,15.9994,192.981,5,1.8,0.6,1.2,8.58,3.44,0.93,2.51,11,4,1,3,36.52933396,13.618055,5.13907696,8.47897804,0.292540792,0.24,2.199999996,2.384131036,1.087,2.815,1.035,1.120488127,2.773562005,13.34300792,13.41688654,4.875989446,6.26121372,1.503957784,0.701846966
Na3Bi0.9P3O12Eu0.1,Na3Bi0.9P3O12,Eu,3,0.1,298,623,396,https://doi.org/10.1016/S1002-0721(16)60106-0,,,0.634920635,0.047619048,0.587301587,117,83,8,75,278.9433313,208.9804,15.9994,192.981,5,1.8,0.6,1.2,8.58,3.44,0.93,2.51,11,4,1,3,36.52933396,13.618055,5.13907696,8.47897804,0.292540792,0.24,2.199999996,2.384131036,1.087,2.815,1.035,1.120714286,2.775555556,13.15873016,13.41269841,4.857142857,6.206349206,1.428571429,0.666666667
Na3Bi0.875P3O12Eu0.125,Na3Bi0.875P3O12,Eu,3,0.125,298,623,396,https://doi.org/10.1016/S1002-0721(16)60106-0,,,0.635761589,0.046357616,0.589403974,117,83,8,75,278.9433313,208.9804,15.9994,192.981,5,1.8,0.6,1.2,8.58,3.44,0.93,2.51,11,4,1,3,36.52933396,13.618055,5.13907696,8.47897804,0.292540792,0.24,2.199999996,2.384131036,1.087,2.815,1.035,1.120827815,2.776556291,13.06622517,13.41059603,4.847682119,6.178807947,1.390728477,0.649006623
Na3Bi0.85P3O12Eu0.15,Na3Bi0.85P3O12,Eu,3,0.15,298,623,396,https://doi.org/10.1016/S1002-0721(16)60106-0,,,0.636604775,0.045092838,0.591511936,117,83,8,75,278.9433313,208.9804,15.9994,192.981,5,1.8,0.6,1.2,8.58,3.44,0.93,2.51,11,4,1,3,36.52933396,13.618055,5.13907696,8.47897804,0.292540792,0.24,2.199999996,2.384131036,1.087,2.815,1.035,1.120941645,2.777559682,12.9734748,13.40848806,4.838196286,6.151193634,1.352785146,0.631299735
Na3Bi0.8P3O12Eu0.2,Na3Bi0.8P3O12,Eu,3,0.2,298,623,396,https://doi.org/10.1016/S1002-0721(16)60106-0,,,0.638297872,0.042553191,0.595744681,117,83,8,75,278.9433313,208.9804,15.9994,192.981,5,1.8,0.6,1.2,8.58,3.44,0.93,2.51,11,4,1,3,36.52933396,13.618055,5.13907696,8.47897804,0.292540792,0.24,2.199999996,2.384131036,1.087,2.815,1.035,1.121170213,2.779574468,12.78723404,13.40425532,4.819148936,6.095744681,1.276595745,0.595744681
Na3Bi0.75P3O12Eu0.25,Na3Bi0.75P3O12,Eu,3,0.25,298,623,396,https://doi.org/10.1016/S1002-0721(16)60106-0,,,0.64,0.04,0.6,117,83,8,75,278.9433313,208.9804,15.9994,192.981,5,1.8,0.6,1.2,8.58,3.44,0.93,2.51,11,4,1,3,36.52933396,13.618055,5.13907696,8.47897804,0.292540792,0.24,2.199999996,2.384131036,1.087,2.815,1.035,1.1214,2.7816,12.6,13.4,4.8,6.04,1.2,0.56
Na3Bi0.7P3O12Eu0.3,Na3Bi0.7P3O12,Eu,3,0.3,298,623,396,https://doi.org/10.1016/S1002-0721(16)60106-0,,,0.64171123,0.037433155,0.604278075,117,83,8,75,278.9433313,208.9804,15.9994,192.981,5,1.8,0.6,1.2,8.58,3.44,0.93,2.51,11,4,1,3,36.52933396,13.618055,5.13907696,8.47897804,0.292540792,0.24,2.199999996,2.384131036,1.087,2.815,1.035,1.121631016,2.783636364,12.41176471,13.39572193,4.780748663,5.983957219,1.122994652,0.524064171
Sr3GdP3O12Ce0.006,Sr3GdP3O12,Ce,3,0.006,298,374,310,https://doi.org/10.1016/j.jlumin.2013.01.015,,,0.631578947,0.052631579,0.578947368,125,64,8,56,291.843162,157.25,15.9994,141.2506,5.4,2,0.6,1.4,7.78,3.44,0.95,2.49,10,4,1,3,35.94940845,13.618055,5.69486745,7.92318755,0.320051413,0.259259259,1.851851848,2.334745296,1.15,2.815,1.075,1.147631579,2.731578947,16.78947368,12.94736842,5.684210526,8.052631579,2.684210526,0.368421053
Ba0.99MoO4Eu0.01,Ba0.99MoO4,Eu,3,0.01,298,613,464,https://doi.org/10.1016/j.saa.2013.12.007,mp-19276, icsd-194082 icsd-161851 icsd-50821 icsd-155140 icsd-16166 icsd-56109 icsd-194083 icsd-250487 icsd-193795,0.667779633,0.165275459,0.502504174,106,56,8,48,249.2664,137.327,15.9994,121.3276,4.2,2.15,0.6,1.55,6.49,3.44,0.89,2.55,11,5,2,3,25.9221496,13.618055,5.2116646,8.4063904,0.392912172,0.369047618,2.619047613,2.351569811,1.087,3.44,0.775,1.217045075,2.804858097,21.60934891,12.01669449,6.156928214,9.642737896,5.809682805,0
Ba0.97MoO4Eu0.03,Ba0.97MoO4,Eu,3,0.03,298,613,464,https://doi.org/10.1016/j.saa.2013.12.007,mp-19276, icsd-194082 icsd-161851 icsd-50821 icsd-155140 icsd-16166 icsd-56109 icsd-194083 icsd-250487 icsd-193795,0.67001675,0.162479062,0.507537688,106,56,8,48,249.2664,137.327,15.9994,121.3276,4.2,2.15,0.6,1.55,6.49,3.44,0.89,2.55,11,5,2,3,25.9221496,13.618055,5.2116646,8.4063904,0.392912172,0.369047618,2.619047613,2.351569811,1.087,3.44,0.775,1.216130653,2.811273032,21.49413735,12.05025126,6.137353434,9.594639866,5.762144054,0
Ba0.94MoO4Eu0.06,Ba0.94MoO4,Eu,3,0.06,298,613,464,https://doi.org/10.1016/j.saa.2013.12.007,mp-19276, icsd-194082 icsd-161851 icsd-50821 icsd-155140 icsd-16166 icsd-56109 icsd-194083 icsd-250487 icsd-193795,0.673400673,0.158249158,0.515151515,106,56,8,48,249.2664,137.327,15.9994,121.3276,4.2,2.15,0.6,1.55,6.49,3.44,0.89,2.55,11,5,2,3,25.9221496,13.618055,5.2116646,8.4063904,0.392912172,0.369047618,2.619047613,2.351569811,1.087,3.44,0.775,1.214747475,2.820976431,21.31986532,12.1010101,6.107744108,9.521885522,5.69023569,0
Ba0.91MoO4Eu0.09,Ba0.91MoO4,Eu,3,0.09,298,613,464,https://doi.org/10.1016/j.saa.2013.12.007,mp-19276, icsd-194082 icsd-161851 icsd-50821 icsd-155140 icsd-16166 icsd-56109 icsd-194083 icsd-250487 icsd-193795,0.676818951,0.153976311,0.52284264,106,56,8,48,249.2664,137.327,15.9994,121.3276,4.2,2.15,0.6,1.55,6.49,3.44,0.89,2.55,11,5,2,3,25.9221496,13.618055,5.2116646,8.4063904,0.392912172,0.369047618,2.619047613,2.351569811,1.087,3.44,0.775,1.213350254,2.830778342,21.14382403,12.15228426,6.077834179,9.448392555,5.617597293,0
Ba0.88MoO4Eu0.12,Ba0.88MoO4,Eu,3,0.12,298,613,464,https://doi.org/10.1016/j.saa.2013.12.007,mp-19276, icsd-194082 icsd-161851 icsd-50821 icsd-155140 icsd-16166 icsd-56109 icsd-194083 icsd-250487 icsd-193795,0.680272109,0.149659864,0.530612245,106,56,8,48,249.2664,137.327,15.9994,121.3276,4.2,2.15,0.6,1.55,6.49,3.44,0.89,2.55,11,5,2,3,25.9221496,13.618055,5.2116646,8.4063904,0.392912172,0.369047618,2.619047613,2.351569811,1.087,3.44,0.775,1.211938776,2.840680272,20.96598639,12.20408163,6.047619048,9.37414966,5.544217687,0
Sr1.96V2O7Eu0.04,Sr1.96V2O7,Eu,3,0.04,298,518,355,https://doi.org/10.1016/j.actamat.2013.03.036,"mp-19660,mp-19368", icsd-10330 icsd-20401 icsd-72200,0.638686131,0.178832117,0.459854015,69,38,8,30,154.5609,87.62,15.9994,71.6206,3.95,2,0.6,1.4,6.02,3.44,0.95,2.49,9,4,2,2,26.05910945,13.618055,5.69486745,7.92318755,0.413621262,0.354430379,2.278481007,2.240013043,1.087,3.44,1.32,1.182682482,2.664416058,16.10218978,11.48905109,5.802919708,7.96350365,2.335766423,0
Sr1.92V2O7Eu0.08,Sr1.92V2O7,Eu,3,0.08,298,518,355,https://doi.org/10.1016/j.actamat.2013.03.036,"mp-19660,mp-19368", icsd-10330 icsd-20401 icsd-72200,0.641025641,0.175824176,0.465201465,69,38,8,30,154.5609,87.62,15.9994,71.6206,3.95,2,0.6,1.4,6.02,3.44,0.95,2.49,9,4,2,2,26.05910945,13.618055,5.69486745,7.92318755,0.413621262,0.354430379,2.278481007,2.240013043,1.087,3.44,1.32,1.182179487,2.670695971,16.02197802,11.52380952,5.787545788,7.926739927,2.307692308,0
Sr1.88V2O7Eu0.12,Sr1.88V2O7,Eu,3,0.12,298,518,355,https://doi.org/10.1016/j.actamat.2013.03.036,"mp-19660,mp-19368", icsd-10330 icsd-20401 icsd-72200,0.643382353,0.172794118,0.470588235,69,38,8,30,154.5609,87.62,15.9994,71.6206,3.95,2,0.6,1.4,6.02,3.44,0.95,2.49,9,4,2,2,26.05910945,13.618055,5.69486745,7.92318755,0.413621262,0.354430379,2.278481007,2.240013043,1.087,3.44,1.32,1.181672794,2.677022059,15.94117647,11.55882353,5.772058824,7.889705882,2.279411765,0
Sr1.84V2O7Eu0.16,Sr1.84V2O7,Eu,3,0.16,298,518,355,https://doi.org/10.1016/j.actamat.2013.03.036,"mp-19660,mp-19368", icsd-10330 icsd-20401 icsd-72200,0.645756458,0.169741697,0.47601476,69,38,8,30,154.5609,87.62,15.9994,71.6206,3.95,2,0.6,1.4,6.02,3.44,0.95,2.49,9,4,2,2,26.05910945,13.618055,5.69486745,7.92318755,0.413621262,0.354430379,2.278481007,2.240013043,1.087,3.44,1.32,1.181162362,2.683394834,15.8597786,11.59409594,5.756457565,7.852398524,2.250922509,0
Sr1.80V2O7Eu0.2,Sr1.80V2O7,Eu,3,0.2,298,518,355,https://doi.org/10.1016/j.actamat.2013.03.036,"mp-19660,mp-19368", icsd-10330 icsd-20401 icsd-72200,0.648148148,0.166666667,0.481481481,69,38,8,30,154.5609,87.62,15.9994,71.6206,3.95,2,0.6,1.4,6.02,3.44,0.95,2.49,9,4,2,2,26.05910945,13.618055,5.69486745,7.92318755,0.413621262,0.354430379,2.278481007,2.240013043,1.087,3.44,1.32,1.180648148,2.689814815,15.77777778,11.62962963,5.740740741,7.814814815,2.222222222,0
Sr1.76V2O7Eu0.24,Sr1.76V2O7,Eu,3,0.24,298,518,355,https://doi.org/10.1016/j.actamat.2013.03.036,"mp-19660,mp-19368", icsd-10330 icsd-20401 icsd-72200,0.650557621,0.163568773,0.486988848,69,38,8,30,154.5609,87.62,15.9994,71.6206,3.95,2,0.6,1.4,6.02,3.44,0.95,2.49,9,4,2,2,26.05910945,13.618055,5.69486745,7.92318755,0.413621262,0.354430379,2.278481007,2.240013043,1.087,3.44,1.32,1.180130112,2.696282528,15.69516729,11.66542751,5.724907063,7.776951673,2.19330855,0
NaGdF4Dy0.03,NaGdF4,Dy,3,0.03,298,478,273,https://doi.org/10.1039/C4NJ00688G,mp-1221034,,0.666666667,0.166666667,0.5,84,64,9,55,199.2381725,157.25,18.9984032,138.2515968,4.1,1.8,0.5,1.3,6.11,3.98,0.93,3.05,7,5,1,4,28.71169696,17.42282,5.13907696,12.28374304,0.499181669,0.31707317,1.707317069,2.371883005,1.052,3.98,1.075,0.8425,3.008333333,18.5,12,5.5,8.333333333,3.5,1.166666667
NaGdF4Eu0.07,NaGdF4,Eu,3,0.07,298,616,273,https://doi.org/10.1039/C4NJ00688G,mp-1221034,,0.666666667,0.166666667,0.5,84,64,9,55,199.2381725,157.25,18.9984032,138.2515968,4.1,1.8,0.5,1.3,6.11,3.98,0.93,3.05,7,5,1,4,28.71169696,17.42282,5.13907696,12.28374304,0.499181669,0.31707317,1.707317069,2.371883005,1.087,3.98,1.075,0.8425,3.008333333,18.5,12,5.5,8.333333333,3.5,1.166666667
CaZrO3Eu0.01,CaZrO3,Eu,3,0.01,298,593,395,https://doi.org/10.1016/j.jsamd.2017.01.002,"mp-4571,mp-776024,mp-542112", icsd-130053 icsd-183757 icsd-239370 icsd-167889 icsd-97465 icsd-37264 icsd-183758 icsd-97463 icsd-97466 icsd-97464 icsd-29003 icsd-56094,0.6,0.2,0.4,68,40,8,32,147.3014,91.224,15.9994,75.2246,3.95,1.8,0.6,1.2,5.77,3.44,1,2.44,8,4,2,2,26.36533647,13.618055,6.11315547,7.50489953,0.422876949,0.303797468,2.025316451,2.166197059,1.087,3.44,1.14,1.156,2.53,16.8,10.8,6,8.4,2.4,0
CaZrO3Eu0.02,CaZrO3,Eu,3,0.02,298,593,395,https://doi.org/10.1016/j.jsamd.2017.01.002,"mp-4571,mp-776024,mp-542112", icsd-130053 icsd-183757 icsd-239370 icsd-167889 icsd-97465 icsd-37264 icsd-183758 icsd-97463 icsd-97466 icsd-97464 icsd-29003 icsd-56094,0.6,0.2,0.4,68,40,8,32,147.3014,91.224,15.9994,75.2246,3.95,1.8,0.6,1.2,5.77,3.44,1,2.44,8,4,2,2,26.36533647,13.618055,6.11315547,7.50489953,0.422876949,0.303797468,2.025316451,2.166197059,1.087,3.44,1.14,1.156,2.53,16.8,10.8,6,8.4,2.4,0
CaZrO3Eu0.03,CaZrO3,Eu,3,0.03,298,593,395,https://doi.org/10.1016/j.jsamd.2017.01.002,"mp-4571,mp-776024,mp-542112", icsd-130053 icsd-183757 icsd-239370 icsd-167889 icsd-97465 icsd-37264 icsd-183758 icsd-97463 icsd-97466 icsd-97464 icsd-29003 icsd-56094,0.6,0.2,0.4,68,40,8,32,147.3014,91.224,15.9994,75.2246,3.95,1.8,0.6,1.2,5.77,3.44,1,2.44,8,4,2,2,26.36533647,13.618055,6.11315547,7.50489953,0.422876949,0.303797468,2.025316451,2.166197059,1.087,3.44,1.14,1.156,2.53,16.8,10.8,6,8.4,2.4,0
CaZrO3Eu0.04,CaZrO3,Eu,3,0.04,298,593,395,https://doi.org/10.1016/j.jsamd.2017.01.002,"mp-4571,mp-776024,mp-542112", icsd-130053 icsd-183757 icsd-239370 icsd-167889 icsd-97465 icsd-37264 icsd-183758 icsd-97463 icsd-97466 icsd-97464 icsd-29003 icsd-56094,0.6,0.2,0.4,68,40,8,32,147.3014,91.224,15.9994,75.2246,3.95,1.8,0.6,1.2,5.77,3.44,1,2.44,8,4,2,2,26.36533647,13.618055,6.11315547,7.50489953,0.422876949,0.303797468,2.025316451,2.166197059,1.087,3.44,1.14,1.156,2.53,16.8,10.8,6,8.4,2.4,0
CaZrO3Eu0.05,CaZrO3,Eu,3,0.05,298,593,395,https://doi.org/10.1016/j.jsamd.2017.01.002,"mp-4571,mp-776024,mp-542112", icsd-130053 icsd-183757 icsd-239370 icsd-167889 icsd-97465 icsd-37264 icsd-183758 icsd-97463 icsd-97466 icsd-97464 icsd-29003 icsd-56094,0.6,0.2,0.4,68,40,8,32,147.3014,91.224,15.9994,75.2246,3.95,1.8,0.6,1.2,5.77,3.44,1,2.44,8,4,2,2,26.36533647,13.618055,6.11315547,7.50489953,0.422876949,0.303797468,2.025316451,2.166197059,1.087,3.44,1.14,1.156,2.53,16.8,10.8,6,8.4,2.4,0
ZrO2Dy0.01,ZrO2,Dy,3,0.01,298,583,352,https://doi.org/10.1111/jace.12149,"mp-2858, mp-776404,mp-754403,mp-1190186,mp-556605 ,mp-755089,mp-755759,mp-2574,mp-776427,mp-775909,mp-775980,mp-755769,mp-775910,mp-1565,mp-754741,mp-775935 ,mp-776386,mp-963,mp-1245318,mp-1100824", icsd-82544 icsd-187209 icsd-80043 icsd-172161 icsd-173959 icsd-82543 icsd-291451 icsd-80042 icsd-658755 icsd-94887 icsd-186674 icsd-41010 icsd-80044 icsd-18190 icsd-62993 icsd-248445 icsd-68782 icsd-57158 icsd-157403 icsd-94886 icsd-86692 icsd-57451 icsd-89426 icsd-417639 icsd-187208 icsd-80048 icsd-80046 icsd-80045 icsd-291120 icsd-41572 icsd-248446 icsd-80050 icsd-80049 icsd-187207 icsd-26488 icsd-15983 icsd-82545 icsd-60900 icsd-647691 icsd-57157 icsd-96537 icsd-80047 icsd-185125 icsd-659226 icsd-60901 icsd-237008 icsd-248449 icsd-173960 icsd-67004 icsd-94931 icsd-66784 icsd-66783 icsd-92091 icsd-92093 icsd-85322 icsd-157620 icsd-237007 icsd-647692 icsd-9993 icsd-92092 icsd-66781 icsd-164736 icsd-51051 icsd-93124 icsd-66786 icsd-248448 icsd-291452 icsd-173961 icsd-157621 icsd-66788 icsd-88022 icsd-93028 icsd-66782 icsd-185124 icsd-93125 icsd-66787 icsd-93033 icsd-93032 icsd-93030 icsd-66785 icsd-93031 icsd-68781 icsd-92090 icsd-180936 icsd-157618 icsd-97004 icsd-248447 icsd-164862 icsd-186673 icsd-157619 icsd-66789 icsd-93123 icsd-93126 icsd-23928 icsd-93029 icsd-68589 icsd-655671 icsd-248444 icsd-53998 icsd-105553 icsd-164861 icsd-291119 icsd-92096 icsd-248443 icsd-186672 icsd-291453 icsd-157617 icsd-173962 icsd-647689 icsd-92095 icsd-237006 icsd-185123 icsd-89429 icsd-79914 icsd-173963 icsd-56696 icsd-83862 icsd-79915,0.666666667,0.333333333,0.333333333,48,40,8,32,107.2234,91.224,15.9994,75.2246,2.15,1.55,0.6,0.95,4.77,3.44,1.33,2.11,6,4,2,2,20.252181,13.618055,6.634126,6.983929,0.442348007,0.441860463,2.790697661,2.233820833,1.052,3.44,0.86,1.126666667,2.736666667,18.66666667,12,6,8.666666667,4,0
ZrO2Eu0.05,ZrO2,Eu,3,0.05,298,610,352,https://doi.org/10.1111/jace.12149,"mp-2858, mp-776404,mp-754403,mp-1190186,mp-556605 ,mp-755089,mp-755759,mp-2574,mp-776427,mp-775909,mp-775980,mp-755769,mp-775910,mp-1565,mp-754741,mp-775935 ,mp-776386,mp-963,mp-1245318,mp-1100824", icsd-82544 icsd-187209 icsd-80043 icsd-172161 icsd-173959 icsd-82543 icsd-291451 icsd-80042 icsd-658755 icsd-94887 icsd-186674 icsd-41010 icsd-80044 icsd-18190 icsd-62993 icsd-248445 icsd-68782 icsd-57158 icsd-157403 icsd-94886 icsd-86692 icsd-57451 icsd-89426 icsd-417639 icsd-187208 icsd-80048 icsd-80046 icsd-80045 icsd-291120 icsd-41572 icsd-248446 icsd-80050 icsd-80049 icsd-187207 icsd-26488 icsd-15983 icsd-82545 icsd-60900 icsd-647691 icsd-57157 icsd-96537 icsd-80047 icsd-185125 icsd-659226 icsd-60901 icsd-237008 icsd-248449 icsd-173960 icsd-67004 icsd-94931 icsd-66784 icsd-66783 icsd-92091 icsd-92093 icsd-85322 icsd-157620 icsd-237007 icsd-647692 icsd-9993 icsd-92092 icsd-66781 icsd-164736 icsd-51051 icsd-93124 icsd-66786 icsd-248448 icsd-291452 icsd-173961 icsd-157621 icsd-66788 icsd-88022 icsd-93028 icsd-66782 icsd-185124 icsd-93125 icsd-66787 icsd-93033 icsd-93032 icsd-93030 icsd-66785 icsd-93031 icsd-68781 icsd-92090 icsd-180936 icsd-157618 icsd-97004 icsd-248447 icsd-164862 icsd-186673 icsd-157619 icsd-66789 icsd-93123 icsd-93126 icsd-23928 icsd-93029 icsd-68589 icsd-655671 icsd-248444 icsd-53998 icsd-105553 icsd-164861 icsd-291119 icsd-92096 icsd-248443 icsd-186672 icsd-291453 icsd-157617 icsd-173962 icsd-647689 icsd-92095 icsd-237006 icsd-185123 icsd-89429 icsd-79914 icsd-173963 icsd-56696 icsd-83862 icsd-79915,0.666666667,0.333333333,0.333333333,48,40,8,32,107.2234,91.224,15.9994,75.2246,2.15,1.55,0.6,0.95,4.77,3.44,1.33,2.11,6,4,2,2,20.252181,13.618055,6.634126,6.983929,0.442348007,0.441860463,2.790697661,2.233820833,1.087,3.44,0.86,1.126666667,2.736666667,18.66666667,12,6,8.666666667,4,0
Sr3Lu0.993V2O8Eu0.007,Sr3Lu0.993V2O8,Eu,3,0.007,298,615,319,https://doi.org/10.1111/jace.17689,"mp-18972,mp-541507,mp-555382,mp-1237534", icsd-69012 icsd-69000 icsd-72219 icsd-71450 icsd-80602 icsd-80601 icsd-80602,0.571714429,0.070964053,0.500750375,140,71,8,63,329.5279,174.967,15.9994,158.9676,5.7,2,0.6,1.4,7.29,3.44,0.95,2.49,10,4,1,3,31.48498045,13.618055,5.425871,8.192184,0.341563786,0.245614035,1.754385962,2.353770714,1.087,3.44,1.001,1.185520832,2.493468877,21.0464518,10.50375188,6.425784321,9.564210677,4.062960051,0.993496748
Sr3Lu0.991V2O8Eu0.009,Sr3Lu0.991V2O8,Eu,3,0.009,298,615,319,https://doi.org/10.1111/jace.17689,"mp-18972,mp-541507,mp-555382,mp-1237534", icsd-69012 icsd-69000 icsd-72219 icsd-71450 icsd-80602 icsd-80601 icsd-80602,0.571796155,0.070831249,0.500964906,140,71,8,63,329.5279,174.967,15.9994,158.9676,5.7,2,0.6,1.4,7.29,3.44,0.95,2.49,10,4,1,3,31.48498045,13.618055,5.425871,8.192184,0.341563786,0.245614035,1.754385962,2.353770714,1.087,3.44,1.001,1.185547209,2.493643771,21.03931099,10.50482453,6.424987492,9.562147095,4.060538918,0.991637481
