Repository: Anushervon006/emission-ml

# 📊 Dataset

This directory contains the dataset and reproducibility files used in the
machine-learning analysis of inorganic phosphor emission wavelengths.

## 🔬 Main Dataset

**File:** `group_one_dopant_without_exact_duplicates.csv`

The dataset contains inorganic phosphor materials together with
physicochemical descriptors used as input variables for machine-learning
models.

**Target variable:** `Emission max. (nm)`

The dataset represents the single-dopant subset after removal of exact
duplicate entries.

File: data/group_one_dopant_without_exact_duplicates.csv (part 15 of 27)
Inorganic phosphor,Host,1st dopant,1st dopant valency,1st doping concentration,Temp. (K),Emission max. (nm),Excitation source ,Reference,MP-ID,ICSD-ID,Atomic Ratio_max,Atomic Ratio_min,Atomic Ratio_diff,Atomic Number_sum,Atomic Number_max,Atomic Number_min,Atomic Number_diff,Atomic Weight_sum,Atomic Weight_max,Atomic Weight_min,Atomic Weight_diff,Atomic Radius_sum,Atomic Radius_max,Atomic Radius_min,Atomic Radius_diff,EN pauling_sum,EN pauling_max,EN pauling_min,EN pauling_diff,Valence Electron_sum,Valence Electron_max,Valence Electron_min,Valence Electron_diff,Ionization Energy_sum,Ionization Energy_max,Ionization Energy_min,Ionization Energy_diff,electronegativity_diff_ratio,radius_mismatch,electron_density,mass_to_charge,ionic_radius_emission_center,EN_ligand_avg,ionic_radius_substituted,avg_ionic_radius_host,avg_EN_host,avg_atomic_number_host,avg_group_host,avg_s_electrons,avg_p_electrons,avg_d_electrons,avg_f_electrons
Sr3Lu0.98V2O8Eu0.02,Sr3Lu0.98V2O8,Eu,3,0.02,298,615,319,https://doi.org/10.1111/jace.17689,"mp-18972,mp-541507,mp-555382,mp-1237534", icsd-69012 icsd-69000 icsd-72219 icsd-71450 icsd-80602 icsd-80601 icsd-80602,0.572246066,0.070100143,0.502145923,140,71,8,63,329.5279,174.967,15.9994,158.9676,5.7,2,0.6,1.4,7.29,3.44,0.95,2.49,10,4,1,3,31.48498045,13.618055,5.425871,8.192184,0.341563786,0.245614035,1.754385962,2.353770714,1.087,3.44,1.001,1.185692418,2.494606581,21,10.51072961,6.420600858,9.550786838,4.0472103,0.981402003
Sr3Lu0.96V2O8Eu0.04,Sr3Lu0.96V2O8,Eu,3,0.04,298,615,319,https://doi.org/10.1111/jace.17689,"mp-18972,mp-541507,mp-555382,mp-1237534", icsd-69012 icsd-69000 icsd-72219 icsd-71450 icsd-80602 icsd-80601 icsd-80602,0.573065903,0.068767908,0.504297994,140,71,8,63,329.5279,174.967,15.9994,158.9676,5.7,2,0.6,1.4,7.29,3.44,0.95,2.49,10,4,1,3,31.48498045,13.618055,5.425871,8.192184,0.341563786,0.245614035,1.754385962,2.353770714,1.087,3.44,1.001,1.18595702,2.496361032,20.92836676,10.52148997,6.41260745,9.53008596,4.022922636,0.962750716
Sr3Lu0.94V2O8Eu0.06,Sr3Lu0.94V2O8,Eu,3,0.06,298,615,319,https://doi.org/10.1111/jace.17689,"mp-18972,mp-541507,mp-555382,mp-1237534", icsd-69012 icsd-69000 icsd-72219 icsd-71450 icsd-80602 icsd-80601 icsd-80602,0.573888092,0.067431851,0.506456241,140,71,8,63,329.5279,174.967,15.9994,158.9676,5.7,2,0.6,1.4,7.29,3.44,0.95,2.49,10,4,1,3,31.48498045,13.618055,5.425871,8.192184,0.341563786,0.245614035,1.754385962,2.353770714,1.087,3.44,1.001,1.186222382,2.498120516,20.85652798,10.53228121,6.404591105,9.509325681,3.99856528,0.944045911
La1.97MgGeO6Dy0.03,La1.97MgGeO6,Dy,3,0.03,298,575,350,https://doi.org/10.1111/jace.15923,mp-11585,,0.601805416,0.100300903,0.501504514,109,57,8,49,251.84987,138.90547,15.9994,122.90607,5.3,1.95,0.6,1.35,7.86,3.44,1.1,2.34,9,4,1,3,34.740626,13.618055,5.5769,8.041155,0.297709923,0.254716981,1.698113204,2.310549266,1.052,3.44,1.172,1.153344032,2.620561685,20.49047141,11.82647944,6.182547643,9.155466399,5.152457372,0
KBaSc2P3O12Ce0.04,KBaSc2P3O12,Ce,3,0.04,298,380,320,https://doi.org/10.1002/cphc.201500387,,,0.631578947,0.052631579,0.578947368,119,56,8,48,268.354374,137.327,15.9994,121.3276,7.55,2.2,0.6,1.6,8.7,3.44,0.82,2.62,11,4,1,3,40.21855933,13.618055,4.34066373,9.27739127,0.301149425,0.21192053,1.45695364,2.255078773,1.15,2.815,0.885,1.134210526,2.751578947,13.57894737,12.94736842,5.315789474,7.105263158,1.157894737,0
KBaSc2P3O12Eu0.04,KBaSc2P3O12,Eu,2,0.04,298,420,300,https://doi.org/10.1002/cphc.201500387,,,0.631578947,0.052631579,0.578947368,119,56,8,48,268.354374,137.327,15.9994,121.3276,7.55,2.2,0.6,1.6,8.7,3.44,0.82,2.62,11,4,1,3,40.21855933,13.618055,4.34066373,9.27739127,0.301149425,0.21192053,1.45695364,2.255078773,1.31,2.815,1.49,1.134210526,2.751578947,13.57894737,12.94736842,5.315789474,7.105263158,1.157894737,0
Li2Sr0.99SiO4Dy0.01,Li2Sr0.99SiO4,Dy,3,0.01,298,479,349,https://doi.org/10.1002/bio.2692,mp-1191141, icsd-167334,0.500625782,0.123904881,0.376720901,63,38,3,35,138.6459,87.62,6.941,80.679,5.15,2,0.6,1.4,7.27,3.44,0.95,2.49,9,4,1,3,32.85631745,13.618055,5.391714996,8.226340004,0.342503438,0.27184466,1.747572812,2.200728571,1.052,3.44,0.9,1.087209011,2.322966208,11.21652065,10.26032541,4.743429287,5.234042553,1.239048811,0
Li2Sr0.98SiO4Dy0.02,Li2Sr0.98SiO4,Dy,3,0.02,298,479,349,https://doi.org/10.1002/bio.2692,mp-1191141, icsd-167334,0.501253133,0.122807018,0.378446115,63,38,3,35,138.6459,87.62,6.941,80.679,5.15,2,0.6,1.4,7.27,3.44,0.95,2.49,9,4,1,3,32.85631745,13.618055,5.391714996,8.226340004,0.342503438,0.27184466,1.747572812,2.200728571,1.052,3.44,0.9,1.086917293,2.324686717,11.18295739,10.27067669,4.736842105,5.218045113,1.228070175,0
Li2Sr0.97SiO4Dy0.03,Li2Sr0.97SiO4,Dy,3,0.03,298,479,349,https://doi.org/10.1002/bio.2692,mp-1191141, icsd-167334,0.501882058,0.121706399,0.380175659,63,38,3,35,138.6459,87.62,6.941,80.679,5.15,2,0.6,1.4,7.27,3.44,0.95,2.49,9,4,1,3,32.85631745,13.618055,5.391714996,8.226340004,0.342503438,0.27184466,1.747572812,2.200728571,1.052,3.44,0.9,1.086624843,2.326411543,11.14930991,10.28105395,4.730238394,5.202007528,1.21706399,0
Li2Sr0.95SiO4Dy0.05,Li2Sr0.95SiO4,Dy,3,0.05,298,479,349,https://doi.org/10.1002/bio.2692,mp-1191141, icsd-167334,0.503144654,0.119496855,0.383647799,63,38,3,35,138.6459,87.62,6.941,80.679,5.15,2,0.6,1.4,7.27,3.44,0.95,2.49,9,4,1,3,32.85631745,13.618055,5.391714996,8.226340004,0.342503438,0.27184466,1.747572812,2.200728571,1.052,3.44,0.9,1.086037736,2.329874214,11.08176101,10.30188679,4.716981132,5.169811321,1.194968553,0
Li2Sr0.93SiO4Dy0.07,Li2Sr0.93SiO4,Dy,3,0.07,298,479,349,https://doi.org/10.1002/bio.2692,mp-1191141, icsd-167334,0.504413619,0.117276166,0.387137453,63,38,3,35,138.6459,87.62,6.941,80.679,5.15,2,0.6,1.4,7.27,3.44,0.95,2.49,9,4,1,3,32.85631745,13.618055,5.391714996,8.226340004,0.342503438,0.27184466,1.747572812,2.200728571,1.052,3.44,0.9,1.085447667,2.333354351,11.01387137,10.32282472,4.703656999,5.137452711,1.172761665,0
Li2Sr0.98SiO4Dy0.02,Li2Sr0.98SiO4,Dy,3,0.02,298,479,393,https://doi.org/10.1002/bio.2692,mp-1191141, icsd-167334,0.501253133,0.122807018,0.378446115,63,38,3,35,138.6459,87.62,6.941,80.679,5.15,2,0.6,1.4,7.27,3.44,0.95,2.49,9,4,1,3,32.85631745,13.618055,5.391714996,8.226340004,0.342503438,0.27184466,1.747572812,2.200728571,1.052,3.44,0.9,1.086917293,2.324686717,11.18295739,10.27067669,4.736842105,5.218045113,1.228070175,0
La2.98SbO7Sm0.02,La2.98SbO7,Sm,3,0.02,298,608,407,https://doi.org/10.1002/bio.2983,"mp-1211549,mp-1190600", icsd-246732 icsd-188501,0.637522769,0.091074681,0.546448087,116,57,8,49,276.66487,138.90547,15.9994,122.90607,4,1.95,0.6,1.35,6.59,3.44,1.1,2.34,8,4,1,3,27.803344,13.618055,5.5769,8.041155,0.355083459,0.337499999,1.999999995,2.385041983,1.098,3.44,1.172,1.196954463,2.678324226,25.21493625,12.38069217,6.717668488,10.97632058,7.520947177,0
La2.9SbO7Sm0.1,La2.9SbO7,Sm,3,0.1,298,608,407,https://doi.org/10.1002/bio.2983,"mp-1211549,mp-1190600", icsd-246732 icsd-188501,0.642201835,0.091743119,0.550458716,116,57,8,49,276.66487,138.90547,15.9994,122.90607,4,1.95,0.6,1.35,6.59,3.44,1.1,2.34,8,4,1,3,27.803344,13.618055,5.5769,8.041155,0.355083459,0.337499999,1.999999995,2.385041983,1.098,3.44,1.172,1.197137615,2.689908257,24.98165138,12.44954128,6.678899083,10.88073394,7.422018349,0
La2.8SbO7Sm0.2,La2.8SbO7,Sm,3,0.2,298,608,407,https://doi.org/10.1002/bio.2983,"mp-1211549,mp-1190600", icsd-246732 icsd-188501,0.648148148,0.092592593,0.555555556,116,57,8,49,276.66487,138.90547,15.9994,122.90607,4,1.95,0.6,1.35,6.59,3.44,1.1,2.34,8,4,1,3,27.803344,13.618055,5.5769,8.041155,0.355083459,0.337499999,1.999999995,2.385041983,1.098,3.44,1.172,1.19737037,2.70462963,24.68518519,12.53703704,6.62962963,10.75925926,7.296296296,0
Sr0.97MoO4Tb0.02,Sr0.97MoO4,Tb,3,0.02,298,545,290,https://doi.org/10.1002/bio.2971,mp-18834, icsd-193794 icsd-250491 icsd-23700 icsd-28025 icsd-194080 icsd-173125 icsd-173120 icsd-245803 icsd-245802 icsd-173122 icsd-239418 icsd-248458 icsd-99089 icsd-194081,0.67001675,0.162479062,0.507537688,88,42,8,34,199.5594,95.94,15.9994,79.9406,4.05,2,0.6,1.4,6.55,3.44,0.95,2.49,11,5,2,3,26.40535245,13.618055,5.69486745,7.92318755,0.380152671,0.345679011,2.716049376,2.267720454,1.063,3.44,1.32,1.188509213,2.821021776,18.56951424,12.05025126,5.81239531,8.619765494,4.137353434,0
Sr0.925MoO4Sm0.05,Sr0.925MoO4,Sm,3,0.05,298,646,278,https://doi.org/10.1002/bio.2971,mp-18834, icsd-193794 icsd-250491 icsd-23700 icsd-28025 icsd-194080 icsd-173125 icsd-173120 icsd-245803 icsd-245802 icsd-173122 icsd-239418 icsd-248458 icsd-99089 icsd-194081,0.675105485,0.156118143,0.518987342,88,42,8,34,199.5594,95.94,15.9994,79.9406,4.05,2,0.6,1.4,6.55,3.44,0.95,2.49,11,5,2,3,26.40535245,13.618055,5.69486745,7.92318755,0.380152671,0.345679011,2.716049376,2.267720454,1.098,3.44,1.32,1.187510549,2.835232068,18.42194093,12.12658228,5.780590717,8.548523207,4.092827004,0
Sr0.9MoO4Na0.05Sm0.05,Sr0.9MoO4Na0.05,Sm,3,0.05,298,646,290,https://doi.org/10.1002/bio.2971,mp-18834, icsd-193794 icsd-250491 icsd-23700 icsd-28025 icsd-194080 icsd-173125 icsd-173120 icsd-245803 icsd-245802 icsd-173122 icsd-239418 icsd-248458 icsd-99089 icsd-194081,0.672268908,0.008403361,0.663865546,99,42,8,34,222.5491693,95.94,15.9994,79.9406,5.85,2,0.6,1.4,7.48,3.44,0.93,2.51,12,5,1,4,31.54442941,13.618055,5.13907696,8.47897804,0.335561497,0.239316239,2.051282048,2.247971407,1.098,3.44,1.16,1.186722689,2.827142857,18.27731092,12.07563025,5.756302521,8.487394958,4.033613445,0
LiGd0.5MgWO6Eu0.5,LiGd0.5MgWO6,Eu,3,0.5,298,615,395,https://doi.org/10.1016/j.dyepig.2018.08.013,,,0.631578947,0.052631579,0.578947368,161,74,3,71,388.3354,183.84,6.941,176.899,6.7,1.8,0.6,1.2,9.29,3.44,0.98,2.46,12,4,1,3,40.669836,13.618055,5.391714996,8.226340004,0.264800861,0.179104477,1.791044773,2.412021118,1.087,3.44,1.075,1.118333333,2.725263158,17.78947368,11.21052632,5.368421053,6.947368421,3.631578947,1.842105263
LiGd0.5MgWO6Eu0.5,LiGd0.5MgWO6,Eu,3,0.5,298,615,465,https://doi.org/10.1016/j.dyepig.2018.08.013,,,0.631578947,0.052631579,0.578947368,161,74,3,71,388.3354,183.84,6.941,176.899,6.7,1.8,0.6,1.2,9.29,3.44,0.98,2.46,12,4,1,3,40.669836,13.618055,5.391714996,8.226340004,0.264800861,0.179104477,1.791044773,2.412021118,1.087,3.44,1.075,1.118333333,2.725263158,17.78947368,11.21052632,5.368421053,6.947368421,3.631578947,1.842105263
Rb1.01Ba0.98PO4Eu0.01,Rb1.01Ba0.98PO4,Eu,3,0.01,298,612,392,https://doi.org/10.1007/s10854-015-3745-1,mp-17832, icsd-72001,0.572246066,0.140200286,0.43204578,116,56,8,48,269.767962,137.327,15.9994,121.3276,6.1,2.35,0.6,1.75,7.34,3.44,0.82,2.62,10,4,1,3,33.4935337,13.618055,4.1771281,9.4409269,0.356948228,0.286885245,1.63934426,2.325585879,1.087,2.815,1.49,1.248469242,2.52509299,19.92131617,11.7267525,6.13018598,9.542203147,4.248927039,0
Rb1.03Ba0.94PO4Eu0.03,Rb1.03Ba0.94PO4,Eu,3,0.03,298,612,392,https://doi.org/10.1007/s10854-015-3745-1,mp-17832, icsd-72001,0.573888092,0.134863702,0.43902439,116,56,8,48,269.767962,137.327,15.9994,121.3276,6.1,2.35,0.6,1.75,7.34,3.44,0.82,2.62,10,4,1,3,33.4935337,13.618055,4.1771281,9.4409269,0.356948228,0.286885245,1.63934426,2.325585879,1.087,2.815,1.49,1.248263989,2.529583931,19.76327116,11.7517934,6.104734577,9.483500717,4.175035868,0
Rb1.05Ba0.9PO4Eu0.05,Rb1.05Ba0.9PO4,Eu,3,0.05,298,612,392,https://doi.org/10.1007/s10854-015-3745-1,mp-17832, icsd-72001,0.575539568,0.129496403,0.446043165,116,56,8,48,269.767962,137.327,15.9994,121.3276,6.1,2.35,0.6,1.75,7.34,3.44,0.82,2.62,10,4,1,3,33.4935337,13.618055,4.1771281,9.4409269,0.356948228,0.286885245,1.63934426,2.325585879,1.087,2.815,1.49,1.248057554,2.534100719,19.60431655,11.77697842,6.079136691,9.424460432,4.100719424,0
Rb1.07Ba0.86PO4Eu0.07,Rb1.07Ba0.86PO4,Eu,3,0.07,298,612,392,https://doi.org/10.1007/s10854-015-3745-1,mp-17832, icsd-72001,0.577200577,0.124098124,0.453102453,116,56,8,48,269.767962,137.327,15.9994,121.3276,6.1,2.35,0.6,1.75,7.34,3.44,0.82,2.62,10,4,1,3,33.4935337,13.618055,4.1771281,9.4409269,0.356948228,0.286885245,1.63934426,2.325585879,1.087,2.815,1.49,1.247849928,2.538643579,19.44444444,11.8023088,6.053391053,9.365079365,4.025974026,0
Rb1.09Ba0.82PO4Eu0.09,Rb1.09Ba0.82PO4,Eu,3,0.09,298,612,392,https://doi.org/10.1007/s10854-015-3745-1,mp-17832, icsd-72001,0.578871201,0.118668596,0.460202605,116,56,8,48,269.767962,137.327,15.9994,121.3276,6.1,2.35,0.6,1.75,7.34,3.44,0.82,2.62,10,4,1,3,33.4935337,13.618055,4.1771281,9.4409269,0.356948228,0.286885245,1.63934426,2.325585879,1.087,2.815,1.49,1.2476411,2.543212735,19.28364689,11.82778582,6.027496382,9.305354559,3.950795948,0
Rb1.09Ba0.82PO4Eu0.09,Rb1.09Ba0.82PO4,Eu,3,0.09,323,612,392,https://doi.org/10.1007/s10854-015-3745-1,mp-17832, icsd-72001,0.578871201,0.118668596,0.460202605,116,56,8,48,269.767962,137.327,15.9994,121.3276,6.1,2.35,0.6,1.75,7.34,3.44,0.82,2.62,10,4,1,3,33.4935337,13.618055,4.1771281,9.4409269,0.356948228,0.286885245,1.63934426,2.325585879,1.087,2.815,1.49,1.2476411,2.543212735,19.28364689,11.82778582,6.027496382,9.305354559,3.950795948,0
Rb1.09Ba0.82PO4Eu0.09,Rb1.09Ba0.82PO4,Eu,3,0.09,343,612,392,https://doi.org/10.1007/s10854-015-3745-1,mp-17832, icsd-72001,0.578871201,0.118668596,0.460202605,116,56,8,48,269.767962,137.327,15.9994,121.3276,6.1,2.35,0.6,1.75,7.34,3.44,0.82,2.62,10,4,1,3,33.4935337,13.618055,4.1771281,9.4409269,0.356948228,0.286885245,1.63934426,2.325585879,1.087,2.815,1.49,1.2476411,2.543212735,19.28364689,11.82778582,6.027496382,9.305354559,3.950795948,0
Rb1.09Ba0.82PO4Eu0.09,Rb1.09Ba0.82PO4,Eu,3,0.09,363,612,392,https://doi.org/10.1007/s10854-015-3745-1,mp-17832, icsd-72001,0.578871201,0.118668596,0.460202605,116,56,8,48,269.767962,137.327,15.9994,121.3276,6.1,2.35,0.6,1.75,7.34,3.44,0.82,2.62,10,4,1,3,33.4935337,13.618055,4.1771281,9.4409269,0.356948228,0.286885245,1.63934426,2.325585879,1.087,2.815,1.49,1.2476411,2.543212735,19.28364689,11.82778582,6.027496382,9.305354559,3.950795948,0
Rb1.09Ba0.82PO4Eu0.09,Rb1.09Ba0.82PO4,Eu,3,0.09,383,612,392,https://doi.org/10.1007/s10854-015-3745-1,mp-17832, icsd-72001,0.578871201,0.118668596,0.460202605,116,56,8,48,269.767962,137.327,15.9994,121.3276,6.1,2.35,0.6,1.75,7.34,3.44,0.82,2.62,10,4,1,3,33.4935337,13.618055,4.1771281,9.4409269,0.356948228,0.286885245,1.63934426,2.325585879,1.087,2.815,1.49,1.2476411,2.543212735,19.28364689,11.82778582,6.027496382,9.305354559,3.950795948,0
Rb1.09Ba0.82PO4Eu0.09,Rb1.09Ba0.82PO4,Eu,3,0.09,403,612,392,https://doi.org/10.1007/s10854-015-3745-1,mp-17832, icsd-72001,0.578871201,0.118668596,0.460202605,116,56,8,48,269.767962,137.327,15.9994,121.3276,6.1,2.35,0.6,1.75,7.34,3.44,0.82,2.62,10,4,1,3,33.4935337,13.618055,4.1771281,9.4409269,0.356948228,0.286885245,1.63934426,2.325585879,1.087,2.815,1.49,1.2476411,2.543212735,19.28364689,11.82778582,6.027496382,9.305354559,3.950795948,0
Rb1.09Ba0.82PO4Eu0.09,Rb1.09Ba0.82PO4,Eu,3,0.09,423,612,392,https://doi.org/10.1007/s10854-015-3745-1,mp-17832, icsd-72001,0.578871201,0.118668596,0.460202605,116,56,8,48,269.767962,137.327,15.9994,121.3276,6.1,2.35,0.6,1.75,7.34,3.44,0.82,2.62,10,4,1,3,33.4935337,13.618055,4.1771281,9.4409269,0.356948228,0.286885245,1.63934426,2.325585879,1.087,2.815,1.49,1.2476411,2.543212735,19.28364689,11.82778582,6.027496382,9.305354559,3.950795948,0
Rb1.09Ba0.82PO4Eu0.09,Rb1.09Ba0.82PO4,Eu,3,0.09,433,612,392,https://doi.org/10.1007/s10854-015-3745-1,mp-17832, icsd-72001,0.578871201,0.118668596,0.460202605,116,56,8,48,269.767962,137.327,15.9994,121.3276,6.1,2.35,0.6,1.75,7.34,3.44,0.82,2.62,10,4,1,3,33.4935337,13.618055,4.1771281,9.4409269,0.356948228,0.286885245,1.63934426,2.325585879,1.087,2.815,1.49,1.2476411,2.543212735,19.28364689,11.82778582,6.027496382,9.305354559,3.950795948,0
Rb1.09Ba0.82PO4Eu0.09,Rb1.09Ba0.82PO4,Eu,3,0.09,443,612,392,https://doi.org/10.1007/s10854-015-3745-1,mp-17832, icsd-72001,0.578871201,0.118668596,0.460202605,116,56,8,48,269.767962,137.327,15.9994,121.3276,6.1,2.35,0.6,1.75,7.34,3.44,0.82,2.62,10,4,1,3,33.4935337,13.618055,4.1771281,9.4409269,0.356948228,0.286885245,1.63934426,2.325585879,1.087,2.815,1.49,1.2476411,2.543212735,19.28364689,11.82778582,6.027496382,9.305354559,3.950795948,0
Rb1.09Ba0.82PO4Eu0.09,Rb1.09Ba0.82PO4,Eu,3,0.09,453,612,392,https://doi.org/10.1007/s10854-015-3745-1,mp-17832, icsd-72001,0.578871201,0.118668596,0.460202605,116,56,8,48,269.767962,137.327,15.9994,121.3276,6.1,2.35,0.6,1.75,7.34,3.44,0.82,2.62,10,4,1,3,33.4935337,13.618055,4.1771281,9.4409269,0.356948228,0.286885245,1.63934426,2.325585879,1.087,2.815,1.49,1.2476411,2.543212735,19.28364689,11.82778582,6.027496382,9.305354559,3.950795948,0
Rb1.11Ba0.78PO4Eu0.11,Rb1.11Ba0.78PO4,Eu,3,0.11,298,612,392,https://doi.org/10.1007/s10854-015-3745-1,mp-17832, icsd-72001,0.580551524,0.113207547,0.467343977,116,56,8,48,269.767962,137.327,15.9994,121.3276,6.1,2.35,0.6,1.75,7.34,3.44,0.82,2.62,10,4,1,3,33.4935337,13.618055,4.1771281,9.4409269,0.356948228,0.286885245,1.63934426,2.325585879,1.087,2.815,1.49,1.24743106,2.547808418,19.12191582,11.85341074,6.001451379,9.245283019,3.875181422,0
Rb1.13Ba0.74PO4Eu0.13,Rb1.13Ba0.74PO4,Eu,3,0.13,298,612,392,https://doi.org/10.1007/s10854-015-3745-1,mp-17832, icsd-72001,0.58224163,0.107714702,0.474526929,116,56,8,48,269.767962,137.327,15.9994,121.3276,6.1,2.35,0.6,1.75,7.34,3.44,0.82,2.62,10,4,1,3,33.4935337,13.618055,4.1771281,9.4409269,0.356948228,0.286885245,1.63934426,2.325585879,1.087,2.815,1.49,1.247219796,2.552430859,18.95924309,11.87918486,5.975254731,9.184861718,3.799126638,0
BiOClTb0.01,BiOCl,Tb,3,0.01,298,543,377,https://doi.org/10.1016/j.jallcom.2016.11.224,mp-22939, icsd-29143 icsd-195115 icsd-24608 icsd-74502 icsd-185970,0.333333333,0.333333333,0,108,83,8,75,260.4328,208.9804,15.9994,192.981,3.2,1.6,0.6,1,8.62,3.44,2.02,1.42,12,5,3,2,33.871204,13.618055,7.285516,6.332539,0.164733178,0.312499999,3.749999988,2.411414815,1.063,3.3,1.035,1.025,2.873333333,36,16,7.333333333,14,10,4.666666667
BiOClTb0.03,BiOCl,Tb,3,0.03,298,543,377,https://doi.org/10.1016/j.jallcom.2016.11.224,mp-22939, icsd-29143 icsd-195115 icsd-24608 icsd-74502 icsd-185970,0.333333333,0.333333333,0,108,83,8,75,260.4328,208.9804,15.9994,192.981,3.2,1.6,0.6,1,8.62,3.44,2.02,1.42,12,5,3,2,33.871204,13.618055,7.285516,6.332539,0.164733178,0.312499999,3.749999988,2.411414815,1.063,3.3,1.035,1.025,2.873333333,36,16,7.333333333,14,10,4.666666667
BiOClTb0.05,BiOCl,Tb,3,0.05,298,543,377,https://doi.org/10.1016/j.jallcom.2016.11.224,mp-22939, icsd-29143 icsd-195115 icsd-24608 icsd-74502 icsd-185970,0.333333333,0.333333333,0,108,83,8,75,260.4328,208.9804,15.9994,192.981,3.2,1.6,0.6,1,8.62,3.44,2.02,1.42,12,5,3,2,33.871204,13.618055,7.285516,6.332539,0.164733178,0.312499999,3.749999988,2.411414815,1.063,3.3,1.035,1.025,2.873333333,36,16,7.333333333,14,10,4.666666667
BiOClTb0.07,BiOCl,Tb,3,0.07,298,543,377,https://doi.org/10.1016/j.jallcom.2016.11.224,mp-22939, icsd-29143 icsd-195115 icsd-24608 icsd-74502 icsd-185970,0.333333333,0.333333333,0,108,83,8,75,260.4328,208.9804,15.9994,192.981,3.2,1.6,0.6,1,8.62,3.44,2.02,1.42,12,5,3,2,33.871204,13.618055,7.285516,6.332539,0.164733178,0.312499999,3.749999988,2.411414815,1.063,3.3,1.035,1.025,2.873333333,36,16,7.333333333,14,10,4.666666667
BiOClTb0.09,BiOCl,Tb,3,0.09,298,543,377,https://doi.org/10.1016/j.jallcom.2016.11.224,mp-22939, icsd-29143 icsd-195115 icsd-24608 icsd-74502 icsd-185970,0.333333333,0.333333333,0,108,83,8,75,260.4328,208.9804,15.9994,192.981,3.2,1.6,0.6,1,8.62,3.44,2.02,1.42,12,5,3,2,33.871204,13.618055,7.285516,6.332539,0.164733178,0.312499999,3.749999988,2.411414815,1.063,3.3,1.035,1.025,2.873333333,36,16,7.333333333,14,10,4.666666667
BiOClTb0.11,BiOCl,Tb,3,0.11,298,543,377,https://doi.org/10.1016/j.jallcom.2016.11.224,mp-22939, icsd-29143 icsd-195115 icsd-24608 icsd-74502 icsd-185970,0.333333333,0.333333333,0,108,83,8,75,260.4328,208.9804,15.9994,192.981,3.2,1.6,0.6,1,8.62,3.44,2.02,1.42,12,5,3,2,33.871204,13.618055,7.285516,6.332539,0.164733178,0.312499999,3.749999988,2.411414815,1.063,3.3,1.035,1.025,2.873333333,36,16,7.333333333,14,10,4.666666667
KMg4P3O12Eu0.005,KMg4P3O12,Eu,2,0.005,298,450,365,https://doi.org/10.1038/srep09673,mp-557844, icsd-154111,0.6,0.05,0.55,54,19,8,11,110.376462,39.0983,15.9994,23.0989,5.3,2.2,0.6,1.6,7.76,3.44,0.82,2.62,10,4,1,3,36.09164073,13.618055,4.34066373,9.27739127,0.337628866,0.301886792,1.886792449,2.044008555,1.31,2.815,1.52,1.0865,2.6955,10.4,12.3,4.85,5.55,0,0
KMg4P3O12Eu0.01,KMg4P3O12,Eu,2,0.01,298,450,365,https://doi.org/10.1038/srep09673,mp-557844, icsd-154111,0.6,0.05,0.55,54,19,8,11,110.376462,39.0983,15.9994,23.0989,5.3,2.2,0.6,1.6,7.76,3.44,0.82,2.62,10,4,1,3,36.09164073,13.618055,4.34066373,9.27739127,0.337628866,0.301886792,1.886792449,2.044008555,1.31,2.815,1.52,1.0865,2.6955,10.4,12.3,4.85,5.55,0,0
KMg4P3O12Eu0.02,KMg4P3O12,Eu,2,0.02,298,450,365,https://doi.org/10.1038/srep09673,mp-557844, icsd-154111,0.6,0.05,0.55,54,19,8,11,110.376462,39.0983,15.9994,23.0989,5.3,2.2,0.6,1.6,7.76,3.44,0.82,2.62,10,4,1,3,36.09164073,13.618055,4.34066373,9.27739127,0.337628866,0.301886792,1.886792449,2.044008555,1.31,2.815,1.52,1.0865,2.6955,10.4,12.3,4.85,5.55,0,0
KMg4P3O12Eu0.04,KMg4P3O12,Eu,2,0.04,298,450,365,https://doi.org/10.1038/srep09673,mp-557844, icsd-154111,0.6,0.05,0.55,54,19,8,11,110.376462,39.0983,15.9994,23.0989,5.3,2.2,0.6,1.6,7.76,3.44,0.82,2.62,10,4,1,3,36.09164073,13.618055,4.34066373,9.27739127,0.337628866,0.301886792,1.886792449,2.044008555,1.31,2.815,1.52,1.0865,2.6955,10.4,12.3,4.85,5.55,0,0
KMg4P3O12Eu0.06,KMg4P3O12,Eu,2,0.06,298,450,365,https://doi.org/10.1038/srep09673,mp-557844, icsd-154111,0.6,0.05,0.55,54,19,8,11,110.376462,39.0983,15.9994,23.0989,5.3,2.2,0.6,1.6,7.76,3.44,0.82,2.62,10,4,1,3,36.09164073,13.618055,4.34066373,9.27739127,0.337628866,0.301886792,1.886792449,2.044008555,1.31,2.815,1.52,1.0865,2.6955,10.4,12.3,4.85,5.55,0,0
KMg4P3O12Eu0.08,KMg4P3O12,Eu,2,0.08,298,450,365,https://doi.org/10.1038/srep09673,mp-557844, icsd-154111,0.6,0.05,0.55,54,19,8,11,110.376462,39.0983,15.9994,23.0989,5.3,2.2,0.6,1.6,7.76,3.44,0.82,2.62,10,4,1,3,36.09164073,13.618055,4.34066373,9.27739127,0.337628866,0.301886792,1.886792449,2.044008555,1.31,2.815,1.52,1.0865,2.6955,10.4,12.3,4.85,5.55,0,0
CaGd1.92ZnO5Tb0.04,CaGd1.92ZnO5,Tb,3,0.04,298,541,317,https://doi.org/10.1039/C4RA15376F,,,0.560538117,0.112107623,0.448430493,122,64,8,56,278.7364,157.25,15.9994,141.2506,5.55,1.8,0.6,1.2,7.29,3.44,1,2.44,17,10,1,9,35.27520747,13.618055,6.11315547,7.50489953,0.334705075,0.216216216,3.063063058,2.28472459,1.063,3.44,1.075,1.164125561,2.483632287,23.86547085,11.1838565,6.618834081,10.09865471,5.641255605,1.506726457
Na3MgZrP3O12Eu0.01,Na3MgZrP3O12,Eu,3,0.01,298,611,393,https://doi.org/10.1007/s10854-017-8135-4,mp-690382,,0.6,0.05,0.55,86,40,8,32,185.4919313,91.224,15.9994,75.2246,6.45,1.8,0.6,1.2,9.2,3.44,0.93,2.51,12,4,1,3,43.52417996,13.618055,5.13907696,8.47897804,0.272826087,0.186046511,1.860465113,2.156882922,1.087,2.815,1.16,1.0985,2.664,11.3,12.3,4.85,5.85,0.6,0
CaWO4Eu0.08,CaWO4,Eu,3,0.08,298,614,280,https://doi.org/10.1016/j.dyepig.2017.04.037,"mp-19426,mp-1190383", icsd-60550 icsd-193491 icsd-60548 icsd-60551 icsd-15869 icsd-155423 icsd-193047 icsd-15586 icsd-60549 icsd-18135 icsd-77335 icsd-157428 icsd-291535 icsd-60547 icsd-155791 icsd-238259 icsd-238258,0.666666667,0.166666667,0.5,102,74,8,66,239.9174,183.84,15.9994,167.8406,3.75,1.8,0.6,1.2,6.8,3.44,1,2.44,10,4,2,2,27.59524047,13.618055,6.11315547,7.50489953,0.358823529,0.319999999,2.66666666,2.352131372,1.087,3.44,1.14,1.157777778,2.853333333,21,12,6,8.666666667,4,2.333333333
CaW0.9Mo0.1O4Eu0.08,CaW0.9Mo0.1O4,Eu,3,0.08,298,614,280,https://doi.org/10.1016/j.dyepig.2017.04.037,"mp-19426,mp-1190383", icsd-60550 icsd-193491 icsd-60548 icsd-60551 icsd-15869 icsd-155423 icsd-193047 icsd-15586 icsd-60549 icsd-18135 icsd-77335 icsd-157428 icsd-291535 icsd-60547 icsd-155791 icsd-238259 icsd-238258,0.666666667,0.016666667,0.65,144,74,8,66,335.8574,183.84,15.9994,167.8406,5.2,1.8,0.6,1.2,8.96,3.44,1,2.44,15,5,2,3,34.68767047,13.618055,6.11315547,7.50489953,0.272321428,0.23076923,2.884615379,2.332343055,1.087,3.44,1.14,1.157916667,2.85,20.46666667,12,5.95,8.566666667,3.85,2.1
CaW0.7Mo0.3O4Eu0.08,CaW0.7Mo0.3O4,Eu,3,0.08,298,614,280,https://doi.org/10.1016/j.dyepig.2017.04.037,"mp-19426,mp-1190383", icsd-60550 icsd-193491 icsd-60548 icsd-60551 icsd-15869 icsd-155423 icsd-193047 icsd-15586 icsd-60549 icsd-18135 icsd-77335 icsd-157428 icsd-291535 icsd-60547 icsd-155791 icsd-238259 icsd-238258,0.666666667,0.05,0.616666667,144,74,8,66,335.8574,183.84,15.9994,167.8406,5.2,1.8,0.6,1.2,8.96,3.44,1,2.44,15,5,2,3,34.68767047,13.618055,6.11315547,7.50489953,0.272321428,0.23076923,2.884615379,2.332343055,1.087,3.44,1.14,1.158194444,2.843333333,19.4,12,5.85,8.366666667,3.55,1.633333333
CaW0.4Mo0.6O4Eu0.08,CaW0.4Mo0.6O4,Eu,3,0.08,298,614,280,https://doi.org/10.1016/j.dyepig.2017.04.037,"mp-19426,mp-1190383", icsd-60550 icsd-193491 icsd-60548 icsd-60551 icsd-15869 icsd-155423 icsd-193047 icsd-15586 icsd-60549 icsd-18135 icsd-77335 icsd-157428 icsd-291535 icsd-60547 icsd-155791 icsd-238259 icsd-238258,0.666666667,0.066666667,0.6,144,74,8,66,335.8574,183.84,15.9994,167.8406,5.2,1.8,0.6,1.2,8.96,3.44,1,2.44,15,5,2,3,34.68767047,13.618055,6.11315547,7.50489953,0.272321428,0.23076923,2.884615379,2.332343055,1.087,3.44,1.14,1.158611111,2.833333333,17.8,12,5.7,8.066666667,3.1,0.933333333
CaW0.2Mo0.8O4Eu0.08,CaW0.2Mo0.8O4,Eu,3,0.08,298,614,280,https://doi.org/10.1016/j.dyepig.2017.04.037,"mp-19426,mp-1190383", icsd-60550 icsd-193491 icsd-60548 icsd-60551 icsd-15869 icsd-155423 icsd-193047 icsd-15586 icsd-60549 icsd-18135 icsd-77335 icsd-157428 icsd-291535 icsd-60547 icsd-155791 icsd-238259 icsd-238258,0.666666667,0.033333333,0.633333333,144,74,8,66,335.8574,183.84,15.9994,167.8406,5.2,1.8,0.6,1.2,8.96,3.44,1,2.44,15,5,2,3,34.68767047,13.618055,6.11315547,7.50489953,0.272321428,0.23076923,2.884615379,2.332343055,1.087,3.44,1.14,1.158888889,2.826666667,16.73333333,12,5.6,7.866666667,2.8,0.466666667
CaMoO4Eu0.08,CaMoO4,Eu,3,0.08,298,614,280,https://doi.org/10.1016/j.dyepig.2017.04.037,mp-19330, icsd-23699 icsd-60558 icsd-193793 icsd-183446 icsd-60557 icsd-194078 icsd-60554 icsd-60553 icsd-417513 icsd-183447 icsd-62219 icsd-60552 icsd-22351 icsd-194079 icsd-60556 icsd-60555 icsd-77334,0.666666667,0.166666667,0.5,70,42,8,34,152.0174,95.94,15.9994,79.9406,3.85,1.8,0.6,1.2,6.6,3.44,1,2.44,11,5,2,3,26.82364047,13.618055,6.11315547,7.50489953,0.369696969,0.311688311,2.85714285,2.171677143,1.087,3.44,1.14,1.159166667,2.82,15.66666667,12,5.5,7.666666667,2.5,0
Sr0.99MoO4Eu0.01,Sr0.99MoO4,Eu,3,0.01,298,615,290,https://doi.org/10.1039/C5RA06053B,mp-18834, icsd-193794 icsd-250491 icsd-23700 icsd-28025 icsd-194080 icsd-173125 icsd-173120 icsd-245803 icsd-245802 icsd-173122 icsd-239418 icsd-248458 icsd-99089 icsd-194081,0.667779633,0.165275459,0.502504174,88,42,8,34,199.5594,95.94,15.9994,79.9406,4.05,2,0.6,1.4,6.55,3.44,0.95,2.49,11,5,2,3,26.40535245,13.618055,5.69486745,7.92318755,0.380152671,0.345679011,2.716049376,2.267720454,1.087,3.44,1.32,1.188948247,2.814774624,18.63439065,12.01669449,5.826377295,8.651085142,4.156928214,0
Sr4.995P3O12ClEu0.005,Sr4.995P3O12Cl,Eu,2,0.005,298,444,277,https://doi.org/10.1039/C5TC02482J,mp-23121, icsd-80085 icsd-2089 icsd-80084,0.571564658,0.047630388,0.52393427,78,38,8,30,170.046162,87.62,15.9994,71.6206,4.6,2,0.6,1.4,9.74,3.44,0.95,2.49,14,5,2,3,42.76724145,13.618055,5.69486745,7.92318755,0.255646817,0.304347825,3.043478254,2.180079,1.31,2.93,1.32,1.149959514,2.655644201,16.56632532,12.57394618,5.808525839,8.378661586,2.37913789,0
Sr4.99P3O12ClEu0.01,Sr4.99P3O12Cl,Eu,2,0.01,298,444,277,https://doi.org/10.1039/C5TC02482J,mp-23121, icsd-80085 icsd-2089 icsd-80084,0.57170081,0.047641734,0.524059076,78,38,8,30,170.046162,87.62,15.9994,71.6206,4.6,2,0.6,1.4,9.74,3.44,0.95,2.49,14,5,2,3,42.76724145,13.618055,5.69486745,7.92318755,0.255646817,0.304347825,3.043478254,2.180079,1.31,2.93,1.32,1.149919009,2.6560505,16.56121963,12.57646498,5.807527394,8.3763697,2.377322535,0
Sr4.99P3O12ClEu0.01,Sr4.99P3O12Cl,Eu,2,0.01,298,444,395,https://doi.org/10.1039/C5TC02482J,mp-23121, icsd-80085 icsd-2089 icsd-80084,0.57170081,0.047641734,0.524059076,78,38,8,30,170.046162,87.62,15.9994,71.6206,4.6,2,0.6,1.4,9.74,3.44,0.95,2.49,14,5,2,3,42.76724145,13.618055,5.69486745,7.92318755,0.255646817,0.304347825,3.043478254,2.180079,1.31,2.93,1.32,1.149919009,2.6560505,16.56121963,12.57646498,5.807527394,8.3763697,2.377322535,0
Sr4.98P3O12ClEu0.02,Sr4.98P3O12Cl,Eu,2,0.02,298,444,277,https://doi.org/10.1039/C5TC02482J,mp-23121, icsd-80085 icsd-2089 icsd-80084,0.571973308,0.047664442,0.524308866,78,38,8,30,170.046162,87.62,15.9994,71.6206,4.6,2,0.6,1.4,9.74,3.44,0.95,2.49,14,5,2,3,42.76724145,13.618055,5.69486745,7.92318755,0.255646817,0.304347825,3.043478254,2.180079,1.31,2.93,1.32,1.149837941,2.65686368,16.55100095,12.5815062,5.805529075,8.37178265,2.373689228,0
Sr4.97P3O12ClEu0.03,Sr4.97P3O12Cl,Eu,2,0.03,298,444,277,https://doi.org/10.1039/C5TC02482J,mp-23121, icsd-80085 icsd-2089 icsd-80084,0.572246066,0.047687172,0.524558894,78,38,8,30,170.046162,87.62,15.9994,71.6206,4.6,2,0.6,1.4,9.74,3.44,0.95,2.49,14,5,2,3,42.76724145,13.618055,5.69486745,7.92318755,0.255646817,0.304347825,3.043478254,2.180079,1.31,2.93,1.32,1.149756795,2.657677635,16.54077253,12.58655222,5.803528851,8.367191226,2.370052456,0
Sr4.95P3O12ClEu0.05,Sr4.95P3O12Cl,Eu,2,0.05,298,444,277,https://doi.org/10.1039/C5TC02482J,mp-23121, icsd-80085 icsd-2089 icsd-80084,0.572792363,0.047732697,0.525059666,78,38,8,30,170.046162,87.62,15.9994,71.6206,4.6,2,0.6,1.4,9.74,3.44,0.95,2.49,14,5,2,3,42.76724145,13.618055,5.69486745,7.92318755,0.255646817,0.304347825,3.043478254,2.180079,1.31,2.93,1.32,1.149594272,2.659307876,16.5202864,12.59665871,5.799522673,8.357995227,2.362768496,0
La0.99BWO6Tb0.01,La0.99BWO6,Tb,3,0.01,298,543,380,https://doi.org/10.1016/j.dyepig.2017.11.003,,,0.667408231,0.110122358,0.557285873,144,74,5,69,349.55587,183.84,10.811,173.029,4.75,1.95,0.6,1.35,8.94,3.44,1.1,2.34,10,4,1,3,35.357004,13.618055,5.5769,8.041155,0.261744966,0.284210526,2.105263153,2.427471319,1.063,3.44,1.172,1.100883945,2.906451613,20.40378198,13.12235818,5.770856507,8.093437152,4.982202447,1.557285873
CaWO4Tm0.02,CaWO4,Tm,3,0.02,298,454,359,https://doi.org/10.1039/C6RA02594C,"mp-19426,mp-1190383", icsd-60550 icsd-193491 icsd-60548 icsd-60551 icsd-15869 icsd-155423 icsd-193047 icsd-15586 icsd-60549 icsd-18135 icsd-77335 icsd-157428 icsd-291535 icsd-60547 icsd-155791 icsd-238259 icsd-238258,0.666666667,0.166666667,0.5,102,74,8,66,239.9174,183.84,15.9994,167.8406,3.75,1.8,0.6,1.2,6.8,3.44,1,2.44,10,4,2,2,27.59524047,13.618055,6.11315547,7.50489953,0.358823529,0.319999999,2.66666666,2.352131372,1.02,3.44,1.14,1.157777778,2.853333333,21,12,6,8.666666667,4,2.333333333
Ca0.5LaMo2O8Eu0.6,Ca0.5LaMo2O8,Eu,3,0.6,298,615,395,https://doi.org/10.1039/C5RA21208A,,,0.695652174,0.043478261,0.652173913,127,57,8,49,290.92287,138.90547,15.9994,122.90607,5.8,1.95,0.6,1.35,7.7,3.44,1,2.44,12,5,1,4,32.40054047,13.618055,5.5769,8.041155,0.316883116,0.23275862,2.068965514,2.29073126,1.087,3.44,1.14,1.162782609,2.907826087,18.69565217,12.52173913,5.739130435,8.52173913,4.434782609,0
CaMoO4Eu0.24,CaMoO4,Eu,3,0.24,298,615,395,https://doi.org/10.1039/C5RA21208A,mp-19330, icsd-23699 icsd-60558 icsd-193793 icsd-183446 icsd-60557 icsd-194078 icsd-60554 icsd-60553 icsd-417513 icsd-183447 icsd-62219 icsd-60552 icsd-22351 icsd-194079 icsd-60556 icsd-60555 icsd-77334,0.666666667,0.166666667,0.5,70,42,8,34,152.0174,95.94,15.9994,79.9406,3.85,1.8,0.6,1.2,6.6,3.44,1,2.44,11,5,2,3,26.82364047,13.618055,6.11315547,7.50489953,0.369696969,0.311688311,2.85714285,2.171677143,1.087,3.44,1.14,1.159166667,2.82,15.66666667,12,5.5,7.666666667,2.5,0
Bi3.64Ge3O12Eu0.09,Bi3.64Ge3O12,Eu,3,0.09,298,612,394,https://doi.org/10.1016/j.jallcom.2016.09.115,mp-23560, icsd-156438 icsd-86276 icsd-201356 icsd-260560 icsd-108872 icsd-39231 icsd-156439 icsd-39227,0.643776824,0.160944206,0.482832618,123,83,8,75,297.6198,208.9804,15.9994,192.981,3.45,1.6,0.6,1,7.47,3.44,2.01,1.43,9,4,2,2,28.803006,13.618055,7.285516,6.332539,0.191432396,0.289855072,2.608695645,2.419673171,1.087,3.44,1.035,1.137199571,2.932553648,26.50858369,15.48283262,6.206008584,10.10085837,7.467811159,2.733905579
CsGd0.99Mo2O8Dy0.01,CsGd0.99Mo2O8,Dy,3,0.01,298,575,354,https://doi.org/10.1016/j.dyepig.2016.10.016,"mp-1213392,mp-1213304",,0.667222686,0.082568807,0.584653878,169,64,8,56,402.0948519,157.25,15.9994,141.2506,6.45,2.6,0.6,2,7.59,3.44,0.79,2.65,11,5,1,4,30.75419073,13.618055,3.893905727,9.724149273,0.34914361,0.310077519,1.705426354,2.379259479,1.052,3.44,1.075,1.20969558,2.820517098,22.21517932,12.00750626,6.078398666,9.65471226,5.904086739,0.577981651
CsGd0.97Mo2O8Dy0.03,CsGd0.97Mo2O8,Dy,3,0.03,298,575,354,https://doi.org/10.1016/j.dyepig.2016.10.016,"mp-1213392,mp-1213304",,0.66833751,0.081035923,0.587301587,169,64,8,56,402.0948519,157.25,15.9994,141.2506,6.45,2.6,0.6,2,7.59,3.44,0.79,2.65,11,5,1,4,30.75419073,13.618055,3.893905727,9.724149273,0.34914361,0.310077519,1.705426354,2.379259479,1.052,3.44,1.075,1.209920635,2.823224728,22.14536341,12.02255639,6.068504595,9.630743525,5.878863826,0.567251462
CsGd0.95Mo2O8Dy0.05,CsGd0.95Mo2O8,Dy,3,0.05,298,575,354,https://doi.org/10.1016/j.dyepig.2016.10.016,"mp-1213392,mp-1213304",,0.669456067,0.079497908,0.589958159,169,64,8,56,402.0948519,157.25,15.9994,141.2506,6.45,2.6,0.6,2,7.59,3.44,0.79,2.65,11,5,1,4,30.75419073,13.618055,3.893905727,9.724149273,0.34914361,0.310077519,1.705426354,2.379259479,1.052,3.44,1.075,1.210146444,2.825941423,22.07531381,12.0376569,6.058577406,9.606694561,5.853556485,0.556485356
CsGd0.93Mo2O8Dy0.07,CsGd0.93Mo2O8,Dy,3,0.07,298,575,354,https://doi.org/10.1016/j.dyepig.2016.10.016,"mp-1213392,mp-1213304",,0.670578374,0.077954736,0.592623638,169,64,8,56,402.0948519,157.25,15.9994,141.2506,6.45,2.6,0.6,2,7.59,3.44,0.79,2.65,11,5,1,4,30.75419073,13.618055,3.893905727,9.724149273,0.34914361,0.310077519,1.705426354,2.379259479,1.052,3.44,1.075,1.210373009,2.828667225,22.00502934,12.05280805,6.048616932,9.582564962,5.828164292,0.545683152
CsGd0.9Mo2O8Dy0.1,CsGd0.9Mo2O8,Dy,3,0.1,298,575,354,https://doi.org/10.1016/j.dyepig.2016.10.016,"mp-1213392,mp-1213304",,0.672268908,0.075630252,0.596638655,169,64,8,56,402.0948519,157.25,15.9994,141.2506,6.45,2.6,0.6,2,7.59,3.44,0.79,2.65,11,5,1,4,30.75419073,13.618055,3.893905727,9.724149273,0.34914361,0.310077519,1.705426354,2.379259479,1.052,3.44,1.075,1.210714286,2.832773109,21.89915966,12.07563025,6.033613445,9.546218487,5.789915966,0.529411765
CsGd0.88Mo2O8Dy0.12,CsGd0.88Mo2O8,Dy,3,0.12,298,575,354,https://doi.org/10.1016/j.dyepig.2016.10.016,"mp-1213392,mp-1213304",,0.673400673,0.074074074,0.599326599,169,64,8,56,402.0948519,157.25,15.9994,141.2506,6.45,2.6,0.6,2,7.59,3.44,0.79,2.65,11,5,1,4,30.75419073,13.618055,3.893905727,9.724149273,0.34914361,0.310077519,1.705426354,2.379259479,1.052,3.44,1.075,1.210942761,2.835521886,21.82828283,12.09090909,6.023569024,9.521885522,5.764309764,0.518518519
CsGd0.85Mo2O8Dy0.15,CsGd0.85Mo2O8,Dy,3,0.15,298,575,354,https://doi.org/10.1016/j.dyepig.2016.10.016,"mp-1213392,mp-1213304",,0.675105485,0.071729958,0.603375527,169,64,8,56,402.0948519,157.25,15.9994,141.2506,6.45,2.6,0.6,2,7.59,3.44,0.79,2.65,11,5,1,4,30.75419073,13.618055,3.893905727,9.724149273,0.34914361,0.310077519,1.705426354,2.379259479,1.052,3.44,1.075,1.21128692,2.839662447,21.72151899,12.11392405,6.008438819,9.485232068,5.725738397,0.502109705
CsGd0.95Mo2O8Dy0.05,CsGd0.95Mo2O8,Dy,3,0.05,298,575,395,https://doi.org/10.1016/j.dyepig.2016.10.016,"mp-1213392,mp-1213304",,0.669456067,0.079497908,0.589958159,169,64,8,56,402.0948519,157.25,15.9994,141.2506,6.45,2.6,0.6,2,7.59,3.44,0.79,2.65,11,5,1,4,30.75419073,13.618055,3.893905727,9.724149273,0.34914361,0.310077519,1.705426354,2.379259479,1.052,3.44,1.075,1.210146444,2.825941423,22.07531381,12.0376569,6.058577406,9.606694561,5.853556485,0.556485356
CsGd0.95Mo2O8Dy0.05,CsGd0.95Mo2O8,Dy,3,0.05,298,575,295,https://doi.org/10.1016/j.dyepig.2016.10.016,"mp-1213392,mp-1213304",,0.669456067,0.079497908,0.589958159,169,64,8,56,402.0948519,157.25,15.9994,141.2506,6.45,2.6,0.6,2,7.59,3.44,0.79,2.65,11,5,1,4,30.75419073,13.618055,3.893905727,9.724149273,0.34914361,0.310077519,1.705426354,2.379259479,1.052,3.44,1.075,1.210146444,2.825941423,22.07531381,12.0376569,6.058577406,9.606694561,5.853556485,0.556485356
CsGd0.95Mo2O8Eu0.05,CsGd0.95Mo2O8,Eu,3,0.05,298,614,395,https://doi.org/10.1016/j.dyepig.2016.10.016,"mp-1213392,mp-1213304",,0.669456067,0.079497908,0.589958159,169,64,8,56,402.0948519,157.25,15.9994,141.2506,6.45,2.6,0.6,2,7.59,3.44,0.79,2.65,11,5,1,4,30.75419073,13.618055,3.893905727,9.724149273,0.34914361,0.310077519,1.705426354,2.379259479,1.087,3.44,1.075,1.210146444,2.825941423,22.07531381,12.0376569,6.058577406,9.606694561,5.853556485,0.556485356
CsGd0.95Mo2O8Eu0.05,CsGd0.95Mo2O8,Eu,3,0.05,298,614,295,https://doi.org/10.1016/j.dyepig.2016.10.016,"mp-1213392,mp-1213304",,0.669456067,0.079497908,0.589958159,169,64,8,56,402.0948519,157.25,15.9994,141.2506,6.45,2.6,0.6,2,7.59,3.44,0.79,2.65,11,5,1,4,30.75419073,13.618055,3.893905727,9.724149273,0.34914361,0.310077519,1.705426354,2.379259479,1.087,3.44,1.075,1.210146444,2.825941423,22.07531381,12.0376569,6.058577406,9.606694561,5.853556485,0.556485356
CaSb2O6Eu0.05,CaSb2O6,Eu,3,0.05,298,612,394,https://doi.org/10.1007/s10854-015-4186-6,"mp-9125,mvc-1657", icsd-74539,0.666666667,0.111111111,0.555555556,79,51,8,43,177.8374,121.76,15.9994,105.7606,3.85,1.8,0.6,1.2,6.49,3.44,1,2.44,9,4,2,2,28.33959947,13.618055,6.11315547,7.50489953,0.375963019,0.311688311,2.337662332,2.251106329,1.087,3.44,1.14,1.151111111,2.86,18.88888889,14.22222222,5.777777778,8.666666667,4.444444444,0
CaSb2O6Bi0.02,CaSb2O6,Bi,3,0.02,298,450,298,https://doi.org/10.1007/s10854-015-4186-6,"mp-9125,mvc-1657", icsd-74539,0.666666667,0.111111111,0.555555556,79,51,8,43,177.8374,121.76,15.9994,105.7606,3.85,1.8,0.6,1.2,6.49,3.44,1,2.44,9,4,2,2,28.33959947,13.618055,6.11315547,7.50489953,0.375963019,0.311688311,2.337662332,2.251106329,1.17,3.44,1.14,1.151111111,2.86,18.88888889,14.22222222,5.777777778,8.666666667,4.444444444,0
CaSb2O6Bi0.02,CaSb2O6,Bi,3,0.02,298,450,394,https://doi.org/10.1007/s10854-015-4186-6,"mp-9125,mvc-1657", icsd-74539,0.666666667,0.111111111,0.555555556,79,51,8,43,177.8374,121.76,15.9994,105.7606,3.85,1.8,0.6,1.2,6.49,3.44,1,2.44,9,4,2,2,28.33959947,13.618055,6.11315547,7.50489953,0.375963019,0.311688311,2.337662332,2.251106329,1.17,3.44,1.14,1.151111111,2.86,18.88888889,14.22222222,5.777777778,8.666666667,4.444444444,0
Sr2.985ScP3O12Eu0.005,Sr2.985ScP3O12,Eu,2,0.005,298,500,350,https://doi.org/10.1039/C3DT32946A,,,0.632077956,0.052673163,0.579404793,82,38,8,30,179.549074,87.62,15.9994,71.6206,5.2,2,0.6,1.4,7.94,3.44,0.95,2.49,10,4,1,3,36.36109845,13.618055,5.69486745,7.92318755,0.313602015,0.269230769,1.923076919,2.189622853,1.31,2.815,1.32,1.13748749,2.741414274,14.50776929,12.95601791,5.47010798,7.412694232,1.624967079,0
NaCaBO3Ce0.01,NaCaBO3,Ce,3,0.01,298,425,347,https://doi.org/10.1039/C3DT52328D,,,0.5,0.166666667,0.333333333,44,20,5,15,89.87816928,40.078,10.811,29.267,5.05,1.8,0.6,1.2,7.41,3.44,0.93,2.51,8,4,1,3,33.16830643,13.618055,5.13907696,8.47897804,0.338731444,0.237623762,1.584158413,2.042685665,1.15,3.44,1.16,1.081666667,2.381666667,10,10.66666667,4.833333333,5.166666667,0,0
NaCaBO3Tb0.15,NaCaBO3,Tb,3,0.15,298,543,347,https://doi.org/10.1039/C3DT52328D,,,0.5,0.166666667,0.333333333,44,20,5,15,89.87816928,40.078,10.811,29.267,5.05,1.8,0.6,1.2,7.41,3.44,0.93,2.51,8,4,1,3,33.16830643,13.618055,5.13907696,8.47897804,0.338731444,0.237623762,1.584158413,2.042685665,1.063,3.44,1.14,1.081666667,2.381666667,10,10.66666667,4.833333333,5.166666667,0,0
NaCaBO3Mn0.05,NaCaBO3,Mn,2,0.05,298,610,347,https://doi.org/10.1039/C3DT52328D,,,0.5,0.166666667,0.333333333,44,20,5,15,89.87816928,40.078,10.811,29.267,5.05,1.8,0.6,1.2,7.41,3.44,0.93,2.51,8,4,1,3,33.16830643,13.618055,5.13907696,8.47897804,0.338731444,0.237623762,1.584158413,2.042685665,0.97,3.44,1.14,1.081666667,2.381666667,10,10.66666667,4.833333333,5.166666667,0,0
LiGdW2O8Tm0.05,LiGdW2O8,Tm,3,0.05,298,455,360,https://doi.org/10.1039/C5RA19345A,"mp-1210920,mp-1222332",,0.666666667,0.083333333,0.583333333,149,74,3,71,364.0304,183.84,6.941,176.899,5.2,1.8,0.6,1.2,7.98,3.44,0.98,2.46,10,4,1,3,33.0236,13.618055,5.391714996,8.226340004,0.308270676,0.23076923,1.923076919,2.443157047,1.02,3.44,1.075,1.132361111,2.868333333,23.25,12,5.916666667,8.666666667,5.75,2.916666667
LiGdW2O8Tb0.05,LiGdW2O8,Tb,3,0.05,298,547,272,https://doi.org/10.1039/C5RA19345A,"mp-1210920,mp-1222332",,0.666666667,0.083333333,0.583333333,149,74,3,71,364.0304,183.84,6.941,176.899,5.2,1.8,0.6,1.2,7.98,3.44,0.98,2.46,10,4,1,3,33.0236,13.618055,5.391714996,8.226340004,0.308270676,0.23076923,1.923076919,2.443157047,1.063,3.44,1.075,1.132361111,2.868333333,23.25,12,5.916666667,8.666666667,5.75,2.916666667
