Repository: Anushervon006/emission-ml

# 📊 Dataset

This directory contains the dataset and reproducibility files used in the
machine-learning analysis of inorganic phosphor emission wavelengths.

## 🔬 Main Dataset

**File:** `group_one_dopant_without_exact_duplicates.csv`

The dataset contains inorganic phosphor materials together with
physicochemical descriptors used as input variables for machine-learning
models.

**Target variable:** `Emission max. (nm)`

The dataset represents the single-dopant subset after removal of exact
duplicate entries.

File: data/group_one_dopant_without_exact_duplicates.csv (part 16 of 27)
Inorganic phosphor,Host,1st dopant,1st dopant valency,1st doping concentration,Temp. (K),Emission max. (nm),Excitation source ,Reference,MP-ID,ICSD-ID,Atomic Ratio_max,Atomic Ratio_min,Atomic Ratio_diff,Atomic Number_sum,Atomic Number_max,Atomic Number_min,Atomic Number_diff,Atomic Weight_sum,Atomic Weight_max,Atomic Weight_min,Atomic Weight_diff,Atomic Radius_sum,Atomic Radius_max,Atomic Radius_min,Atomic Radius_diff,EN pauling_sum,EN pauling_max,EN pauling_min,EN pauling_diff,Valence Electron_sum,Valence Electron_max,Valence Electron_min,Valence Electron_diff,Ionization Energy_sum,Ionization Energy_max,Ionization Energy_min,Ionization Energy_diff,electronegativity_diff_ratio,radius_mismatch,electron_density,mass_to_charge,ionic_radius_emission_center,EN_ligand_avg,ionic_radius_substituted,avg_ionic_radius_host,avg_EN_host,avg_atomic_number_host,avg_group_host,avg_s_electrons,avg_p_electrons,avg_d_electrons,avg_f_electrons
LiGdW2O8Dy0.05,LiGdW2O8,Dy,3,0.05,298,576,267,https://doi.org/10.1039/C5RA19345A,"mp-1210920,mp-1222332",,0.666666667,0.083333333,0.583333333,149,74,3,71,364.0304,183.84,6.941,176.899,5.2,1.8,0.6,1.2,7.98,3.44,0.98,2.46,10,4,1,3,33.0236,13.618055,5.391714996,8.226340004,0.308270676,0.23076923,1.923076919,2.443157047,1.052,3.44,1.075,1.132361111,2.868333333,23.25,12,5.916666667,8.666666667,5.75,2.916666667
LiGdW2O8Eu0.05,LiGdW2O8,Eu,3,0.05,298,617,275,https://doi.org/10.1039/C5RA19345A,"mp-1210920,mp-1222332",,0.666666667,0.083333333,0.583333333,149,74,3,71,364.0304,183.84,6.941,176.899,5.2,1.8,0.6,1.2,7.98,3.44,0.98,2.46,10,4,1,3,33.0236,13.618055,5.391714996,8.226340004,0.308270676,0.23076923,1.923076919,2.443157047,1.087,3.44,1.075,1.132361111,2.868333333,23.25,12,5.916666667,8.666666667,5.75,2.916666667
LiGdW2O8Tm0.02,LiGdW2O8,Tm,3,0.02,298,455,360,https://doi.org/10.1039/C5RA19345A,"mp-1210920,mp-1222332",,0.666666667,0.083333333,0.583333333,149,74,3,71,364.0304,183.84,6.941,176.899,5.2,1.8,0.6,1.2,7.98,3.44,0.98,2.46,10,4,1,3,33.0236,13.618055,5.391714996,8.226340004,0.308270676,0.23076923,1.923076919,2.443157047,1.02,3.44,1.075,1.132361111,2.868333333,23.25,12,5.916666667,8.666666667,5.75,2.916666667
Sr7La2.9P2.5Si3B1.5O26Ce0.01,Sr7La2.9P2.5Si3B1.5O26,Ce,3,0.01,298,415,351,https://doi.org/10.1039/C4TC00217B,,,0.606060606,0.034965035,0.571095571,137,57,5,52,312.395132,138.90547,10.811,128.09447,7.5,2,0.6,1.4,11.62,3.44,0.95,2.49,13,4,1,3,51.82620745,13.618055,5.5769,8.041155,0.214285714,0.186666666,1.733333331,2.280256438,1.15,2.815,1.172,1.14239627,2.646037296,16.93006993,12.53379953,5.776223776,8.102564103,3.051282051,0
Sr6.2La3P2.5Si3B1.5O26Mn0.08,Sr6.2La3P2.5Si3B1.5O26,Mn,2,0.08,298,628,410,https://doi.org/10.1039/C4TC00217B,,,0.616113744,0.035545024,0.58056872,137,57,5,52,312.395132,138.90547,10.811,128.09447,7.5,2,0.6,1.4,11.62,3.44,0.95,2.49,13,4,1,3,51.82620745,13.618055,5.5769,8.041155,0.214285714,0.186666666,1.733333331,2.280256438,0.97,2.815,1.172,1.139099526,2.674526066,16.62559242,12.71090047,5.710900474,7.952606635,2.962085308,0
BaY1.95Si3O10Ce0.05,BaY1.95Si3O10,Ce,3,0.05,298,436,365,https://doi.org/10.1039/C5TC00962F,mp-560478, icsd-240470,0.626959248,0.062695925,0.564263323,117,56,8,48,270.31775,137.327,15.9994,121.3276,5.65,2.15,0.6,1.55,7.45,3.44,0.89,2.55,9,4,1,3,33.1986596,13.618055,5.2116646,8.4063904,0.342281879,0.274336283,1.592920351,2.310408119,1.15,3.44,1.04,1.112100313,2.719059561,15.92789969,13.15673981,5.611285266,7.717868339,2.598746082,0
Gd0.99BO3Ce0.01,Gd0.99BO3,Ce,3,0.01,298,412,356,https://doi.org/10.1016/j.optmat.2014.02.009,"mp-1224628,mp-561949,mp-29762", icsd-87779 icsd-87778,0.601202405,0.198396794,0.402805611,77,64,5,59,184.0604,157.25,10.811,146.439,3.25,1.8,0.6,1.2,6.68,3.44,1.2,2.24,6,4,1,3,28.065874,13.618055,6.1498,7.468255,0.335329341,0.369230768,1.84615384,2.390394805,1.15,3.44,1.075,1.052955912,2.71503006,18.50901804,12.81963928,5.587174349,7.366733467,4.166332665,1.388777555
Sr1.94P2O7Tb0.06,Sr1.94P2O7,Tb,3,0.06,298,545,378,https://doi.org/10.1111/jace.13497,mp-5616, icsd-31004 icsd-59395 icsd-34467,0.639853748,0.177330896,0.462522852,61,38,8,30,134.593162,87.62,15.9994,71.6206,3.6,2,0.6,1.4,6.58,3.44,0.95,2.49,9,4,2,2,29.79960845,13.618055,5.69486745,7.92318755,0.378419452,0.388888888,2.499999993,2.206445278,1.063,2.815,1.32,1.140840951,2.769926874,14.59963437,13.3345521,5.429616088,7.396709324,1.773308958,0
Sr1.98P2O7Eu0.02,Sr1.98P2O7,Eu,3,0.02,298,593,395,https://doi.org/10.1111/jace.13497,mp-5616, icsd-31004 icsd-59395 icsd-34467,0.637522769,0.180327869,0.4571949,61,38,8,30,134.593162,87.62,15.9994,71.6206,3.6,2,0.6,1.4,6.58,3.44,0.95,2.49,9,4,2,2,29.79960845,13.618055,5.69486745,7.92318755,0.378419452,0.388888888,2.499999993,2.206445278,1.087,2.815,1.32,1.141493625,2.763296903,14.6848816,13.29326047,5.446265938,7.435336976,1.803278689,0
Sr1.92P2O7Tb0.06,Sr1.92P2O7,Tb,3,0.06,298,545,395,https://doi.org/10.1111/jace.13497,mp-5616, icsd-31004 icsd-59395 icsd-34467,0.641025641,0.175824176,0.465201465,61,38,8,30,134.593162,87.62,15.9994,71.6206,3.6,2,0.6,1.4,6.58,3.44,0.95,2.49,9,4,2,2,29.79960845,13.618055,5.69486745,7.92318755,0.378419452,0.388888888,2.499999993,2.206445278,1.063,2.815,1.32,1.140512821,2.773260073,14.55677656,13.35531136,5.421245421,7.377289377,1.758241758,0
Na2Ca3.96Mg2Si4O15Eu0.01,Na2Ca3.96Mg2Si4O15,Eu,2,0.01,298,480,330,https://doi.org/10.1039/C3RA46474A,,,0.556379822,0.074183976,0.482195846,65,20,8,12,131.4576693,40.078,15.9994,24.0786,6.8,1.8,0.6,1.2,8.58,3.44,0.93,2.51,11,4,1,3,40.66820343,13.618055,5.13907696,8.47897804,0.292540792,0.176470588,1.617647056,2.022425681,1.31,3.44,1.16,1.098456973,2.508902077,11.17210682,11.49554896,5.106824926,6.065281899,0,0
Ca3Gd7PSi5O26Ce0.05,Ca3Gd7PSi5O26,Ce,3,0.05,298,380,286,https://doi.org/10.1021/ic3015578,,,0.619047619,0.023809524,0.595238095,121,64,8,56,272.386662,157.25,15.9994,141.2506,6.3,1.8,0.6,1.2,9.73,3.44,1,2.44,12,4,1,3,44.51937647,13.618055,6.11315547,7.50489953,0.250770812,0.19047619,1.904761902,2.251129438,1.15,2.815,1.14,1.11797619,2.679285714,19.07142857,12.57142857,5.904761905,8.5,3.5,1.166666667
Ca3Gd7PSi5O26Mn0.09,Ca3Gd7PSi5O26,Mn,2,0.09,298,575,286,https://doi.org/10.1021/ic3015578,,,0.619047619,0.023809524,0.595238095,121,64,8,56,272.386662,157.25,15.9994,141.2506,6.3,1.8,0.6,1.2,9.73,3.44,1,2.44,12,4,1,3,44.51937647,13.618055,6.11315547,7.50489953,0.250770812,0.19047619,1.904761902,2.251129438,0.97,2.815,1.075,1.11797619,2.679285714,19.07142857,12.57142857,5.904761905,8.5,3.5,1.166666667
Y10Al2Si3O18N4Ce0.05,Y10Al2Si3O18N4,Ce,3,0.05,298,460,365,https://doi.org/10.1039/C3CP51854J,,,0.486486486,0.054054054,0.432432432,81,39,7,32,173.9789886,88.90585,14.0067,74.89915,5.4,1.8,0.6,1.2,11.21,3.44,1.22,2.22,11,4,1,3,48.506894,14.53413,5.985769,8.548361,0.198037466,0.222222222,2.037037033,2.147888748,1.15,3.24,1.04,1.042432432,2.572972973,17.02702703,12.05405405,5.891891892,8.162162162,2.972972973,0
NaLaMo2O8Dy0.05,NaLaMo2O8,Dy,3,0.05,298,573,362,https://doi.org/10.1016/j.jallcom.2015.08.256,mp-1220757,,0.666666667,0.083333333,0.583333333,118,57,8,49,273.8346393,138.90547,15.9994,122.90607,5.8,1.95,0.6,1.35,7.63,3.44,0.93,2.51,11,5,1,4,31.42646196,13.618055,5.13907696,8.47897804,0.328964613,0.23275862,1.896551721,2.320632536,1.052,3.44,1.16,1.1635,2.8225,18,12,5.583333333,8.166666667,4.25,0
La2.85GaGe5O16Tb0.15,La2.85GaGe5O16,Tb,3,0.15,298,544,377,https://doi.org/10.1039/C4TC01091D,mp-652961, icsd-50521,0.643863179,0.040241449,0.60362173,128,57,8,49,297.26787,138.90547,15.9994,122.90607,5.1,1.95,0.6,1.35,8.36,3.44,1.1,2.34,8,4,1,3,33.093692,13.618055,5.5769,8.041155,0.279904306,0.264705882,1.568627448,2.322405234,1.063,3.44,1.172,1.131195171,2.818309859,19.37424547,13.98591549,5.883299799,8.668008048,4.822937626,0
BaLu5.82Si7O24Ce0.18,BaLu5.82Si7O24,Ce,3,0.18,298,402,350,https://doi.org/10.1016/j.dyepig.2016.12.059,,,0.634584876,0.026441036,0.608143839,149,71,8,63,356.3789,174.967,15.9994,158.9676,5.6,2.15,0.6,1.55,7.5,3.44,0.89,2.55,9,4,1,3,32.4072706,13.618055,5.2116646,8.4063904,0.34,0.276785714,1.607142854,2.391804698,1.15,3.44,1.001,1.092961925,2.753606557,20.07456372,13.25912216,5.812797462,8.346906399,3.760444209,2.154415653
BaLu1.94Si3O10Ce0.06,BaLu1.94Si3O10,Ce,3,0.06,298,423,365,https://doi.org/10.1039/C6TC00579A,,,0.627352572,0.062735257,0.564617315,149,71,8,63,356.3789,174.967,15.9994,158.9676,5.6,2.15,0.6,1.55,7.5,3.44,0.89,2.55,9,4,1,3,32.4072706,13.618055,5.2116646,8.4063904,0.34,0.276785714,1.607142854,2.391804698,1.15,3.44,1.001,1.107398996,2.72608532,19.80803011,13.16311167,5.851944793,8.441656211,3.810539523,1.703889586
CaYAlO4Tb0.001,CaYAlO4,Tb,3,0.001,298,548,248,https://doi.org/10.1039/C2DT12222G,mp-1227044,,0.571428571,0.142857143,0.428571429,80,39,8,31,171.9647886,88.90585,15.9994,72.90645,5.45,1.8,0.6,1.2,7.27,3.44,1,2.44,8,4,1,3,31.93423947,13.618055,5.985769,7.632286,0.335625859,0.220183486,1.467889906,2.149559857,1.063,3.44,1.04,1.127857143,2.512857143,14.85714286,11.71428571,5.714285714,7.571428571,1.571428571,0
CaYAlO4Tb0.003,CaYAlO4,Tb,3,0.003,298,548,248,https://doi.org/10.1039/C2DT12222G,mp-1227044,,0.571428571,0.142857143,0.428571429,80,39,8,31,171.9647886,88.90585,15.9994,72.90645,5.45,1.8,0.6,1.2,7.27,3.44,1,2.44,8,4,1,3,31.93423947,13.618055,5.985769,7.632286,0.335625859,0.220183486,1.467889906,2.149559857,1.063,3.44,1.04,1.127857143,2.512857143,14.85714286,11.71428571,5.714285714,7.571428571,1.571428571,0
CaYAlO4Tb0.005,CaYAlO4,Tb,3,0.005,298,548,248,https://doi.org/10.1039/C2DT12222G,mp-1227044,,0.571428571,0.142857143,0.428571429,80,39,8,31,171.9647886,88.90585,15.9994,72.90645,5.45,1.8,0.6,1.2,7.27,3.44,1,2.44,8,4,1,3,31.93423947,13.618055,5.985769,7.632286,0.335625859,0.220183486,1.467889906,2.149559857,1.063,3.44,1.04,1.127857143,2.512857143,14.85714286,11.71428571,5.714285714,7.571428571,1.571428571,0
CaYAlO4Tb0.01,CaYAlO4,Tb,3,0.01,298,548,248,https://doi.org/10.1039/C2DT12222G,mp-1227044,,0.571428571,0.142857143,0.428571429,80,39,8,31,171.9647886,88.90585,15.9994,72.90645,5.45,1.8,0.6,1.2,7.27,3.44,1,2.44,8,4,1,3,31.93423947,13.618055,5.985769,7.632286,0.335625859,0.220183486,1.467889906,2.149559857,1.063,3.44,1.04,1.127857143,2.512857143,14.85714286,11.71428571,5.714285714,7.571428571,1.571428571,0
CaYAlO4Tb0.03,CaYAlO4,Tb,3,0.03,298,548,248,https://doi.org/10.1039/C2DT12222G,mp-1227044,,0.571428571,0.142857143,0.428571429,80,39,8,31,171.9647886,88.90585,15.9994,72.90645,5.45,1.8,0.6,1.2,7.27,3.44,1,2.44,8,4,1,3,31.93423947,13.618055,5.985769,7.632286,0.335625859,0.220183486,1.467889906,2.149559857,1.063,3.44,1.04,1.127857143,2.512857143,14.85714286,11.71428571,5.714285714,7.571428571,1.571428571,0
CaYAlO4Tb0.05,CaYAlO4,Tb,3,0.05,298,548,248,https://doi.org/10.1039/C2DT12222G,mp-1227044,,0.571428571,0.142857143,0.428571429,80,39,8,31,171.9647886,88.90585,15.9994,72.90645,5.45,1.8,0.6,1.2,7.27,3.44,1,2.44,8,4,1,3,31.93423947,13.618055,5.985769,7.632286,0.335625859,0.220183486,1.467889906,2.149559857,1.063,3.44,1.04,1.127857143,2.512857143,14.85714286,11.71428571,5.714285714,7.571428571,1.571428571,0
CaYAlO4Tb0.07,CaYAlO4,Tb,3,0.07,298,548,248,https://doi.org/10.1039/C2DT12222G,mp-1227044,,0.571428571,0.142857143,0.428571429,80,39,8,31,171.9647886,88.90585,15.9994,72.90645,5.45,1.8,0.6,1.2,7.27,3.44,1,2.44,8,4,1,3,31.93423947,13.618055,5.985769,7.632286,0.335625859,0.220183486,1.467889906,2.149559857,1.063,3.44,1.04,1.127857143,2.512857143,14.85714286,11.71428571,5.714285714,7.571428571,1.571428571,0
CaYAlO4Tb0.09,CaYAlO4,Tb,3,0.09,298,548,248,https://doi.org/10.1039/C2DT12222G,mp-1227044,,0.571428571,0.142857143,0.428571429,80,39,8,31,171.9647886,88.90585,15.9994,72.90645,5.45,1.8,0.6,1.2,7.27,3.44,1,2.44,8,4,1,3,31.93423947,13.618055,5.985769,7.632286,0.335625859,0.220183486,1.467889906,2.149559857,1.063,3.44,1.04,1.127857143,2.512857143,14.85714286,11.71428571,5.714285714,7.571428571,1.571428571,0
CaYAlO4Eu0.01,CaYAlO4,Eu,3,0.01,298,623,272,https://doi.org/10.1039/C2DT12222G,mp-1227044,,0.571428571,0.142857143,0.428571429,80,39,8,31,171.9647886,88.90585,15.9994,72.90645,5.45,1.8,0.6,1.2,7.27,3.44,1,2.44,8,4,1,3,31.93423947,13.618055,5.985769,7.632286,0.335625859,0.220183486,1.467889906,2.149559857,1.087,3.44,1.04,1.127857143,2.512857143,14.85714286,11.71428571,5.714285714,7.571428571,1.571428571,0
CaYAlO4Eu0.03,CaYAlO4,Eu,3,0.03,298,623,272,https://doi.org/10.1039/C2DT12222G,mp-1227044,,0.571428571,0.142857143,0.428571429,80,39,8,31,171.9647886,88.90585,15.9994,72.90645,5.45,1.8,0.6,1.2,7.27,3.44,1,2.44,8,4,1,3,31.93423947,13.618055,5.985769,7.632286,0.335625859,0.220183486,1.467889906,2.149559857,1.087,3.44,1.04,1.127857143,2.512857143,14.85714286,11.71428571,5.714285714,7.571428571,1.571428571,0
CaYAlO4Eu0.05,CaYAlO4,Eu,3,0.05,298,623,272,https://doi.org/10.1039/C2DT12222G,mp-1227044,,0.571428571,0.142857143,0.428571429,80,39,8,31,171.9647886,88.90585,15.9994,72.90645,5.45,1.8,0.6,1.2,7.27,3.44,1,2.44,8,4,1,3,31.93423947,13.618055,5.985769,7.632286,0.335625859,0.220183486,1.467889906,2.149559857,1.087,3.44,1.04,1.127857143,2.512857143,14.85714286,11.71428571,5.714285714,7.571428571,1.571428571,0
CaYAlO4Eu0.07,CaYAlO4,Eu,3,0.07,298,623,272,https://doi.org/10.1039/C2DT12222G,mp-1227044,,0.571428571,0.142857143,0.428571429,80,39,8,31,171.9647886,88.90585,15.9994,72.90645,5.45,1.8,0.6,1.2,7.27,3.44,1,2.44,8,4,1,3,31.93423947,13.618055,5.985769,7.632286,0.335625859,0.220183486,1.467889906,2.149559857,1.087,3.44,1.04,1.127857143,2.512857143,14.85714286,11.71428571,5.714285714,7.571428571,1.571428571,0
CaYAlO4Eu0.08,CaYAlO4,Eu,3,0.08,298,623,272,https://doi.org/10.1039/C2DT12222G,mp-1227044,,0.571428571,0.142857143,0.428571429,80,39,8,31,171.9647886,88.90585,15.9994,72.90645,5.45,1.8,0.6,1.2,7.27,3.44,1,2.44,8,4,1,3,31.93423947,13.618055,5.985769,7.632286,0.335625859,0.220183486,1.467889906,2.149559857,1.087,3.44,1.04,1.127857143,2.512857143,14.85714286,11.71428571,5.714285714,7.571428571,1.571428571,0
CaYAlO4Eu0.1,CaYAlO4,Eu,3,0.1,298,623,272,https://doi.org/10.1039/C2DT12222G,mp-1227044,,0.571428571,0.142857143,0.428571429,80,39,8,31,171.9647886,88.90585,15.9994,72.90645,5.45,1.8,0.6,1.2,7.27,3.44,1,2.44,8,4,1,3,31.93423947,13.618055,5.985769,7.632286,0.335625859,0.220183486,1.467889906,2.149559857,1.087,3.44,1.04,1.127857143,2.512857143,14.85714286,11.71428571,5.714285714,7.571428571,1.571428571,0
CaYAlO4Eu0.11,CaYAlO4,Eu,3,0.11,298,623,272,https://doi.org/10.1039/C2DT12222G,mp-1227044,,0.571428571,0.142857143,0.428571429,80,39,8,31,171.9647886,88.90585,15.9994,72.90645,5.45,1.8,0.6,1.2,7.27,3.44,1,2.44,8,4,1,3,31.93423947,13.618055,5.985769,7.632286,0.335625859,0.220183486,1.467889906,2.149559857,1.087,3.44,1.04,1.127857143,2.512857143,14.85714286,11.71428571,5.714285714,7.571428571,1.571428571,0
CaYAlO4Eu0.12,CaYAlO4,Eu,3,0.12,298,623,272,https://doi.org/10.1039/C2DT12222G,mp-1227044,,0.571428571,0.142857143,0.428571429,80,39,8,31,171.9647886,88.90585,15.9994,72.90645,5.45,1.8,0.6,1.2,7.27,3.44,1,2.44,8,4,1,3,31.93423947,13.618055,5.985769,7.632286,0.335625859,0.220183486,1.467889906,2.149559857,1.087,3.44,1.04,1.127857143,2.512857143,14.85714286,11.71428571,5.714285714,7.571428571,1.571428571,0
MgYSi2O5NCe0.01,MgYSi2O5N,Ce,3,0.01,298,393,365,https://doi.org/10.1016/j.dyepig.2016.12.012,,,0.5,0.1,0.4,80,39,7,32,171.30245,88.90585,14.0067,74.89915,5.65,1.8,0.6,1.2,10.91,3.44,1.22,2.22,12,4,1,3,50.167361,14.53413,6.21726,8.31687,0.203483043,0.21238938,2.123893802,2.141280625,1.15,3.24,1.04,0.991,2.657,12.6,12.8,5.2,6.3,1.1,0
Na0.5Gd0.25MoO4Eu0.25,Na0.5Gd0.25MoO4,Eu,3,0.25,298,615,395,https://doi.org/10.1016/j.jlumin.2016.07.045,,,0.695652174,0.043478261,0.652173913,125,64,8,56,292.1791693,157.25,15.9994,141.2506,5.65,1.8,0.6,1.2,7.73,3.44,0.93,2.51,11,5,1,4,31.99936196,13.618055,5.13907696,8.47897804,0.324708926,0.21238938,1.946902651,2.337433354,1.087,3.44,1.075,1.158913043,2.90173913,16.60869565,12.39130435,5.304347826,7.47826087,3.52173913,0.304347826
Ba2Y4.95B5O17Ce0.01,Ba2Y4.95B5O17,Ce,3,0.01,298,440,345,https://doi.org/10.1016/j.dyepig.2017.11.046,,,0.587219344,0.069084629,0.518134715,108,56,5,51,253.04325,137.327,10.811,126.516,5.4,2.15,0.6,1.55,7.59,3.44,0.89,2.55,8,4,1,3,33.3449986,13.618055,5.2116646,8.4063904,0.335968379,0.287037037,1.481481479,2.342993055,1.15,3.44,1.04,1.091468048,2.642452504,16.0984456,12.29188256,5.578583765,7.257340242,3.262521589,0
NaCa0.99BO3Eu0.01,NaCa0.99BO3,Eu,3,0.01,298,613,395,https://doi.org/10.1016/j.ceramint.2014.06.034,,,0.500834725,0.165275459,0.335559265,44,20,5,15,89.87816928,40.078,10.811,29.267,5.05,1.8,0.6,1.2,7.41,3.44,0.93,2.51,8,4,1,3,33.16830643,13.618055,5.13907696,8.47897804,0.338731444,0.237623762,1.584158413,2.042685665,1.087,3.44,1.14,1.081569282,2.383973289,9.983305509,10.68113523,4.828046745,5.155258765,0,0
NaCa0.97BO3Eu0.03,NaCa0.97BO3,Eu,3,0.03,298,613,395,https://doi.org/10.1016/j.ceramint.2014.06.034,,,0.502512563,0.162479062,0.340033501,44,20,5,15,89.87816928,40.078,10.811,29.267,5.05,1.8,0.6,1.2,7.41,3.44,0.93,2.51,8,4,1,3,33.16830643,13.618055,5.13907696,8.47897804,0.338731444,0.237623762,1.584158413,2.042685665,1.087,3.44,1.14,1.081373534,2.388609715,9.949748744,10.71021776,4.817420436,5.132328308,0,0
NaCa0.95BO3Eu0.05,NaCa0.95BO3,Eu,3,0.05,298,613,395,https://doi.org/10.1016/j.ceramint.2014.06.034,,,0.504201681,0.159663866,0.344537815,44,20,5,15,89.87816928,40.078,10.811,29.267,5.05,1.8,0.6,1.2,7.41,3.44,0.93,2.51,8,4,1,3,33.16830643,13.618055,5.13907696,8.47897804,0.338731444,0.237623762,1.584158413,2.042685665,1.087,3.44,1.14,1.081176471,2.393277311,9.915966387,10.7394958,4.806722689,5.109243697,0,0
NaCa0.93BO3Eu0.07,NaCa0.93BO3,Eu,3,0.07,298,613,395,https://doi.org/10.1016/j.ceramint.2014.06.034,,,0.505902192,0.15682968,0.349072513,44,20,5,15,89.87816928,40.078,10.811,29.267,5.05,1.8,0.6,1.2,7.41,3.44,0.93,2.51,8,4,1,3,33.16830643,13.618055,5.13907696,8.47897804,0.338731444,0.237623762,1.584158413,2.042685665,1.087,3.44,1.14,1.080978078,2.397976391,9.881956155,10.76897133,4.795952782,5.086003373,0,0
NaCa0.91BO3Eu0.09,NaCa0.91BO3,Eu,3,0.09,298,613,395,https://doi.org/10.1016/j.ceramint.2014.06.034,,,0.507614213,0.153976311,0.353637902,44,20,5,15,89.87816928,40.078,10.811,29.267,5.05,1.8,0.6,1.2,7.41,3.44,0.93,2.51,8,4,1,3,33.16830643,13.618055,5.13907696,8.47897804,0.338731444,0.237623762,1.584158413,2.042685665,1.087,3.44,1.14,1.080778342,2.402707276,9.847715736,10.79864636,4.785109983,5.062605753,0,0
NaCa0.89BO3Eu0.11,NaCa0.89BO3,Eu,3,0.11,298,613,395,https://doi.org/10.1016/j.ceramint.2014.06.034,,,0.509337861,0.151103565,0.358234295,44,20,5,15,89.87816928,40.078,10.811,29.267,5.05,1.8,0.6,1.2,7.41,3.44,0.93,2.51,8,4,1,3,33.16830643,13.618055,5.13907696,8.47897804,0.338731444,0.237623762,1.584158413,2.042685665,1.087,3.44,1.14,1.08057725,2.407470289,9.813242784,10.82852292,4.774193548,5.039049236,0,0
NaCa0.87BO3Eu0.13,NaCa0.87BO3,Eu,3,0.13,298,613,395,https://doi.org/10.1016/j.ceramint.2014.06.034,,,0.511073254,0.148211244,0.36286201,44,20,5,15,89.87816928,40.078,10.811,29.267,5.05,1.8,0.6,1.2,7.41,3.44,0.93,2.51,8,4,1,3,33.16830643,13.618055,5.13907696,8.47897804,0.338731444,0.237623762,1.584158413,2.042685665,1.087,3.44,1.14,1.080374787,2.412265758,9.778534923,10.85860307,4.763202726,5.015332198,0,0
NaCa0.85BO3Eu0.15,NaCa0.85BO3,Eu,3,0.15,298,613,395,https://doi.org/10.1016/j.ceramint.2014.06.034,,,0.512820513,0.145299145,0.367521368,44,20,5,15,89.87816928,40.078,10.811,29.267,5.05,1.8,0.6,1.2,7.41,3.44,0.93,2.51,8,4,1,3,33.16830643,13.618055,5.13907696,8.47897804,0.338731444,0.237623762,1.584158413,2.042685665,1.087,3.44,1.14,1.08017094,2.417094017,9.743589744,10.88888889,4.752136752,4.991452991,0,0
Sr9Sc0.6P7O28Eu0.4,Sr9Sc0.6P7O28,Eu,3,0.4,298,590,394,https://doi.org/10.1016/j.jallcom.2013.10.116,,,0.627802691,0.013452915,0.614349776,82,38,8,30,179.549074,87.62,15.9994,71.6206,5.2,2,0.6,1.4,7.94,3.44,0.95,2.49,10,4,1,3,36.36109845,13.618055,5.69486745,7.92318755,0.313602015,0.269230769,1.923076919,2.189622853,1.087,2.815,0.885,1.155627803,2.713363229,15.32735426,12.84304933,5.578475336,7.717488789,2.031390135,0
Ca0.98SrAl2SiO7Eu0.02,Ca0.98SrAl2SiO7,Eu,3,0.02,298,617,393,https://doi.org/10.1016/j.physb.2012.04.001,,,0.584307179,0.081803005,0.502504174,93,38,8,30,198.7644386,87.62,15.9994,71.6206,6.75,2,0.6,1.4,8.9,3.44,0.95,2.49,11,4,1,3,39.56352692,13.618055,5.69486745,7.92318755,0.279775281,0.207407407,1.629629627,2.137252028,1.087,3.44,1.14,1.097429048,2.598497496,12.82136895,13.01836394,5.328881469,6.657762938,0.834724541,0
Ca0.94SrAl2SiO7Eu0.06,Ca0.94SrAl2SiO7,Eu,3,0.06,298,617,393,https://doi.org/10.1016/j.physb.2012.04.001,,,0.586264657,0.078726968,0.507537688,93,38,8,30,198.7644386,87.62,15.9994,71.6206,6.75,2,0.6,1.4,8.9,3.44,0.95,2.49,11,4,1,3,39.56352692,13.618055,5.69486745,7.92318755,0.279775281,0.207407407,1.629629627,2.137252028,1.087,3.44,1.14,1.097286432,2.603852596,12.79731993,13.05527638,5.319932998,6.639865997,0.837520938,0
Ca0.9SrAl2SiO7Eu0.1,Ca0.9SrAl2SiO7,Eu,3,0.1,298,617,393,https://doi.org/10.1016/j.physb.2012.04.001,,,0.588235294,0.075630252,0.512605042,93,38,8,30,198.7644386,87.62,15.9994,71.6206,6.75,2,0.6,1.4,8.9,3.44,0.95,2.49,11,4,1,3,39.56352692,13.618055,5.69486745,7.92318755,0.279775281,0.207407407,1.629629627,2.137252028,1.087,3.44,1.14,1.097142857,2.609243697,12.77310924,13.09243697,5.31092437,6.621848739,0.840336134,0
Ca0.86SrAl2SiO7Eu0.14,Ca0.86SrAl2SiO7,Eu,3,0.14,298,617,393,https://doi.org/10.1016/j.physb.2012.04.001,,,0.590219224,0.072512648,0.517706577,93,38,8,30,198.7644386,87.62,15.9994,71.6206,6.75,2,0.6,1.4,8.9,3.44,0.95,2.49,11,4,1,3,39.56352692,13.618055,5.69486745,7.92318755,0.279775281,0.207407407,1.629629627,2.137252028,1.087,3.44,1.14,1.096998314,2.614671164,12.74873524,13.12984823,5.301854975,6.603709949,0.84317032,0
Ca0.82SrAl2SiO7Eu0.18,Ca0.82SrAl2SiO7,Eu,3,0.18,298,617,393,https://doi.org/10.1016/j.physb.2012.04.001,,,0.592216582,0.069373942,0.52284264,93,38,8,30,198.7644386,87.62,15.9994,71.6206,6.75,2,0.6,1.4,8.9,3.44,0.95,2.49,11,4,1,3,39.56352692,13.618055,5.69486745,7.92318755,0.279775281,0.207407407,1.629629627,2.137252028,1.087,3.44,1.14,1.096852792,2.620135364,12.72419628,13.16751269,5.292724196,6.585448393,0.846023689,0
Ca0.78SrAl2SiO7Eu0.22,Ca0.78SrAl2SiO7,Eu,3,0.22,298,617,393,https://doi.org/10.1016/j.physb.2012.04.001,,,0.594227504,0.066213922,0.528013582,93,38,8,30,198.7644386,87.62,15.9994,71.6206,6.75,2,0.6,1.4,8.9,3.44,0.95,2.49,11,4,1,3,39.56352692,13.618055,5.69486745,7.92318755,0.279775281,0.207407407,1.629629627,2.137252028,1.087,3.44,1.14,1.096706282,2.625636672,12.69949066,13.20543294,5.283531409,6.567062818,0.848896435,0
NaCa0.995BO3Ce0.005,NaCa0.995BO3,Ce,3,0.005,298,427,347,https://doi.org/10.1016/j.jlumin.2014.01.012,,,0.500417014,0.165971643,0.334445371,44,20,5,15,89.87816928,40.078,10.811,29.267,5.05,1.8,0.6,1.2,7.41,3.44,0.93,2.51,8,4,1,3,33.16830643,13.618055,5.13907696,8.47897804,0.338731444,0.237623762,1.584158413,2.042685665,1.15,3.44,1.16,1.081618015,2.382819016,9.991659716,10.67389491,4.830692244,5.160967473,0,0
NaCa0.99BO3Ce0.01,NaCa0.99BO3,Ce,3,0.01,298,427,347,https://doi.org/10.1016/j.jlumin.2014.01.012,,,0.500834725,0.165275459,0.335559265,44,20,5,15,89.87816928,40.078,10.811,29.267,5.05,1.8,0.6,1.2,7.41,3.44,0.93,2.51,8,4,1,3,33.16830643,13.618055,5.13907696,8.47897804,0.338731444,0.237623762,1.584158413,2.042685665,1.15,3.44,1.16,1.081569282,2.383973289,9.983305509,10.68113523,4.828046745,5.155258765,0,0
NaCa0.98BO3Ce0.02,NaCa0.98BO3,Ce,3,0.02,298,427,347,https://doi.org/10.1016/j.jlumin.2014.01.012,,,0.501672241,0.163879599,0.337792642,44,20,5,15,89.87816928,40.078,10.811,29.267,5.05,1.8,0.6,1.2,7.41,3.44,0.93,2.51,8,4,1,3,33.16830643,13.618055,5.13907696,8.47897804,0.338731444,0.237623762,1.584158413,2.042685665,1.15,3.44,1.16,1.081471572,2.386287625,9.966555184,10.69565217,4.822742475,5.143812709,0,0
NaCa0.96BO3Ce0.04,NaCa0.96BO3,Ce,3,0.04,298,427,347,https://doi.org/10.1016/j.jlumin.2014.01.012,,,0.503355705,0.161073826,0.342281879,44,20,5,15,89.87816928,40.078,10.811,29.267,5.05,1.8,0.6,1.2,7.41,3.44,0.93,2.51,8,4,1,3,33.16830643,13.618055,5.13907696,8.47897804,0.338731444,0.237623762,1.584158413,2.042685665,1.15,3.44,1.16,1.081275168,2.390939597,9.932885906,10.72483221,4.812080537,5.120805369,0,0
NaCa0.95BO3Ce0.05,NaCa0.95BO3,Ce,3,0.05,298,427,347,https://doi.org/10.1016/j.jlumin.2014.01.012,,,0.504201681,0.159663866,0.344537815,44,20,5,15,89.87816928,40.078,10.811,29.267,5.05,1.8,0.6,1.2,7.41,3.44,0.93,2.51,8,4,1,3,33.16830643,13.618055,5.13907696,8.47897804,0.338731444,0.237623762,1.584158413,2.042685665,1.15,3.44,1.16,1.081176471,2.393277311,9.915966387,10.7394958,4.806722689,5.109243697,0,0
Li1.05Sr3.9B3O9Ce0.05,Li1.05Sr3.9B3O9,Ce,3,0.05,298,427,342,https://doi.org/10.1016/j.jallcom.2011.01.194,mp-554003, icsd-170861,0.530973451,0.061946903,0.469026549,54,38,3,35,121.3714,87.62,6.941,80.679,4.9,2,0.6,1.4,7.41,3.44,0.95,2.49,8,4,1,3,33.00265645,13.618055,5.391714996,8.226340004,0.336032388,0.285714285,1.632653058,2.247618518,1.15,3.44,1.32,1.101061947,2.466902655,14.0619469,11.31858407,5.318584071,6.442477876,2.300884956,0
Na1.09Sr3.82B3O9Ce0.09,Na1.09Sr3.82B3O9,Ce,3,0.09,298,420,345,https://doi.org/10.1016/j.jallcom.2011.01.194,mp-560768, icsd-170862,0.53222945,0.0644589,0.46777055,62,38,5,33,137.4201693,87.62,10.811,76.809,5.25,2,0.6,1.4,7.36,3.44,0.93,2.51,8,4,1,3,32.75001841,13.618055,5.13907696,8.47897804,0.341032608,0.266666666,1.523809521,2.216454343,1.15,3.44,1.16,1.116309876,2.467338853,14.43820225,11.33826138,5.419869899,6.759314015,2.259018332,0
Li6Y0.15B3O9Eu0.85,Li6Y0.15B3O9,Eu,3,0.85,298,614,393,https://doi.org/10.1016/j.optmat.2011.03.002,mp-14704, icsd-184291 icsd-184285 icsd-184287 icsd-184286 icsd-184289 icsd-184283 icsd-184292 icsd-184284 icsd-184290 icsd-184288 icsd-68653,0.495867769,0.008264463,0.487603306,55,39,3,36,122.65725,88.90585,6.941,81.96485,4.7,1.8,0.6,1.2,7.68,3.44,0.98,2.46,7,4,1,3,33.525049,13.618055,5.391714996,8.226340004,0.3203125,0.255319148,1.489361699,2.230131818,1.087,3.44,1.04,0.998677686,2.377024793,6.107438017,10.43801653,3.719008264,2.297520661,0.090909091,0
CaBi1.83B2O7Eu0.17,CaBi1.83B2O7,Eu,3,0.17,298,591,394,https://doi.org/10.1016/j.ijleo.2016.01.155,mp-557371,,0.591715976,0.084530854,0.507185123,116,83,5,78,275.8688,208.9804,10.811,198.1694,4.85,1.8,0.6,1.2,8.5,3.44,1,2.44,10,4,1,3,35.31474547,13.618055,6.11315547,7.50489953,0.287058823,0.24742268,2.061855666,2.37817931,1.087,3.44,1.035,1.071348267,2.77739645,20.1090448,14.15469146,5.575655114,7.726965342,4.640743872,2.165680473
Ba2YB2O6ClEu0.03,Ba2YB2O6Cl,Eu,3,0.03,298,526,365,https://doi.org/10.1021/ic200988w,mp-866310, icsd-262072,0.5,0.083333333,0.416666667,125,56,5,51,288.49625,137.327,10.811,126.516,6.4,2.15,0.6,1.55,10.75,3.44,0.89,2.55,13,5,1,4,46.3126316,13.618055,5.2116646,8.4063904,0.237209302,0.2421875,2.031249997,2.30797,1.087,3.3,1.04,1.098333333,2.573333333,18.83333333,12.16666667,6,8.583333333,4.25,0
Ba2GdB2O6ClEu0.03,Ba2GdB2O6Cl,Eu,3,0.03,298,548,365,https://doi.org/10.1021/ic200988w,mp-866304, icsd-262073,0.5,0.083333333,0.416666667,150,64,5,59,356.8404,157.25,10.811,146.439,6.4,2.15,0.6,1.55,10.73,3.44,0.89,2.55,13,5,1,4,46.2451716,13.618055,5.2116646,8.4063904,0.237651444,0.2421875,2.031249997,2.378936,1.087,3.3,1.075,1.10125,2.571666667,20.91666667,12.16666667,6.166666667,9.083333333,5.083333333,0.583333333
Ba2LuB2O6ClEu0.03,Ba2LuB2O6Cl,Eu,3,0.03,298,511,365,https://doi.org/10.1021/ic200988w,mp-1228639,,0.5,0.083333333,0.416666667,157,71,5,66,374.5574,174.967,10.811,164.156,6.35,2.15,0.6,1.55,10.8,3.44,0.89,2.55,13,5,1,4,45.5212426,13.618055,5.2116646,8.4063904,0.236111111,0.244094488,2.047244091,2.385715923,1.087,3.3,1.001,1.095083333,2.5775,21.5,12.16666667,6.166666667,9.083333333,5.083333333,1.166666667
Lu1.88CaMg2Si3O12Ce0.12,Lu1.88CaMg2Si3O12,Ce,3,0.12,298,600,470,https://doi.org/10.1021/jp508409r,mp-1211091,,0.60362173,0.050301811,0.55331992,125,71,8,63,283.4349,174.967,15.9994,158.9676,6.75,1.8,0.6,1.2,8.92,3.44,1,2.44,11,4,1,3,40.95499747,13.618055,5.425871,8.192184,0.273542601,0.177777778,1.629629627,2.2674792,1.15,3.44,1.14,1.080577465,2.665372233,15.86921529,12.35613682,5.460764588,7.098591549,1.985915493,1.323943662
Ca2La0.98Zr2Ga3O12Ce0.02,Ca2La0.98Zr2Ga3O12,Ce,3,0.02,298,515,430,https://doi.org/10.1021/jp508409r,,,0.600600601,0.049049049,0.551551552,156,57,8,49,355.92987,138.90547,15.9994,122.90607,7.2,1.95,0.6,1.35,8.68,3.44,1,2.44,10,4,1,3,37.94153847,13.618055,5.5769,8.041155,0.28110599,0.1875,1.388888887,2.281601731,1.15,3.44,1.14,1.128556557,2.625025025,18.26126126,12.30930931,5.993993994,8.534534535,3.732732733,0
Ca2La0.94Zr2Ga3O12Ce0.06,Ca2La0.94Zr2Ga3O12,Ce,3,0.06,298,515,430,https://doi.org/10.1021/jp508409r,,,0.601805416,0.047141424,0.554663992,156,57,8,49,355.92987,138.90547,15.9994,122.90607,7.2,1.95,0.6,1.35,8.68,3.44,1,2.44,10,4,1,3,37.94153847,13.618055,5.5769,8.041155,0.28110599,0.1875,1.388888887,2.281601731,1.15,3.44,1.14,1.128469408,2.628084253,18.18355065,12.32798395,5.981945838,8.503510532,3.698094283,0
Ca2La0.8Zr2Ga3O12Ce0.2,Ca2La0.8Zr2Ga3O12,Ce,3,0.2,298,515,430,https://doi.org/10.1021/jp508409r,,,0.606060606,0.04040404,0.565656566,156,57,8,49,355.92987,138.90547,15.9994,122.90607,7.2,1.95,0.6,1.35,8.68,3.44,1,2.44,10,4,1,3,37.94153847,13.618055,5.5769,8.041155,0.28110599,0.1875,1.388888887,2.281601731,1.15,3.44,1.14,1.128161616,2.638888889,17.90909091,12.39393939,5.939393939,8.393939394,3.575757576,0
Li6Y0.95B3O9Eu0.05,Li6Y0.95B3O9,Eu,3,0.05,298,614,395,https://doi.org/10.1002/bio.3006,mp-14704, icsd-184291 icsd-184285 icsd-184287 icsd-184286 icsd-184289 icsd-184283 icsd-184292 icsd-184284 icsd-184290 icsd-184288 icsd-68653,0.474934037,0.050131926,0.424802111,55,39,3,36,122.65725,88.90585,6.941,81.96485,4.7,1.8,0.6,1.2,7.68,3.44,0.98,2.46,7,4,1,3,33.525049,13.618055,5.391714996,8.226340004,0.3203125,0.255319148,1.489361699,2.230131818,1.087,3.44,1.04,1.000422164,2.32817942,7.496042216,10.12401055,3.984168865,2.960422164,0.551451187,0
Li6Y0.9B3O9Eu0.1,Li6Y0.9B3O9,Eu,3,0.1,298,614,395,https://doi.org/10.1002/bio.3006,mp-14704, icsd-184291 icsd-184285 icsd-184287 icsd-184286 icsd-184289 icsd-184283 icsd-184292 icsd-184284 icsd-184290 icsd-184288 icsd-68653,0.476190476,0.047619048,0.428571429,55,39,3,36,122.65725,88.90585,6.941,81.96485,4.7,1.8,0.6,1.2,7.68,3.44,0.98,2.46,7,4,1,3,33.525049,13.618055,5.391714996,8.226340004,0.3203125,0.255319148,1.489361699,2.230131818,1.087,3.44,1.04,1.00031746,2.331111111,7.412698413,10.14285714,3.968253968,2.920634921,0.523809524,0
Li6Y0.8B3O9Eu0.2,Li6Y0.8B3O9,Eu,3,0.2,298,614,395,https://doi.org/10.1002/bio.3006,mp-14704, icsd-184291 icsd-184285 icsd-184287 icsd-184286 icsd-184289 icsd-184283 icsd-184292 icsd-184284 icsd-184290 icsd-184288 icsd-68653,0.478723404,0.042553191,0.436170213,55,39,3,36,122.65725,88.90585,6.941,81.96485,4.7,1.8,0.6,1.2,7.68,3.44,0.98,2.46,7,4,1,3,33.525049,13.618055,5.391714996,8.226340004,0.3203125,0.255319148,1.489361699,2.230131818,1.087,3.44,1.04,1.000106383,2.337021277,7.244680851,10.18085106,3.936170213,2.840425532,0.468085106,0
Li6Y0.5B3O9Eu0.5,Li6Y0.5B3O9,Eu,3,0.5,298,614,395,https://doi.org/10.1002/bio.3006,mp-14704, icsd-184291 icsd-184285 icsd-184287 icsd-184286 icsd-184289 icsd-184283 icsd-184292 icsd-184284 icsd-184290 icsd-184288 icsd-68653,0.486486486,0.027027027,0.459459459,55,39,3,36,122.65725,88.90585,6.941,81.96485,4.7,1.8,0.6,1.2,7.68,3.44,0.98,2.46,7,4,1,3,33.525049,13.618055,5.391714996,8.226340004,0.3203125,0.255319148,1.489361699,2.230131818,1.087,3.44,1.04,0.999459459,2.355135135,6.72972973,10.2972973,3.837837838,2.594594595,0.297297297,0
Li6B3O9Eu1,Li6B3O9,Eu,3,1,298,614,395,https://doi.org/10.1002/bio.3006,mp-14704, icsd-184291 icsd-184285 icsd-184287 icsd-184286 icsd-184289 icsd-184283 icsd-184292 icsd-184284 icsd-184290 icsd-184288 icsd-68653,0.5,0.166666667,0.333333333,16,8,3,5,33.7514,15.9994,6.941,9.0584,2.9,1.45,0.6,0.85,6.46,3.44,0.98,2.46,6,4,1,3,27.307789,13.618055,5.391714996,8.226340004,0.380804953,0.293103447,2.06896551,2.109462499,1.087,3.44,0.9,0.998333333,2.386666667,5.833333333,10.5,3.666666667,2.166666667,0,0
LiBa0.98BO3Eu0.02,LiBa0.98BO3,Eu,3,0.02,298,613,325,https://doi.org/10.1002/bio.3295,mp-6499, icsd-92843 icsd-73218,0.501672241,0.163879599,0.337792642,72,56,3,53,171.0784,137.327,6.941,130.386,5.05,2.15,0.6,1.55,7.35,3.44,0.89,2.55,8,4,1,3,32.5194536,13.618055,5.2116646,8.4063904,0.346938775,0.306930692,1.584158413,2.376088889,1.087,3.44,0.9,1.095351171,2.376622074,14.52842809,10.69565217,5.143812709,6.107023411,3.277591973,0
LiBa0.975BO3Eu0.025,LiBa0.975BO3,Eu,3,0.025,298,613,325,https://doi.org/10.1002/bio.3295,mp-6499, icsd-92843 icsd-73218,0.50209205,0.163179916,0.338912134,72,56,3,53,171.0784,137.327,6.941,130.386,5.05,2.15,0.6,1.55,7.35,3.44,0.89,2.55,8,4,1,3,32.5194536,13.618055,5.2116646,8.4063904,0.346938775,0.306930692,1.584158413,2.376088889,1.087,3.44,0.9,1.095020921,2.377866109,14.49372385,10.70292887,5.138075314,6.092050209,3.263598326,0
Ca9La0.9P7O28Eu0.1,Ca9La0.9P7O28,Eu,3,0.1,298,615,261,https://doi.org/10.1007/s00339-017-1226-5,,,0.623608018,0.020044543,0.603563474,100,57,8,49,225.956632,138.90547,15.9994,122.90607,5.35,1.95,0.6,1.35,7.73,3.44,1,2.44,10,4,1,3,35.79479647,13.618055,5.5769,8.041155,0.315653298,0.252336448,1.869158875,2.25956632,1.087,2.815,1.14,1.123492205,2.709131403,12.47884187,12.77728285,5.273942094,6.783964365,0.420935412,0
Ca9La0.7P7O28Eu0.3,Ca9La0.7P7O28,Eu,3,0.3,298,615,261,https://doi.org/10.1007/s00339-017-1226-5,,,0.62639821,0.015659955,0.610738255,100,57,8,49,225.956632,138.90547,15.9994,122.90607,5.35,1.95,0.6,1.35,7.73,3.44,1,2.44,10,4,1,3,35.79479647,13.618055,5.5769,8.041155,0.315653298,0.252336448,1.869158875,2.25956632,1.087,2.815,1.14,1.123275168,2.716331096,12.27964206,12.82102908,5.243847875,6.706935123,0.32885906,0
Ca9La0.4P7O28Eu0.6,Ca9La0.4P7O28,Eu,3,0.6,298,615,261,https://doi.org/10.1007/s00339-017-1226-5,,,0.630630631,0.009009009,0.621621622,100,57,8,49,225.956632,138.90547,15.9994,122.90607,5.35,1.95,0.6,1.35,7.73,3.44,1,2.44,10,4,1,3,35.79479647,13.618055,5.5769,8.041155,0.315653298,0.252336448,1.869158875,2.25956632,1.087,2.815,1.14,1.122945946,2.727252252,11.97747748,12.88738739,5.198198198,6.59009009,0.189189189,0
Ca9La0.1P7O28Eu0.9,Ca9La0.1P7O28,Eu,3,0.9,298,615,261,https://doi.org/10.1007/s00339-017-1226-5,,,0.634920635,0.002267574,0.632653061,100,57,8,49,225.956632,138.90547,15.9994,122.90607,5.35,1.95,0.6,1.35,7.73,3.44,1,2.44,10,4,1,3,35.79479647,13.618055,5.5769,8.041155,0.315653298,0.252336448,1.869158875,2.25956632,1.087,2.815,1.14,1.122612245,2.738321995,11.67120181,12.95464853,5.151927438,6.471655329,0.047619048,0
Ca9P7O28Eu1,Ca9P7O28,Eu,3,1,298,615,261,https://doi.org/10.1007/s00339-017-1226-5,,,0.636363636,0.159090909,0.477272727,43,20,8,12,87.051162,40.078,15.9994,24.0786,3.4,1.8,0.6,1.2,6.63,3.44,1,2.44,9,4,2,2,30.21789647,13.618055,6.11315547,7.50489953,0.368024132,0.352941175,2.647058816,2.024445627,1.087,2.815,1.14,1.1225,2.742045455,11.56818182,12.97727273,5.136363636,6.431818182,0,0
Y1.90O3Eu0.05,Y1.90O3,Eu,3,0.05,298,611,261,https://doi.org/10.1007/s00339-017-1226-5,"mp-2652,mp-558573,mp-754759,mp-775907,mp-775906,mp-13061,mp-777514,mp-1244949,mp-1245017,mp-1244888,mp-1245291,mp-1216050,mp-673247", icsd-290965 icsd-192862 icsd-181825 icsd-78581 icsd-27772 icsd-237970 icsd-186675 icsd-80033 icsd-66242 icsd-86813 icsd-85355 icsd-81861 icsd-41936 icsd-647653 icsd-86814 icsd-160890 icsd-193377 icsd-155173 icsd-290963 icsd-151761 icsd-181871 icsd-290961 icsd-26190 icsd-290960 icsd-193042 icsd-16394 icsd-66243 icsd-86817 icsd-184530 icsd-66730 icsd-193376 icsd-153500 icsd-77081 icsd-151760 icsd-290962 icsd-23811 icsd-185295 icsd-290964 icsd-41267 icsd-193374 icsd-193375 icsd-187274 icsd-82420 icsd-86815 icsd-181826 icsd-192863 icsd-160219 icsd-647650 icsd-160204 icsd-181827 icsd-192864,0.612244898,0.387755102,0.224489796,47,39,8,31,104.90525,88.90585,15.9994,72.90645,2.4,1.8,0.6,1.2,4.66,3.44,1.22,2.22,5,4,1,3,19.835315,13.618055,6.21726,7.400795,0.476394849,0.499999998,2.083333325,2.232026595,1.087,3.44,1.04,1.174693878,2.579183673,20.02040816,10.95918367,6.326530612,9.428571429,4.265306122,0
NaSr0.99B5O9Eu0.01,NaSr0.99B5O9,Eu,3,0.01,298,616,394,https://doi.org/10.1016/j.jpcs.2013.07.008,mp-561514, icsd-245570,0.562851782,0.061913696,0.500938086,62,38,5,33,137.4201693,87.62,10.811,76.809,5.25,2,0.6,1.4,7.36,3.44,0.93,2.51,8,4,1,3,32.75001841,13.618055,5.13907696,8.47897804,0.341032608,0.266666666,1.523809521,2.216454343,1.087,3.44,1.16,0.991669794,2.69108818,9.106941839,13.25703565,4.434021263,4.053783615,0.619136961,0
NaSr0.97B5O9Eu0.03,NaSr0.97B5O9,Eu,3,0.03,298,616,394,https://doi.org/10.1016/j.jpcs.2013.07.008,mp-561514, icsd-245570,0.563556669,0.060738885,0.502817783,62,38,5,33,137.4201693,87.62,10.811,76.809,5.25,2,0.6,1.4,7.36,3.44,0.93,2.51,8,4,1,3,32.75001841,13.618055,5.13907696,8.47897804,0.341032608,0.266666666,1.523809521,2.216454343,1.087,3.44,1.16,0.99125861,2.693268629,9.070757671,13.27113338,4.42705072,4.036318096,0.607388854,0
NaSr0.95B5O9Eu0.05,NaSr0.95B5O9,Eu,3,0.05,298,616,394,https://doi.org/10.1016/j.jpcs.2013.07.008,mp-561514, icsd-245570,0.564263323,0.059561129,0.504702194,62,38,5,33,137.4201693,87.62,10.811,76.809,5.25,2,0.6,1.4,7.36,3.44,0.93,2.51,8,4,1,3,32.75001841,13.618055,5.13907696,8.47897804,0.341032608,0.266666666,1.523809521,2.216454343,1.087,3.44,1.16,0.990846395,2.695454545,9.034482759,13.28526646,4.420062696,4.018808777,0.595611285,0
NaSr0.93B5O9Eu0.07,NaSr0.93B5O9,Eu,3,0.07,298,616,394,https://doi.org/10.1016/j.jpcs.2013.07.008,mp-561514, icsd-245570,0.564971751,0.058380414,0.506591337,62,38,5,33,137.4201693,87.62,10.811,76.809,5.25,2,0.6,1.4,7.36,3.44,0.93,2.51,8,4,1,3,32.75001841,13.618055,5.13907696,8.47897804,0.341032608,0.266666666,1.523809521,2.216454343,1.087,3.44,1.16,0.990433145,2.697645951,8.998116761,13.29943503,4.413057125,4.001255493,0.583804143,0
NaSr0.91B5O9Eu0.09,NaSr0.91B5O9,Eu,3,0.09,298,616,394,https://doi.org/10.1016/j.jpcs.2013.07.008,mp-561514, icsd-245570,0.565681961,0.057196732,0.508485229,62,38,5,33,137.4201693,87.62,10.811,76.809,5.25,2,0.6,1.4,7.36,3.44,0.93,2.51,8,4,1,3,32.75001841,13.618055,5.13907696,8.47897804,0.341032608,0.266666666,1.523809521,2.216454343,1.087,3.44,1.16,0.990018856,2.699842866,8.961659334,13.31363922,4.406033941,3.983658077,0.571967316,0
Na0.09Sr0.82B2O4Eu0.09,Na0.09Sr0.82B2O4,Eu,3,0.09,298,611,394,https://doi.org/10.1016/j.saa.2011.11.043,"mp-9749,mp-8878", icsd-203226 icsd-69102,0.578871201,0.013024602,0.565846599,62,38,5,33,137.4201693,87.62,10.811,76.809,5.25,2,0.6,1.4,7.36,3.44,0.93,2.51,8,4,1,3,32.75001841,13.618055,5.13907696,8.47897804,0.341032608,0.266666666,1.523809521,2.216454343,1.087,3.44,1.16,1.019797395,2.706613603,10.73082489,13.27496382,4.725036179,4.81910275,1.186685962,0
Sr0.94B2O4Eu0.06,Sr0.94B2O4,Eu,3,0.06,298,611,394,https://doi.org/10.1016/j.saa.2011.11.043,"mp-9749,mp-8878", icsd-203226 icsd-69102,0.576368876,0.135446686,0.44092219,51,38,5,33,114.4304,87.62,10.811,76.809,3.45,2,0.6,1.4,6.43,3.44,0.95,2.49,7,4,1,3,27.61094145,13.618055,5.69486745,7.92318755,0.387247278,0.4057971,2.028985501,2.243733333,1.087,3.44,1.32,1.023170029,2.699279539,11.19884726,13.23919308,4.812680115,5.031700288,1.354466859,0
Ca3YGa3B4O15Ce0.01,Ca3YGa3B4O15,Ce,3,0.01,298,409,365,https://doi.org/10.1021/jp107856d,mp-695475,,0.576923077,0.038461538,0.538461538,103,39,5,34,225.51725,88.90585,10.811,78.09485,6.35,1.8,0.6,1.2,9.51,3.44,1,2.44,9,4,1,3,40.24579147,13.618055,5.999302,7.618753,0.256572029,0.188976378,1.417322832,2.189487864,1.15,3.44,1.14,1.049230769,2.669615385,12.76923077,13.07692308,5.153846154,6.038461538,1.576923077,0
Ca3YGa3B4O15Mn0.03,Ca3YGa3B4O15,Mn,2,0.03,298,589,365,https://doi.org/10.1021/jp107856d,mp-695475,,0.576923077,0.038461538,0.538461538,103,39,5,34,225.51725,88.90585,10.811,78.09485,6.35,1.8,0.6,1.2,9.51,3.44,1,2.44,9,4,1,3,40.24579147,13.618055,5.999302,7.618753,0.256572029,0.188976378,1.417322832,2.189487864,0.97,3.44,1.04,1.049230769,2.669615385,12.76923077,13.07692308,5.153846154,6.038461538,1.576923077,0
Ca3YGa3B4O15Tb0.07,Ca3YGa3B4O15,Tb,3,0.07,298,544,365,https://doi.org/10.1021/jp107856d,mp-695475,,0.576923077,0.038461538,0.538461538,103,39,5,34,225.51725,88.90585,10.811,78.09485,6.35,1.8,0.6,1.2,9.51,3.44,1,2.44,9,4,1,3,40.24579147,13.618055,5.999302,7.618753,0.256572029,0.188976378,1.417322832,2.189487864,1.063,3.44,1.04,1.049230769,2.669615385,12.76923077,13.07692308,5.153846154,6.038461538,1.576923077,0
KCaYP2O8Eu0.01,KCaYP2O8,Eu,2,0.01,298,469,380,https://doi.org/10.1021/ic3007102,,,0.615384615,0.076923077,0.538461538,101,39,8,31,215.055312,88.90585,15.9994,72.90645,7.4,2.2,0.6,1.6,8.67,3.44,0.82,2.62,11,4,1,3,40.7758202,13.618055,4.34066373,9.27739127,0.302191464,0.216216216,1.486486484,2.129260515,1.31,2.815,1.14,1.144615385,2.687692308,13.23076923,12.61538462,5.307692308,7.076923077,0.846153846,0
