Repository: Anushervon006/emission-ml

# 📊 Dataset

This directory contains the dataset and reproducibility files used in the
machine-learning analysis of inorganic phosphor emission wavelengths.

## 🔬 Main Dataset

**File:** `group_one_dopant_without_exact_duplicates.csv`

The dataset contains inorganic phosphor materials together with
physicochemical descriptors used as input variables for machine-learning
models.

**Target variable:** `Emission max. (nm)`

The dataset represents the single-dopant subset after removal of exact
duplicate entries.

File: data/group_one_dopant_without_exact_duplicates.csv (part 17 of 27)
Inorganic phosphor,Host,1st dopant,1st dopant valency,1st doping concentration,Temp. (K),Emission max. (nm),Excitation source ,Reference,MP-ID,ICSD-ID,Atomic Ratio_max,Atomic Ratio_min,Atomic Ratio_diff,Atomic Number_sum,Atomic Number_max,Atomic Number_min,Atomic Number_diff,Atomic Weight_sum,Atomic Weight_max,Atomic Weight_min,Atomic Weight_diff,Atomic Radius_sum,Atomic Radius_max,Atomic Radius_min,Atomic Radius_diff,EN pauling_sum,EN pauling_max,EN pauling_min,EN pauling_diff,Valence Electron_sum,Valence Electron_max,Valence Electron_min,Valence Electron_diff,Ionization Energy_sum,Ionization Energy_max,Ionization Energy_min,Ionization Energy_diff,electronegativity_diff_ratio,radius_mismatch,electron_density,mass_to_charge,ionic_radius_emission_center,EN_ligand_avg,ionic_radius_substituted,avg_ionic_radius_host,avg_EN_host,avg_atomic_number_host,avg_group_host,avg_s_electrons,avg_p_electrons,avg_d_electrons,avg_f_electrons
Ca9Y0.85P7O28Ce0.15,Ca9Y0.85P7O28,Ce,3,0.15,298,366,254,https://doi.org/10.1021/am100043q,,,0.624303233,0.018952062,0.605351171,82,39,8,31,175.957012,88.90585,15.9994,72.90645,5.2,1.8,0.6,1.2,7.85,3.44,1,2.44,10,4,1,3,36.43515647,13.618055,6.11315547,7.50489953,0.310828025,0.23076923,1.923076919,2.145817219,1.15,2.815,1.14,1.120936455,2.713199554,12.08807135,12.78818283,5.228539576,6.651059086,0.208472687,0
Ca8.91YP7O28Eu0.01,Ca8.91YP7O28,Eu,2,0.01,298,486,365,https://doi.org/10.1021/am900668r,,,0.623469161,0.022266756,0.601202405,82,39,8,31,175.957012,88.90585,15.9994,72.90645,5.2,1.8,0.6,1.2,7.85,3.44,1,2.44,10,4,1,3,36.43515647,13.618055,6.11315547,7.50489953,0.310828025,0.23076923,1.923076919,2.145817219,1.31,2.815,1.14,1.120627923,2.711645513,12.16210198,12.77710978,5.238922289,6.67824538,0.244934313,0
Ba2Tb0.995B2O6ClEu0.005,Ba2Tb0.995B2O6Cl,Eu,2,0.005,298,594,377,https://doi.org/10.1021/ic300401z,,,0.50020842,0.08295123,0.41725719,151,65,5,60,358.51575,158.92535,10.811,148.11435,6.35,2.15,0.6,1.55,10.63,3.44,0.89,2.55,21,9,1,8,45.9591716,13.618055,5.2116646,8.4063904,0.239887112,0.244094488,3.307086609,2.37427649,1.31,3.3,1.49,1.093505002,2.56394331,20.98165902,12.1704877,6.164235098,9.077115465,4.993747395,0.746561067
Ba2Tb0.99B2O6ClEu0.01,Ba2Tb0.99B2O6Cl,Eu,2,0.01,298,594,377,https://doi.org/10.1021/ic300401z,,,0.500417014,0.082568807,0.417848207,151,65,5,60,358.51575,158.92535,10.811,148.11435,6.35,2.15,0.6,1.55,10.63,3.44,0.89,2.55,21,9,1,8,45.9591716,13.618055,5.2116646,8.4063904,0.239887112,0.244094488,3.307086609,2.37427649,1.31,3.3,1.49,1.09355171,2.564553795,20.96330275,12.17431193,6.161801501,9.07089241,4.987489575,0.743119266
Ba2Tb0.98B2O6ClEu0.02,Ba2Tb0.98B2O6Cl,Eu,2,0.02,298,594,377,https://doi.org/10.1021/ic300401z,,,0.500834725,0.081803005,0.41903172,151,65,5,60,358.51575,158.92535,10.811,148.11435,6.35,2.15,0.6,1.55,10.63,3.44,0.89,2.55,21,9,1,8,45.9591716,13.618055,5.2116646,8.4063904,0.239887112,0.244094488,3.307086609,2.37427649,1.31,3.3,1.49,1.093645242,2.565776294,20.92654424,12.18196995,6.156928214,9.058430718,4.974958264,0.736227045
Ba2Tb0.97B2O6ClEu0.03,Ba2Tb0.97B2O6Cl,Eu,2,0.03,298,594,377,https://doi.org/10.1021/ic300401z,,,0.501253133,0.081035923,0.42021721,151,65,5,60,358.51575,158.92535,10.811,148.11435,6.35,2.15,0.6,1.55,10.63,3.44,0.89,2.55,21,9,1,8,45.9591716,13.618055,5.2116646,8.4063904,0.239887112,0.244094488,3.307086609,2.37427649,1.31,3.3,1.49,1.093738931,2.567000835,20.88972431,12.18964077,6.152046784,9.045948204,4.962406015,0.729323308
NaCaLaV2O8Eu0.45,NaCaLaV2O8,Eu,3,0.45,298,613,395,https://doi.org/10.1111/jace.12152,"mp-532028,mp-505741,mp-1182001", icsd-412273,0.615384615,0.076923077,0.538461538,119,57,8,49,268.9141393,138.90547,15.9994,122.90607,7.5,1.95,0.6,1.35,8.1,3.44,0.93,2.51,11,4,1,3,37.19337443,13.618055,5.13907696,8.47897804,0.309876543,0.18,1.466666665,2.259782683,1.087,3.44,1.14,1.162076923,2.600769231,15.23076923,11.07692308,5.615384615,7.538461538,2.076923077,0
NaSrLaV2O8Eu0.45,NaSrLaV2O8,Eu,3,0.45,298,613,395,https://doi.org/10.1111/jace.12152,mp-19386, icsd-73258 icsd-167701,0.615384615,0.076923077,0.538461538,137,57,8,49,316.4561393,138.90547,15.9994,122.90607,7.7,2,0.6,1.4,8.05,3.44,0.93,2.51,11,4,1,3,36.77508641,13.618055,5.13907696,8.47897804,0.311801242,0.181818182,1.428571427,2.309898827,1.087,3.44,1.16,1.175923077,2.596923077,16.61538462,11.07692308,5.769230769,8,2.846153846,0
NaBaLaV2O8Eu0.45,NaBaLaV2O8,Eu,3,0.45,298,613,395,https://doi.org/10.1111/jace.12152,mp-19365, icsd-78169 icsd-14237 icsd-167695,0.615384615,0.076923077,0.538461538,155,57,8,49,366.1631393,138.90547,15.9994,122.90607,7.85,2.15,0.6,1.55,7.99,3.44,0.89,2.55,11,4,1,3,36.29188356,13.618055,5.13907696,8.47897804,0.319148936,0.197452229,1.401273884,2.362342834,1.087,3.44,1.16,1.189,2.592307692,18,11.07692308,5.923076923,8.461538462,3.615384615,0
NaCaLaV2O8Eu0.05,NaCaLaV2O8,Eu,3,0.05,298,613,395,https://doi.org/10.1111/jace.12152,"mp-532028,mp-505741,mp-1182001", icsd-412273,0.615384615,0.076923077,0.538461538,119,57,8,49,268.9141393,138.90547,15.9994,122.90607,7.5,1.95,0.6,1.35,8.1,3.44,0.93,2.51,11,4,1,3,37.19337443,13.618055,5.13907696,8.47897804,0.309876543,0.18,1.466666665,2.259782683,1.087,3.44,1.14,1.162076923,2.600769231,15.23076923,11.07692308,5.615384615,7.538461538,2.076923077,0
LaV2O8Eu0.05,LaV2O8,Eu,3,0.05,298,613,395,https://doi.org/10.1111/jace.12152,,,0.727272727,0.090909091,0.636363636,88,57,8,49,205.84637,138.90547,15.9994,122.90607,3.9,1.95,0.6,1.35,6.17,3.44,1.1,2.34,8,4,1,3,25.941142,13.618055,5.5769,8.041155,0.379254456,0.346153845,2.051282046,2.339163295,1.087,3.44,1.172,1.164272727,2.898181818,15.18181818,12.81818182,5.454545455,7.272727273,2.454545455,0
LiScP2O7Cr0.01,LiScP2O7,Cr,3,0.01,298,880,450,https://doi.org/10.1021/acs.chemmater.9b04934,mp-10517, icsd-91496,0.636363636,0.090909091,0.545454545,47,21,3,18,98.870074,44.955912,6.941,38.014912,4.65,1.6,0.6,1,7.97,3.44,0.98,2.46,9,4,1,3,36.057946,13.618055,5.391714996,8.226340004,0.308657465,0.215053763,1.935483867,2.103618595,0.94,2.815,0.9,1.064090909,2.8,10,13.27272727,4.636363636,5.272727273,0.090909091,0
LiScP2O7Cr0.03,LiScP2O7,Cr,3,0.03,298,880,450,https://doi.org/10.1021/acs.chemmater.9b04934,mp-10517, icsd-91496,0.636363636,0.090909091,0.545454545,47,21,3,18,98.870074,44.955912,6.941,38.014912,4.65,1.6,0.6,1,7.97,3.44,0.98,2.46,9,4,1,3,36.057946,13.618055,5.391714996,8.226340004,0.308657465,0.215053763,1.935483867,2.103618595,0.94,2.815,0.9,1.064090909,2.8,10,13.27272727,4.636363636,5.272727273,0.090909091,0
LiScP2O7Cr0.05,LiScP2O7,Cr,3,0.05,298,880,450,https://doi.org/10.1021/acs.chemmater.9b04934,mp-10517, icsd-91496,0.636363636,0.090909091,0.545454545,47,21,3,18,98.870074,44.955912,6.941,38.014912,4.65,1.6,0.6,1,7.97,3.44,0.98,2.46,9,4,1,3,36.057946,13.618055,5.391714996,8.226340004,0.308657465,0.215053763,1.935483867,2.103618595,0.94,2.815,0.9,1.064090909,2.8,10,13.27272727,4.636363636,5.272727273,0.090909091,0
LiScP2O7Cr0.06,LiScP2O7,Cr,3,0.06,298,880,450,https://doi.org/10.1021/acs.chemmater.9b04934,mp-10517, icsd-91496,0.636363636,0.090909091,0.545454545,47,21,3,18,98.870074,44.955912,6.941,38.014912,4.65,1.6,0.6,1,7.97,3.44,0.98,2.46,9,4,1,3,36.057946,13.618055,5.391714996,8.226340004,0.308657465,0.215053763,1.935483867,2.103618595,0.94,2.815,0.9,1.064090909,2.8,10,13.27272727,4.636363636,5.272727273,0.090909091,0
LiScP2O7Cr0.07,LiScP2O7,Cr,3,0.07,298,880,450,https://doi.org/10.1021/acs.chemmater.9b04934,mp-10517, icsd-91496,0.636363636,0.090909091,0.545454545,47,21,3,18,98.870074,44.955912,6.941,38.014912,4.65,1.6,0.6,1,7.97,3.44,0.98,2.46,9,4,1,3,36.057946,13.618055,5.391714996,8.226340004,0.308657465,0.215053763,1.935483867,2.103618595,0.94,2.815,0.9,1.064090909,2.8,10,13.27272727,4.636363636,5.272727273,0.090909091,0
LiScP2O7Cr0.09,LiScP2O7,Cr,3,0.09,298,880,450,https://doi.org/10.1021/acs.chemmater.9b04934,mp-10517, icsd-91496,0.636363636,0.090909091,0.545454545,47,21,3,18,98.870074,44.955912,6.941,38.014912,4.65,1.6,0.6,1,7.97,3.44,0.98,2.46,9,4,1,3,36.057946,13.618055,5.391714996,8.226340004,0.308657465,0.215053763,1.935483867,2.103618595,0.94,2.815,0.9,1.064090909,2.8,10,13.27272727,4.636363636,5.272727273,0.090909091,0
La2Mg0.99Zr0.99O6Cr0.02,La2Mg0.99Zr0.99O6,Cr,3,0.02,298,825,460,https://doi.org/10.1021/acs.chemmater.9b01587,mp-1223208,,0.601202405,0.099198397,0.502004008,117,57,8,49,270.43387,138.90547,15.9994,122.90607,5.6,1.95,0.6,1.35,7.18,3.44,1.1,2.34,9,4,1,3,33.475317,13.618055,5.5769,8.041155,0.325905292,0.241071428,1.607142854,2.311400598,0.94,3.44,0.86,1.163006012,2.550460922,21.39078156,10.81563126,6.396793587,9.595190381,5.398797595,0
Ga1.97O3Cr0.03,Ga1.97O3,Cr,3,0.03,298,710,450,https://doi.org/10.1021/acsami.1c05949,"mp-886,mp-1243,mp-1244900,mp-1245167,mp-1244938,mp-1245018,mp-1244932,mp-685090,mp-13134", icsd-603563 icsd-184327 icsd-166198 icsd-34243 icsd-83645 icsd-33644 icsd-635016 icsd-166199 icsd-27431 icsd-162252,0.60362173,0.39637827,0.207243461,39,31,8,23,85.7224,69.723,15.9994,53.7236,1.9,1.3,0.6,0.7,5.25,3.44,1.81,1.63,5,4,1,3,19.617357,13.618055,5.999302,7.618753,0.31047619,0.368421051,2.631578934,2.198010256,0.94,3.44,0.76,1.061810865,2.793903421,17.1167002,14.81086519,5.585513078,7.567404427,3.963782696,0
Ga1.67In0.3O3Cr0.03,Ga1.67In0.3O3,Cr,3,0.03,298,790,450,https://doi.org/10.1021/acsami.1c05949,"mp-886,mp-1243,mp-1244900,mp-1245167,mp-1244938,mp-1245018,mp-1244932,mp-685090,mp-13134", icsd-603563 icsd-184327 icsd-166198 icsd-34243 icsd-83645 icsd-33644 icsd-635016 icsd-166199 icsd-27431 icsd-162252,0.60362173,0.060362173,0.543259557,88,49,8,41,200.5404,114.818,15.9994,98.8186,3.45,1.55,0.6,0.95,7.03,3.44,1.78,1.66,6,4,1,3,25.4037127,13.618055,5.7863557,7.8316993,0.236130867,0.275362318,1.73913043,2.278868182,0.94,3.44,0.94,1.072676056,2.792092555,18.20321932,14.81086519,5.706237425,7.929577465,4.567404427,0
Ga1.57In0.4O3Cr0.03,Ga1.57In0.4O3,Cr,3,0.03,298,805,450,https://doi.org/10.1021/acsami.1c05949,"mp-886,mp-1243,mp-1244900,mp-1245167,mp-1244938,mp-1245018,mp-1244932,mp-685090,mp-13134", icsd-603563 icsd-184327 icsd-166198 icsd-34243 icsd-83645 icsd-33644 icsd-635016 icsd-166199 icsd-27431 icsd-162252,0.60362173,0.080482897,0.523138833,88,49,8,41,200.5404,114.818,15.9994,98.8186,3.45,1.55,0.6,0.95,7.03,3.44,1.78,1.66,6,4,1,3,25.4037127,13.618055,5.7863557,7.8316993,0.236130867,0.275362318,1.73913043,2.278868182,0.94,3.44,0.94,1.076297787,2.791488934,18.56539235,14.81086519,5.746478873,8.050301811,4.76861167,0
LiScGeO4Cr0.005,LiScGeO4,Cr,3,0.005,298,1120,476,https://doi.org/10.1021/acsami.1c10490,mp-504948, icsd-62481,0.571428571,0.142857143,0.428571429,64,32,3,29,140.536312,72.64,6.941,65.699,4.9,1.6,0.6,1,7.79,3.44,0.98,2.46,8,4,1,3,33.470695,13.618055,5.391714996,8.226340004,0.315789473,0.204081632,1.632653058,2.195879875,0.94,3.44,0.9,1.085,2.587142857,12.57142857,11.71428571,5,6,1.571428571,0
LiScGeO4Cr0.01,LiScGeO4,Cr,3,0.01,298,1120,476,https://doi.org/10.1021/acsami.1c10490,mp-504948, icsd-62481,0.571428571,0.142857143,0.428571429,64,32,3,29,140.536312,72.64,6.941,65.699,4.9,1.6,0.6,1,7.79,3.44,0.98,2.46,8,4,1,3,33.470695,13.618055,5.391714996,8.226340004,0.315789473,0.204081632,1.632653058,2.195879875,0.94,3.44,0.9,1.085,2.587142857,12.57142857,11.71428571,5,6,1.571428571,0
LiScGeO4Cr0.01,LiScGeO4,Cr,3,0.01,333,1120,476,https://doi.org/10.1021/acsami.1c10490,mp-504948, icsd-62481,0.571428571,0.142857143,0.428571429,64,32,3,29,140.536312,72.64,6.941,65.699,4.9,1.6,0.6,1,7.79,3.44,0.98,2.46,8,4,1,3,33.470695,13.618055,5.391714996,8.226340004,0.315789473,0.204081632,1.632653058,2.195879875,0.94,3.44,0.9,1.085,2.587142857,12.57142857,11.71428571,5,6,1.571428571,0
LiScGeO4Cr0.01,LiScGeO4,Cr,3,0.01,363,1120,476,https://doi.org/10.1021/acsami.1c10490,mp-504948, icsd-62481,0.571428571,0.142857143,0.428571429,64,32,3,29,140.536312,72.64,6.941,65.699,4.9,1.6,0.6,1,7.79,3.44,0.98,2.46,8,4,1,3,33.470695,13.618055,5.391714996,8.226340004,0.315789473,0.204081632,1.632653058,2.195879875,0.94,3.44,0.9,1.085,2.587142857,12.57142857,11.71428571,5,6,1.571428571,0
LiScGeO4Cr0.01,LiScGeO4,Cr,3,0.01,393,1120,476,https://doi.org/10.1021/acsami.1c10490,mp-504948, icsd-62481,0.571428571,0.142857143,0.428571429,64,32,3,29,140.536312,72.64,6.941,65.699,4.9,1.6,0.6,1,7.79,3.44,0.98,2.46,8,4,1,3,33.470695,13.618055,5.391714996,8.226340004,0.315789473,0.204081632,1.632653058,2.195879875,0.94,3.44,0.9,1.085,2.587142857,12.57142857,11.71428571,5,6,1.571428571,0
LiScGeO4Cr0.01,LiScGeO4,Cr,3,0.01,423,1120,476,https://doi.org/10.1021/acsami.1c10490,mp-504948, icsd-62481,0.571428571,0.142857143,0.428571429,64,32,3,29,140.536312,72.64,6.941,65.699,4.9,1.6,0.6,1,7.79,3.44,0.98,2.46,8,4,1,3,33.470695,13.618055,5.391714996,8.226340004,0.315789473,0.204081632,1.632653058,2.195879875,0.94,3.44,0.9,1.085,2.587142857,12.57142857,11.71428571,5,6,1.571428571,0
LiScGeO4Cr0.01,LiScGeO4,Cr,3,0.01,453,1120,476,https://doi.org/10.1021/acsami.1c10490,mp-504948, icsd-62481,0.571428571,0.142857143,0.428571429,64,32,3,29,140.536312,72.64,6.941,65.699,4.9,1.6,0.6,1,7.79,3.44,0.98,2.46,8,4,1,3,33.470695,13.618055,5.391714996,8.226340004,0.315789473,0.204081632,1.632653058,2.195879875,0.94,3.44,0.9,1.085,2.587142857,12.57142857,11.71428571,5,6,1.571428571,0
LiScGeO4Cr0.01,LiScGeO4,Cr,3,0.01,483,1120,476,https://doi.org/10.1021/acsami.1c10490,mp-504948, icsd-62481,0.571428571,0.142857143,0.428571429,64,32,3,29,140.536312,72.64,6.941,65.699,4.9,1.6,0.6,1,7.79,3.44,0.98,2.46,8,4,1,3,33.470695,13.618055,5.391714996,8.226340004,0.315789473,0.204081632,1.632653058,2.195879875,0.94,3.44,0.9,1.085,2.587142857,12.57142857,11.71428571,5,6,1.571428571,0
LiScGeO4Cr0.02,LiScGeO4,Cr,3,0.02,298,1120,476,https://doi.org/10.1021/acsami.1c10490,mp-504948, icsd-62481,0.571428571,0.142857143,0.428571429,64,32,3,29,140.536312,72.64,6.941,65.699,4.9,1.6,0.6,1,7.79,3.44,0.98,2.46,8,4,1,3,33.470695,13.618055,5.391714996,8.226340004,0.315789473,0.204081632,1.632653058,2.195879875,0.94,3.44,0.9,1.085,2.587142857,12.57142857,11.71428571,5,6,1.571428571,0
LiScGeO4Cr0.03,LiScGeO4,Cr,3,0.03,298,1120,476,https://doi.org/10.1021/acsami.1c10490,mp-504948, icsd-62481,0.571428571,0.142857143,0.428571429,64,32,3,29,140.536312,72.64,6.941,65.699,4.9,1.6,0.6,1,7.79,3.44,0.98,2.46,8,4,1,3,33.470695,13.618055,5.391714996,8.226340004,0.315789473,0.204081632,1.632653058,2.195879875,0.94,3.44,0.9,1.085,2.587142857,12.57142857,11.71428571,5,6,1.571428571,0
LiScGeO4Cr0.05,LiScGeO4,Cr,3,0.05,298,1120,476,https://doi.org/10.1021/acsami.1c10490,mp-504948, icsd-62481,0.571428571,0.142857143,0.428571429,64,32,3,29,140.536312,72.64,6.941,65.699,4.9,1.6,0.6,1,7.79,3.44,0.98,2.46,8,4,1,3,33.470695,13.618055,5.391714996,8.226340004,0.315789473,0.204081632,1.632653058,2.195879875,0.94,3.44,0.9,1.085,2.587142857,12.57142857,11.71428571,5,6,1.571428571,0
K2NaSc0.9F6Cr0.1,K2NaSc0.9F6,Cr,3,0.1,298,765,435,https://doi.org/10.1002/lpor.202000410,mp-6058, icsd-22112 icsd-65730,0.606060606,0.090909091,0.515151515,60,21,9,12,126.0423845,44.955912,18.9984032,25.9575088,6.1,2.2,0.5,1.7,7.09,3.98,0.82,3.16,8,5,1,4,33.46405069,17.42282,4.34066373,13.08215627,0.445698166,0.278688524,1.311475408,2.100706408,0.94,3.98,0.885,0.931969697,2.795353535,12.31313131,10.87878788,5.070707071,7.151515152,0.090909091,0
Gd2MgTiO6Cr0.001,Gd2MgTiO6,Cr,3,0.001,298,737,340,https://doi.org/10.1111/jace.18011,,,0.6,0.1,0.5,106,64,8,56,245.4214,157.25,15.9994,141.2506,5.3,1.8,0.6,1.2,7.49,3.44,1.2,2.24,9,4,1,3,34.242211,13.618055,6.1498,7.468255,0.29906542,0.226415094,1.698113204,2.315296226,0.94,3.44,0.86,1.142166667,2.589,21,10.8,6.2,9,4.4,1.4
Ca4P2O9Ce0.02,Ca4P2O9,Ce,3,0.02,298,460,380,https://doi.org/10.1039/C5DT01018G,mp-5263, icsd-291496 icsd-2631 icsd-160461,0.6,0.133333333,0.466666667,43,20,8,12,87.051162,40.078,15.9994,24.0786,3.4,1.8,0.6,1.2,6.63,3.44,1,2.44,9,4,2,2,30.21789647,13.618055,6.11315547,7.50489953,0.368024132,0.352941175,2.647058816,2.024445627,1.15,2.815,1.14,1.133333333,2.622666667,12.13333333,12.13333333,5.333333333,6.8,0,0
Ca4P2O9Eu0.012,Ca4P2O9,Eu,2,0.012,298,650,460,https://doi.org/10.1039/C5DT01018G,mp-5263, icsd-291496 icsd-2631 icsd-160461,0.6,0.133333333,0.466666667,43,20,8,12,87.051162,40.078,15.9994,24.0786,3.4,1.8,0.6,1.2,6.63,3.44,1,2.44,9,4,2,2,30.21789647,13.618055,6.11315547,7.50489953,0.368024132,0.352941175,2.647058816,2.024445627,1.31,2.815,1.14,1.133333333,2.622666667,12.13333333,12.13333333,5.333333333,6.8,0,0
Ca1.97PO4ClCe0.03,Ca1.97PO4Cl,Ce,3,0.03,298,367,334,https://doi.org/10.1039/C4RA03087G,mp-554081, icsd-15316,0.501882058,0.125470514,0.376411543,60,20,8,12,122.504162,40.078,15.9994,24.0786,4.4,1.8,0.6,1.2,9.79,3.44,1,2.44,14,5,2,3,43.18552947,13.618055,6.11315547,7.50489953,0.249233912,0.272727272,3.181818175,2.041736033,1.15,2.93,1.14,1.081028858,2.644918444,12.97365119,12.53952321,5.490589711,7.483061481,0,0
Sr3Al2O5Cl2Ce0.01,Sr3Al2O5Cl2,Ce,3,0.01,298,444,330,https://doi.org/10.1063/1.3094753,mp-559224, icsd-68365,0.416666667,0.166666667,0.25,76,38,8,30,166.0539386,87.62,15.9994,71.6206,4.85,2,0.6,1.4,9.16,3.44,0.95,2.49,12,5,1,4,38.26632445,13.618055,5.69486745,7.92318755,0.271834061,0.288659793,2.474226799,2.184920244,1.15,3.3,1.32,1.0975,2.465833333,17.83333333,12.16666667,6.166666667,9.166666667,2.5,0
Sr3Al2O5Cl2Eu0.04,Sr3Al2O5Cl2,Eu,2,0.04,298,609,350,https://doi.org/10.1063/1.3094753,mp-559224, icsd-68365,0.416666667,0.166666667,0.25,76,38,8,30,166.0539386,87.62,15.9994,71.6206,4.85,2,0.6,1.4,9.16,3.44,0.95,2.49,12,5,1,4,38.26632445,13.618055,5.69486745,7.92318755,0.271834061,0.288659793,2.474226799,2.184920244,1.31,3.3,1.32,1.0975,2.465833333,17.83333333,12.16666667,6.166666667,9.166666667,2.5,0
La2.9NbO7Sm0.1,La2.9NbO7,Sm,3,0.1,298,648,250,https://doi.org/10.1111/jace.17805,"mp-560349,mp-12287", icsd-79481 icsd-190728 icsd-10058,0.642201835,0.091743119,0.550458716,106,57,8,49,247.81125,138.90547,15.9994,122.90607,4,1.95,0.6,1.35,6.14,3.44,1.1,2.34,9,4,1,3,25.953805,13.618055,5.5769,8.041155,0.381107491,0.337499999,2.249999994,2.337841981,1.098,3.44,1.172,1.196220183,2.648623853,24.06422018,11.53211009,6.587155963,10.60550459,6.871559633,0
La2.9NbO7Sm0.1,La2.9NbO7,Sm,3,0.1,298,648,405,https://doi.org/10.1111/jace.17805,"mp-560349,mp-12287", icsd-79481 icsd-190728 icsd-10058,0.642201835,0.091743119,0.550458716,106,57,8,49,247.81125,138.90547,15.9994,122.90607,4,1.95,0.6,1.35,6.14,3.44,1.1,2.34,9,4,1,3,25.953805,13.618055,5.5769,8.041155,0.381107491,0.337499999,2.249999994,2.337841981,1.098,3.44,1.172,1.196220183,2.648623853,24.06422018,11.53211009,6.587155963,10.60550459,6.871559633,0
LaMgGa10.995O19Cr0.005,LaMgGa10.995O19,Cr,3,0.005,298,712,410,https://doi.org/10.1039/D0QI00063A,,,0.593842788,0.031254884,0.562587904,108,57,8,49,248.93287,138.90547,15.9994,122.90607,5.35,1.95,0.6,1.35,7.66,3.44,1.1,2.34,8,4,1,3,32.840493,13.618055,5.5769,8.041155,0.305483028,0.252336448,1.4953271,2.304933981,0.94,3.44,0.86,1.072923894,2.740145335,17.56040006,14.12517581,5.687138615,7.780434443,4.092827004,0
LaMgGa10.99O19Cr0.01,LaMgGa10.99O19,Cr,3,0.01,298,712,410,https://doi.org/10.1039/D0QI00063A,,,0.593935605,0.031259769,0.562675836,108,57,8,49,248.93287,138.90547,15.9994,122.90607,5.35,1.95,0.6,1.35,7.66,3.44,1.1,2.34,8,4,1,3,32.840493,13.618055,5.5769,8.041155,0.305483028,0.252336448,1.4953271,2.304933981,0.94,3.44,0.86,1.072972804,2.740290716,17.55829947,14.12535167,5.686777118,7.779618631,4.09190372,0
LaMgGa10.98O19Cr0.02,LaMgGa10.98O19,Cr,3,0.02,298,712,410,https://doi.org/10.1039/D0QI00063A,,,0.594121326,0.031269543,0.562851782,108,57,8,49,248.93287,138.90547,15.9994,122.90607,5.35,1.95,0.6,1.35,7.66,3.44,1.1,2.34,8,4,1,3,32.840493,13.618055,5.5769,8.041155,0.305483028,0.252336448,1.4953271,2.304933981,0.94,3.44,0.86,1.073070669,2.740581614,17.55409631,14.12570356,5.686053784,7.777986241,4.090056285,0
LaMgGa10.95O19Cr0.05,LaMgGa10.95O19,Cr,3,0.05,298,712,410,https://doi.org/10.1039/D0QI00063A,,,0.594679186,0.031298905,0.563380282,108,57,8,49,248.93287,138.90547,15.9994,122.90607,5.35,1.95,0.6,1.35,7.66,3.44,1.1,2.34,8,4,1,3,32.840493,13.618055,5.5769,8.041155,0.305483028,0.252336448,1.4953271,2.304933981,0.94,3.44,0.86,1.073364632,2.741455399,17.54147105,14.12676056,5.683881064,7.773082942,4.084507042,0
LaMgGa10.9O19Cr0.1,LaMgGa10.9O19,Cr,3,0.1,298,712,410,https://doi.org/10.1039/D0QI00063A,,,0.595611285,0.031347962,0.564263323,108,57,8,49,248.93287,138.90547,15.9994,122.90607,5.35,1.95,0.6,1.35,7.66,3.44,1.1,2.34,8,4,1,3,32.840493,13.618055,5.5769,8.041155,0.305483028,0.252336448,1.4953271,2.304933981,0.94,3.44,0.86,1.073855799,2.742915361,17.52037618,14.12852665,5.680250784,7.764890282,4.07523511,0
LaMgGa10.8O19Cr0.2,LaMgGa10.8O19,Cr,3,0.2,298,770,410,https://doi.org/10.1039/D0QI00063A,,,0.597484277,0.031446541,0.566037736,108,57,8,49,248.93287,138.90547,15.9994,122.90607,5.35,1.95,0.6,1.35,7.66,3.44,1.1,2.34,8,4,1,3,32.840493,13.618055,5.5769,8.041155,0.305483028,0.252336448,1.4953271,2.304933981,0.94,3.44,0.86,1.074842767,2.745849057,17.47798742,14.13207547,5.672955975,7.748427673,4.056603774,0
Sc0.99BO3Cr0.01,Sc0.99BO3,Cr,3,0.01,298,800,450,https://doi.org/10.1039/C8RA01084F,mp-8697, icsd-65010 icsd-195099,0.601202405,0.198396794,0.402805611,34,21,5,16,71.766312,44.955912,10.811,34.144912,3.05,1.6,0.6,1,6.84,3.44,1.36,2.08,6,4,1,3,28.477564,13.618055,6.56149,7.056565,0.304093567,0.327868851,1.967213108,2.110773882,0.94,3.44,0.885,1.015260521,2.746773547,9.977955912,12.81963928,4.793587174,4.985971944,0.198396794,0
Sc0.98BO3Cr0.02,Sc0.98BO3,Cr,3,0.02,298,800,450,https://doi.org/10.1039/C8RA01084F,mp-8697, icsd-65010 icsd-195099,0.602409639,0.196787149,0.40562249,34,21,5,16,71.766312,44.955912,10.811,34.144912,3.05,1.6,0.6,1,6.84,3.44,1.36,2.08,6,4,1,3,28.477564,13.618055,6.56149,7.056565,0.304093567,0.327868851,1.967213108,2.110773882,0.94,3.44,0.885,1.015522088,2.749558233,9.955823293,12.83935743,4.787148594,4.97188755,0.196787149,0
Sc0.97BO3Cr0.03,Sc0.97BO3,Cr,3,0.03,298,800,450,https://doi.org/10.1039/C8RA01084F,mp-8697, icsd-65010 icsd-195099,0.60362173,0.195171026,0.408450704,34,21,5,16,71.766312,44.955912,10.811,34.144912,3.05,1.6,0.6,1,6.84,3.44,1.36,2.08,6,4,1,3,28.477564,13.618055,6.56149,7.056565,0.304093567,0.327868851,1.967213108,2.110773882,0.94,3.44,0.885,1.015784708,2.752354125,9.93360161,12.85915493,4.780684105,4.957746479,0.195171026,0
Sc0.95BO3Cr0.05,Sc0.95BO3,Cr,3,0.05,298,800,450,https://doi.org/10.1039/C8RA01084F,mp-8697, icsd-65010 icsd-195099,0.606060606,0.191919192,0.414141414,34,21,5,16,71.766312,44.955912,10.811,34.144912,3.05,1.6,0.6,1,6.84,3.44,1.36,2.08,6,4,1,3,28.477564,13.618055,6.56149,7.056565,0.304093567,0.327868851,1.967213108,2.110773882,0.94,3.44,0.885,1.016313131,2.757979798,9.888888889,12.8989899,4.767676768,4.929292929,0.191919192,0
Sc0.92BO3Cr0.08,Sc0.92BO3,Cr,3,0.08,298,800,450,https://doi.org/10.1039/C8RA01084F,mp-8697, icsd-65010 icsd-195099,0.609756098,0.18699187,0.422764228,34,21,5,16,71.766312,44.955912,10.811,34.144912,3.05,1.6,0.6,1,6.84,3.44,1.36,2.08,6,4,1,3,28.477564,13.618055,6.56149,7.056565,0.304093567,0.327868851,1.967213108,2.110773882,0.94,3.44,0.885,1.017113821,2.766504065,9.821138211,12.95934959,4.74796748,4.886178862,0.18699187,0
Ca2YSb0.999O6Mn0.001,Ca2YSb0.999O6,Mn,4,0.001,298,680,340,https://doi.org/10.1039/C8DT00992A,,,0.600060006,0.099909991,0.500150015,118,51,8,43,266.74325,121.76,15.9994,105.7606,5.65,1.8,0.6,1.2,7.71,3.44,1,2.44,10,4,1,3,34.55685947,13.618055,6.11315547,7.50489953,0.316472114,0.21238938,1.769911501,2.260536017,0.8775,3.44,0.83,1.171034103,2.591054105,17.79667967,11.79967997,5.99959996,8.698769877,3.098309831,0
Ca2YSb0.997O6Mn0.003,Ca2YSb0.997O6,Mn,4,0.003,298,680,340,https://doi.org/10.1039/C8DT00992A,,,0.600180054,0.099729919,0.500450135,118,51,8,43,266.74325,121.76,15.9994,105.7606,5.65,1.8,0.6,1.2,7.71,3.44,1,2.44,10,4,1,3,34.55685947,13.618055,6.11315547,7.50489953,0.316472114,0.21238938,1.769911501,2.260536017,0.8775,3.44,0.83,1.171102331,2.591162349,17.79003701,11.79903971,5.99879964,8.696308893,3.094928479,0
Ca2YSb0.997O6Mn0.003,Ca2YSb0.997O6,Mn,4,0.003,298,680,365,https://doi.org/10.1039/C8DT00992A,,,0.600180054,0.099729919,0.500450135,118,51,8,43,266.74325,121.76,15.9994,105.7606,5.65,1.8,0.6,1.2,7.71,3.44,1,2.44,10,4,1,3,34.55685947,13.618055,6.11315547,7.50489953,0.316472114,0.21238938,1.769911501,2.260536017,0.8775,3.44,0.83,1.171102331,2.591162349,17.79003701,11.79903971,5.99879964,8.696308893,3.094928479,0
Ca2YSb0.997O6Mn0.003,Ca2YSb0.997O6,Mn,4,0.003,298,680,470,https://doi.org/10.1039/C8DT00992A,,,0.600180054,0.099729919,0.500450135,118,51,8,43,266.74325,121.76,15.9994,105.7606,5.65,1.8,0.6,1.2,7.71,3.44,1,2.44,10,4,1,3,34.55685947,13.618055,6.11315547,7.50489953,0.316472114,0.21238938,1.769911501,2.260536017,0.8775,3.44,0.83,1.171102331,2.591162349,17.79003701,11.79903971,5.99879964,8.696308893,3.094928479,0
Ca2YSb0.995O6Mn0.005,Ca2YSb0.995O6,Mn,4,0.005,298,680,340,https://doi.org/10.1039/C8DT00992A,,,0.60030015,0.099549775,0.500750375,118,51,8,43,266.74325,121.76,15.9994,105.7606,5.65,1.8,0.6,1.2,7.71,3.44,1,2.44,10,4,1,3,34.55685947,13.618055,6.11315547,7.50489953,0.316472114,0.21238938,1.769911501,2.260536017,0.8775,3.44,0.83,1.171170585,2.591270635,17.7833917,11.7983992,5.997998999,8.693846923,3.091545773,0
Ca2YSb0.99O6Mn0.01,Ca2YSb0.99O6,Mn,4,0.01,298,680,340,https://doi.org/10.1039/C8DT00992A,,,0.600600601,0.099099099,0.501501502,118,51,8,43,266.74325,121.76,15.9994,105.7606,5.65,1.8,0.6,1.2,7.71,3.44,1,2.44,10,4,1,3,34.55685947,13.618055,6.11315547,7.50489953,0.316472114,0.21238938,1.769911501,2.260536017,0.8775,3.44,0.83,1.171341341,2.591541542,17.76676677,11.7967968,5.995995996,8.687687688,3.083083083,0
Ca2YSb0.985O6Mn0.015,Ca2YSb0.985O6,Mn,4,0.015,298,680,340,https://doi.org/10.1039/C8DT00992A,,,0.600901352,0.098647972,0.50225338,118,51,8,43,266.74325,121.76,15.9994,105.7606,5.65,1.8,0.6,1.2,7.71,3.44,1,2.44,10,4,1,3,34.55685947,13.618055,6.11315547,7.50489953,0.316472114,0.21238938,1.769911501,2.260536017,0.8775,3.44,0.83,1.171512268,2.591812719,17.75012519,11.79519279,5.993990986,8.681522283,3.074611918,0
Ca2YSb0.98O6Mn0.02,Ca2YSb0.98O6,Mn,4,0.02,298,680,340,https://doi.org/10.1039/C8DT00992A,,,0.601202405,0.098196393,0.503006012,118,51,8,43,266.74325,121.76,15.9994,105.7606,5.65,1.8,0.6,1.2,7.71,3.44,1,2.44,10,4,1,3,34.55685947,13.618055,6.11315547,7.50489953,0.316472114,0.21238938,1.769911501,2.260536017,0.8775,3.44,0.83,1.171683367,2.592084168,17.73346693,11.79358717,5.991983968,8.675350701,3.066132265,0
Ca2YSb0.997O6Li0.003Mn0.003,Ca2YSb0.997O6Li0.003,Mn,4,0.003,298,680,340,https://doi.org/10.1039/C8DT00992A,,,0.6,0.0003,0.5997,121,51,3,48,273.68425,121.76,6.941,114.819,7.1,1.8,0.6,1.2,8.69,3.44,0.98,2.46,11,4,1,3,39.94857447,13.618055,5.391714996,8.226340004,0.283084004,0.169014084,1.549295772,2.261853306,0.8775,3.44,0.9,1.171021,2.590679,17.7856,11.7958,5.9979,8.6937,3.094,0
Ca2YSb0.997O6Mg0.003Mn0.003,Ca2YSb0.997O6Mg0.003,Mn,4,0.003,298,680,340,https://doi.org/10.1039/C8DT00992A,,,0.6,0.0003,0.5997,130,51,8,43,291.04825,121.76,15.9994,105.7606,7.15,1.8,0.6,1.2,9.02,3.44,1,2.44,12,4,1,3,42.20309547,13.618055,6.11315547,7.50489953,0.270509978,0.167832168,1.678321676,2.238832692,0.8775,3.44,0.86,1.171009,2.590778,17.7883,11.7961,5.9988,8.6955,3.094,0
Ca2YSb0.997O6Na0.003Mn0.003,Ca2YSb0.997O6Na0.003,Mn,4,0.003,298,680,340,https://doi.org/10.1039/C8DT00992A,,,0.6,0.0003,0.5997,129,51,8,43,289.7330193,121.76,15.9994,105.7606,7.45,1.8,0.6,1.2,8.64,3.44,0.93,2.51,11,4,1,3,39.69593643,13.618055,5.13907696,8.47897804,0.290509259,0.161073825,1.476510065,2.245992397,0.8775,3.44,0.83,1.171099,2.590664,17.788,11.7958,5.9985,8.6955,3.094,0
Ca2YSb0.997O6K0.003Mn0.003,Ca2YSb0.997O6K0.003,Mn,4,0.003,298,680,340,https://doi.org/10.1039/C8DT00992A,,,0.6,0.0003,0.5997,137,51,8,43,305.84155,121.76,15.9994,105.7606,7.85,2.2,0.6,1.6,8.53,3.44,0.82,2.62,11,4,1,3,38.8975232,13.618055,4.34066373,9.27739127,0.307151231,0.203821656,1.401273884,2.232420073,0.8775,3.44,0.83,1.171207,2.590631,17.7904,11.7958,5.9991,8.6973,3.094,0
Y1.98SiO5Ce0.01,Y1.98SiO5,Ce,3,0.01,298,423,355,https://doi.org/10.1021/jp412702g,"mp-3520,mp-554420", icsd-291362 icsd-28021 icsd-27003 icsd-291358 icsd-51591 icsd-153076,0.626566416,0.125313283,0.501253133,61,39,8,31,132.99075,88.90585,15.9994,72.90645,3.5,1.8,0.6,1.2,6.56,3.44,1.22,2.22,7,4,1,3,27.986995,13.618055,6.21726,7.400795,0.338414634,0.342857142,1.999999994,2.180176229,1.15,3.44,1.04,1.11518797,2.696190476,16.44360902,12.52380952,5.739348371,7.974937343,2.729323308,0
MgY4Si3O13Eu0.03,MgY4Si3O13,Eu,3,0.03,298,395,355,https://doi.org/10.1016/j.ceramint.2017.09.005,,,0.619047619,0.047619048,0.571428571,73,39,8,31,157.29575,88.90585,15.9994,72.90645,5,1.8,0.6,1.2,7.87,3.44,1.22,2.22,9,4,1,3,35.633231,13.618055,6.21726,7.400795,0.282083862,0.24,1.799999996,2.154736301,1.087,3.44,1.04,1.096190476,2.695714286,14.95238095,12.57142857,5.523809524,7.333333333,2.095238095,0
MgY4Si3O13Tb0.1,MgY4Si3O13,Tb,3,0.1,298,544,237,https://doi.org/10.1016/j.ceramint.2017.09.005,,,0.619047619,0.047619048,0.571428571,73,39,8,31,157.29575,88.90585,15.9994,72.90645,5,1.8,0.6,1.2,7.87,3.44,1.22,2.22,9,4,1,3,35.633231,13.618055,6.21726,7.400795,0.282083862,0.24,1.799999996,2.154736301,1.063,3.44,1.04,1.096190476,2.695714286,14.95238095,12.57142857,5.523809524,7.333333333,2.095238095,0
MgY4Si3O13Ce0.01,MgY4Si3O13,Ce,3,0.01,298,616,262,https://doi.org/10.1016/j.ceramint.2017.09.005,,,0.619047619,0.047619048,0.571428571,73,39,8,31,157.29575,88.90585,15.9994,72.90645,5,1.8,0.6,1.2,7.87,3.44,1.22,2.22,9,4,1,3,35.633231,13.618055,6.21726,7.400795,0.282083862,0.24,1.799999996,2.154736301,1.15,3.44,1.04,1.096190476,2.695714286,14.95238095,12.57142857,5.523809524,7.333333333,2.095238095,0
Ba0.95TiO3Eu0.05,Ba0.95TiO3,Eu,3,0.05,298,615,397,https://doi.org/10.1016/j.ceramint.2017.07.069,"mp-5020,mp-5777,mp-5986,mp-558125,mp-5933,mp-2998,mp-644497,mp-1076932,mp-995191,mp-19990,mp-504715", icsd-186463 icsd-73628 icsd-73634 icsd-73629 icsd-186461 icsd-73636 icsd-73633 icsd-73631 icsd-73635 icsd-100464 icsd-100463 icsd-186462 icsd-6102 icsd-73632 icsd-73630 icsd-31155 icsd-237109 icsd-73641 icsd-237106 icsd-73639 icsd-73640 icsd-73638 icsd-73637 icsd-186460 icsd-161340 icsd-161418 icsd-237107 icsd-30617 icsd-23758 icsd-245946 icsd-237105 icsd-185407 icsd-154345 icsd-73645 icsd-183932 icsd-186457 icsd-100801 icsd-189381 icsd-188644 icsd-100803 icsd-157806 icsd-73644 icsd-154343 icsd-164388 icsd-245944 icsd-186458 icsd-73646 icsd-100799 icsd-73643 icsd-237108 icsd-168763 icsd-100800 icsd-73642 icsd-15453 icsd-99737 icsd-100802 icsd-192889 icsd-245945 icsd-34637 icsd-130020 icsd-23759 icsd-67520 icsd-164385 icsd-31153 icsd-190835 icsd-186459 icsd-290023 icsd-95436 icsd-164387 icsd-248395 icsd-252558 icsd-55221 icsd-75240 icsd-164386 icsd-34619 icsd-186528 icsd-28851 icsd-27971 icsd-56093 icsd-187292 icsd-290019 icsd-187291 icsd-28854 icsd-29280 icsd-29146 icsd-28849 icsd-190924 icsd-99736 icsd-31890 icsd-27970 icsd-27975 icsd-27965 icsd-31885 icsd-27974 icsd-31884 icsd-31886 icsd-31889 icsd-27968 icsd-29147 icsd-31888 icsd-29148 icsd-28853 icsd-28848 icsd-28850 icsd-166225 icsd-95437 icsd-186437 icsd-28620 icsd-27966 icsd-43125 icsd-67519 icsd-27969 icsd-185374 icsd-154344 icsd-100804 icsd-252562 icsd-27967 icsd-31887 icsd-27977 icsd-27973 icsd-27976 icsd-67518 icsd-27972 icsd-28852 icsd-154346 icsd-161341 icsd-161419 icsd-161341 icsd-109327,0.606060606,0.191919192,0.414141414,86,56,8,48,201.1934,137.327,15.9994,121.3276,4.15,2.15,0.6,1.55,5.87,3.44,0.89,2.55,8,4,2,2,25.6578396,13.618055,5.2116646,8.4063904,0.434412265,0.373493975,1.927710839,2.339458139,1.087,3.44,0.851666667,1.221649832,2.566767677,20.04040404,10.88888889,6.343434343,9.454545455,4.242424242,0
Ba0.94TiO3K0.01Eu0.05,Ba0.94TiO3K0.01,Eu,3,0.05,298,615,397,https://doi.org/10.1016/j.ceramint.2017.07.069,"mp-5020,mp-5777,mp-5986,mp-558125,mp-5933,mp-2998,mp-644497,mp-1076932,mp-995191,mp-19990,mp-504715", icsd-186463 icsd-73628 icsd-73634 icsd-73629 icsd-186461 icsd-73636 icsd-73633 icsd-73631 icsd-73635 icsd-100464 icsd-100463 icsd-186462 icsd-6102 icsd-73632 icsd-73630 icsd-31155 icsd-237109 icsd-73641 icsd-237106 icsd-73639 icsd-73640 icsd-73638 icsd-73637 icsd-186460 icsd-161340 icsd-161418 icsd-237107 icsd-30617 icsd-23758 icsd-245946 icsd-237105 icsd-185407 icsd-154345 icsd-73645 icsd-183932 icsd-186457 icsd-100801 icsd-189381 icsd-188644 icsd-100803 icsd-157806 icsd-73644 icsd-154343 icsd-164388 icsd-245944 icsd-186458 icsd-73646 icsd-100799 icsd-73643 icsd-237108 icsd-168763 icsd-100800 icsd-73642 icsd-15453 icsd-99737 icsd-100802 icsd-192889 icsd-245945 icsd-34637 icsd-130020 icsd-23759 icsd-67520 icsd-164385 icsd-31153 icsd-190835 icsd-186459 icsd-290023 icsd-95436 icsd-164387 icsd-248395 icsd-252558 icsd-55221 icsd-75240 icsd-164386 icsd-34619 icsd-186528 icsd-28851 icsd-27971 icsd-56093 icsd-187292 icsd-290019 icsd-187291 icsd-28854 icsd-29280 icsd-29146 icsd-28849 icsd-190924 icsd-99736 icsd-31890 icsd-27970 icsd-27975 icsd-27965 icsd-31885 icsd-27974 icsd-31884 icsd-31886 icsd-31889 icsd-27968 icsd-29147 icsd-31888 icsd-29148 icsd-28853 icsd-28848 icsd-28850 icsd-166225 icsd-95437 icsd-186437 icsd-28620 icsd-27966 icsd-43125 icsd-67519 icsd-27969 icsd-185374 icsd-154344 icsd-100804 icsd-252562 icsd-27967 icsd-31887 icsd-27977 icsd-27973 icsd-27976 icsd-67518 icsd-27972 icsd-28852 icsd-154346 icsd-161341 icsd-161419 icsd-161341 icsd-109327,0.606060606,0.002020202,0.604040404,105,56,8,48,240.2917,137.327,15.9994,121.3276,6.35,2.2,0.6,1.6,6.69,3.44,0.82,2.62,9,4,1,3,29.99850333,13.618055,4.34066373,9.27739127,0.391629297,0.251968504,1.417322832,2.288492381,1.087,3.44,0.851666667,1.221710438,2.566626263,19.96565657,10.88686869,6.333333333,9.43030303,4.202020202,0
Ba0.93TiO3K0.02Eu0.05,Ba0.93TiO3K0.02,Eu,3,0.05,298,615,397,https://doi.org/10.1016/j.ceramint.2017.07.069,"mp-5020,mp-5777,mp-5986,mp-558125,mp-5933,mp-2998,mp-644497,mp-1076932,mp-995191,mp-19990,mp-504715", icsd-186463 icsd-73628 icsd-73634 icsd-73629 icsd-186461 icsd-73636 icsd-73633 icsd-73631 icsd-73635 icsd-100464 icsd-100463 icsd-186462 icsd-6102 icsd-73632 icsd-73630 icsd-31155 icsd-237109 icsd-73641 icsd-237106 icsd-73639 icsd-73640 icsd-73638 icsd-73637 icsd-186460 icsd-161340 icsd-161418 icsd-237107 icsd-30617 icsd-23758 icsd-245946 icsd-237105 icsd-185407 icsd-154345 icsd-73645 icsd-183932 icsd-186457 icsd-100801 icsd-189381 icsd-188644 icsd-100803 icsd-157806 icsd-73644 icsd-154343 icsd-164388 icsd-245944 icsd-186458 icsd-73646 icsd-100799 icsd-73643 icsd-237108 icsd-168763 icsd-100800 icsd-73642 icsd-15453 icsd-99737 icsd-100802 icsd-192889 icsd-245945 icsd-34637 icsd-130020 icsd-23759 icsd-67520 icsd-164385 icsd-31153 icsd-190835 icsd-186459 icsd-290023 icsd-95436 icsd-164387 icsd-248395 icsd-252558 icsd-55221 icsd-75240 icsd-164386 icsd-34619 icsd-186528 icsd-28851 icsd-27971 icsd-56093 icsd-187292 icsd-290019 icsd-187291 icsd-28854 icsd-29280 icsd-29146 icsd-28849 icsd-190924 icsd-99736 icsd-31890 icsd-27970 icsd-27975 icsd-27965 icsd-31885 icsd-27974 icsd-31884 icsd-31886 icsd-31889 icsd-27968 icsd-29147 icsd-31888 icsd-29148 icsd-28853 icsd-28848 icsd-28850 icsd-166225 icsd-95437 icsd-186437 icsd-28620 icsd-27966 icsd-43125 icsd-67519 icsd-27969 icsd-185374 icsd-154344 icsd-100804 icsd-252562 icsd-27967 icsd-31887 icsd-27977 icsd-27973 icsd-27976 icsd-67518 icsd-27972 icsd-28852 icsd-154346 icsd-161341 icsd-161419 icsd-161341 icsd-109327,0.606060606,0.004040404,0.602020202,105,56,8,48,240.2917,137.327,15.9994,121.3276,6.35,2.2,0.6,1.6,6.69,3.44,0.82,2.62,9,4,1,3,29.99850333,13.618055,4.34066373,9.27739127,0.391629297,0.251968504,1.417322832,2.288492381,1.087,3.44,0.851666667,1.221771044,2.566484848,19.89090909,10.88484848,6.323232323,9.406060606,4.161616162,0
Ba0.91TiO3K0.04Eu0.05,Ba0.91TiO3K0.04,Eu,3,0.05,298,615,397,https://doi.org/10.1016/j.ceramint.2017.07.069,"mp-5020,mp-5777,mp-5986,mp-558125,mp-5933,mp-2998,mp-644497,mp-1076932,mp-995191,mp-19990,mp-504715", icsd-186463 icsd-73628 icsd-73634 icsd-73629 icsd-186461 icsd-73636 icsd-73633 icsd-73631 icsd-73635 icsd-100464 icsd-100463 icsd-186462 icsd-6102 icsd-73632 icsd-73630 icsd-31155 icsd-237109 icsd-73641 icsd-237106 icsd-73639 icsd-73640 icsd-73638 icsd-73637 icsd-186460 icsd-161340 icsd-161418 icsd-237107 icsd-30617 icsd-23758 icsd-245946 icsd-237105 icsd-185407 icsd-154345 icsd-73645 icsd-183932 icsd-186457 icsd-100801 icsd-189381 icsd-188644 icsd-100803 icsd-157806 icsd-73644 icsd-154343 icsd-164388 icsd-245944 icsd-186458 icsd-73646 icsd-100799 icsd-73643 icsd-237108 icsd-168763 icsd-100800 icsd-73642 icsd-15453 icsd-99737 icsd-100802 icsd-192889 icsd-245945 icsd-34637 icsd-130020 icsd-23759 icsd-67520 icsd-164385 icsd-31153 icsd-190835 icsd-186459 icsd-290023 icsd-95436 icsd-164387 icsd-248395 icsd-252558 icsd-55221 icsd-75240 icsd-164386 icsd-34619 icsd-186528 icsd-28851 icsd-27971 icsd-56093 icsd-187292 icsd-290019 icsd-187291 icsd-28854 icsd-29280 icsd-29146 icsd-28849 icsd-190924 icsd-99736 icsd-31890 icsd-27970 icsd-27975 icsd-27965 icsd-31885 icsd-27974 icsd-31884 icsd-31886 icsd-31889 icsd-27968 icsd-29147 icsd-31888 icsd-29148 icsd-28853 icsd-28848 icsd-28850 icsd-166225 icsd-95437 icsd-186437 icsd-28620 icsd-27966 icsd-43125 icsd-67519 icsd-27969 icsd-185374 icsd-154344 icsd-100804 icsd-252562 icsd-27967 icsd-31887 icsd-27977 icsd-27973 icsd-27976 icsd-67518 icsd-27972 icsd-28852 icsd-154346 icsd-161341 icsd-161419 icsd-161341 icsd-109327,0.606060606,0.008080808,0.597979798,105,56,8,48,240.2917,137.327,15.9994,121.3276,6.35,2.2,0.6,1.6,6.69,3.44,0.82,2.62,9,4,1,3,29.99850333,13.618055,4.34066373,9.27739127,0.391629297,0.251968504,1.417322832,2.288492381,1.087,3.44,0.851666667,1.221892256,2.56620202,19.74141414,10.88080808,6.303030303,9.357575758,4.080808081,0
Ba0.89TiO3K0.06Eu0.05,Ba0.89TiO3K0.06,Eu,3,0.05,298,615,397,https://doi.org/10.1016/j.ceramint.2017.07.069,"mp-5020,mp-5777,mp-5986,mp-558125,mp-5933,mp-2998,mp-644497,mp-1076932,mp-995191,mp-19990,mp-504715", icsd-186463 icsd-73628 icsd-73634 icsd-73629 icsd-186461 icsd-73636 icsd-73633 icsd-73631 icsd-73635 icsd-100464 icsd-100463 icsd-186462 icsd-6102 icsd-73632 icsd-73630 icsd-31155 icsd-237109 icsd-73641 icsd-237106 icsd-73639 icsd-73640 icsd-73638 icsd-73637 icsd-186460 icsd-161340 icsd-161418 icsd-237107 icsd-30617 icsd-23758 icsd-245946 icsd-237105 icsd-185407 icsd-154345 icsd-73645 icsd-183932 icsd-186457 icsd-100801 icsd-189381 icsd-188644 icsd-100803 icsd-157806 icsd-73644 icsd-154343 icsd-164388 icsd-245944 icsd-186458 icsd-73646 icsd-100799 icsd-73643 icsd-237108 icsd-168763 icsd-100800 icsd-73642 icsd-15453 icsd-99737 icsd-100802 icsd-192889 icsd-245945 icsd-34637 icsd-130020 icsd-23759 icsd-67520 icsd-164385 icsd-31153 icsd-190835 icsd-186459 icsd-290023 icsd-95436 icsd-164387 icsd-248395 icsd-252558 icsd-55221 icsd-75240 icsd-164386 icsd-34619 icsd-186528 icsd-28851 icsd-27971 icsd-56093 icsd-187292 icsd-290019 icsd-187291 icsd-28854 icsd-29280 icsd-29146 icsd-28849 icsd-190924 icsd-99736 icsd-31890 icsd-27970 icsd-27975 icsd-27965 icsd-31885 icsd-27974 icsd-31884 icsd-31886 icsd-31889 icsd-27968 icsd-29147 icsd-31888 icsd-29148 icsd-28853 icsd-28848 icsd-28850 icsd-166225 icsd-95437 icsd-186437 icsd-28620 icsd-27966 icsd-43125 icsd-67519 icsd-27969 icsd-185374 icsd-154344 icsd-100804 icsd-252562 icsd-27967 icsd-31887 icsd-27977 icsd-27973 icsd-27976 icsd-67518 icsd-27972 icsd-28852 icsd-154346 icsd-161341 icsd-161419 icsd-161341 icsd-109327,0.606060606,0.012121212,0.593939394,105,56,8,48,240.2917,137.327,15.9994,121.3276,6.35,2.2,0.6,1.6,6.69,3.44,0.82,2.62,9,4,1,3,29.99850333,13.618055,4.34066373,9.27739127,0.391629297,0.251968504,1.417322832,2.288492381,1.087,3.44,0.851666667,1.222013468,2.565919192,19.59191919,10.87676768,6.282828283,9.309090909,4,0
