Repository: Anushervon006/emission-ml

# 📊 Dataset

This directory contains the dataset and reproducibility files used in the
machine-learning analysis of inorganic phosphor emission wavelengths.

## 🔬 Main Dataset

**File:** `group_one_dopant_without_exact_duplicates.csv`

The dataset contains inorganic phosphor materials together with
physicochemical descriptors used as input variables for machine-learning
models.

**Target variable:** `Emission max. (nm)`

The dataset represents the single-dopant subset after removal of exact
duplicate entries.

File: data/group_one_dopant_without_exact_duplicates.csv (part 18 of 27)
Inorganic phosphor,Host,1st dopant,1st dopant valency,1st doping concentration,Temp. (K),Emission max. (nm),Excitation source ,Reference,MP-ID,ICSD-ID,Atomic Ratio_max,Atomic Ratio_min,Atomic Ratio_diff,Atomic Number_sum,Atomic Number_max,Atomic Number_min,Atomic Number_diff,Atomic Weight_sum,Atomic Weight_max,Atomic Weight_min,Atomic Weight_diff,Atomic Radius_sum,Atomic Radius_max,Atomic Radius_min,Atomic Radius_diff,EN pauling_sum,EN pauling_max,EN pauling_min,EN pauling_diff,Valence Electron_sum,Valence Electron_max,Valence Electron_min,Valence Electron_diff,Ionization Energy_sum,Ionization Energy_max,Ionization Energy_min,Ionization Energy_diff,electronegativity_diff_ratio,radius_mismatch,electron_density,mass_to_charge,ionic_radius_emission_center,EN_ligand_avg,ionic_radius_substituted,avg_ionic_radius_host,avg_EN_host,avg_atomic_number_host,avg_group_host,avg_s_electrons,avg_p_electrons,avg_d_electrons,avg_f_electrons
Ba0.87TiO3K0.08Eu0.05,Ba0.87TiO3K0.08,Eu,3,0.05,298,615,397,https://doi.org/10.1016/j.ceramint.2017.07.069,"mp-5020,mp-5777,mp-5986,mp-558125,mp-5933,mp-2998,mp-644497,mp-1076932,mp-995191,mp-19990,mp-504715", icsd-186463 icsd-73628 icsd-73634 icsd-73629 icsd-186461 icsd-73636 icsd-73633 icsd-73631 icsd-73635 icsd-100464 icsd-100463 icsd-186462 icsd-6102 icsd-73632 icsd-73630 icsd-31155 icsd-237109 icsd-73641 icsd-237106 icsd-73639 icsd-73640 icsd-73638 icsd-73637 icsd-186460 icsd-161340 icsd-161418 icsd-237107 icsd-30617 icsd-23758 icsd-245946 icsd-237105 icsd-185407 icsd-154345 icsd-73645 icsd-183932 icsd-186457 icsd-100801 icsd-189381 icsd-188644 icsd-100803 icsd-157806 icsd-73644 icsd-154343 icsd-164388 icsd-245944 icsd-186458 icsd-73646 icsd-100799 icsd-73643 icsd-237108 icsd-168763 icsd-100800 icsd-73642 icsd-15453 icsd-99737 icsd-100802 icsd-192889 icsd-245945 icsd-34637 icsd-130020 icsd-23759 icsd-67520 icsd-164385 icsd-31153 icsd-190835 icsd-186459 icsd-290023 icsd-95436 icsd-164387 icsd-248395 icsd-252558 icsd-55221 icsd-75240 icsd-164386 icsd-34619 icsd-186528 icsd-28851 icsd-27971 icsd-56093 icsd-187292 icsd-290019 icsd-187291 icsd-28854 icsd-29280 icsd-29146 icsd-28849 icsd-190924 icsd-99736 icsd-31890 icsd-27970 icsd-27975 icsd-27965 icsd-31885 icsd-27974 icsd-31884 icsd-31886 icsd-31889 icsd-27968 icsd-29147 icsd-31888 icsd-29148 icsd-28853 icsd-28848 icsd-28850 icsd-166225 icsd-95437 icsd-186437 icsd-28620 icsd-27966 icsd-43125 icsd-67519 icsd-27969 icsd-185374 icsd-154344 icsd-100804 icsd-252562 icsd-27967 icsd-31887 icsd-27977 icsd-27973 icsd-27976 icsd-67518 icsd-27972 icsd-28852 icsd-154346 icsd-161341 icsd-161419 icsd-161341 icsd-109327,0.606060606,0.016161616,0.58989899,105,56,8,48,240.2917,137.327,15.9994,121.3276,6.35,2.2,0.6,1.6,6.69,3.44,0.82,2.62,9,4,1,3,29.99850333,13.618055,4.34066373,9.27739127,0.391629297,0.251968504,1.417322832,2.288492381,1.087,3.44,0.851666667,1.22213468,2.565636364,19.44242424,10.87272727,6.262626263,9.260606061,3.919191919,0
Ba0.89TiO3K0.06Eu0.05,Ba0.89TiO3K0.06,Eu,3,0.05,325,615,397,https://doi.org/10.1016/j.ceramint.2017.07.069,"mp-5020,mp-5777,mp-5986,mp-558125,mp-5933,mp-2998,mp-644497,mp-1076932,mp-995191,mp-19990,mp-504715", icsd-186463 icsd-73628 icsd-73634 icsd-73629 icsd-186461 icsd-73636 icsd-73633 icsd-73631 icsd-73635 icsd-100464 icsd-100463 icsd-186462 icsd-6102 icsd-73632 icsd-73630 icsd-31155 icsd-237109 icsd-73641 icsd-237106 icsd-73639 icsd-73640 icsd-73638 icsd-73637 icsd-186460 icsd-161340 icsd-161418 icsd-237107 icsd-30617 icsd-23758 icsd-245946 icsd-237105 icsd-185407 icsd-154345 icsd-73645 icsd-183932 icsd-186457 icsd-100801 icsd-189381 icsd-188644 icsd-100803 icsd-157806 icsd-73644 icsd-154343 icsd-164388 icsd-245944 icsd-186458 icsd-73646 icsd-100799 icsd-73643 icsd-237108 icsd-168763 icsd-100800 icsd-73642 icsd-15453 icsd-99737 icsd-100802 icsd-192889 icsd-245945 icsd-34637 icsd-130020 icsd-23759 icsd-67520 icsd-164385 icsd-31153 icsd-190835 icsd-186459 icsd-290023 icsd-95436 icsd-164387 icsd-248395 icsd-252558 icsd-55221 icsd-75240 icsd-164386 icsd-34619 icsd-186528 icsd-28851 icsd-27971 icsd-56093 icsd-187292 icsd-290019 icsd-187291 icsd-28854 icsd-29280 icsd-29146 icsd-28849 icsd-190924 icsd-99736 icsd-31890 icsd-27970 icsd-27975 icsd-27965 icsd-31885 icsd-27974 icsd-31884 icsd-31886 icsd-31889 icsd-27968 icsd-29147 icsd-31888 icsd-29148 icsd-28853 icsd-28848 icsd-28850 icsd-166225 icsd-95437 icsd-186437 icsd-28620 icsd-27966 icsd-43125 icsd-67519 icsd-27969 icsd-185374 icsd-154344 icsd-100804 icsd-252562 icsd-27967 icsd-31887 icsd-27977 icsd-27973 icsd-27976 icsd-67518 icsd-27972 icsd-28852 icsd-154346 icsd-161341 icsd-161419 icsd-161341 icsd-109327,0.606060606,0.012121212,0.593939394,105,56,8,48,240.2917,137.327,15.9994,121.3276,6.35,2.2,0.6,1.6,6.69,3.44,0.82,2.62,9,4,1,3,29.99850333,13.618055,4.34066373,9.27739127,0.391629297,0.251968504,1.417322832,2.288492381,1.087,3.44,0.851666667,1.222013468,2.565919192,19.59191919,10.87676768,6.282828283,9.309090909,4,0
Ba0.89TiO3K0.06Eu0.05,Ba0.89TiO3K0.06,Eu,3,0.05,350,615,397,https://doi.org/10.1016/j.ceramint.2017.07.069,"mp-5020,mp-5777,mp-5986,mp-558125,mp-5933,mp-2998,mp-644497,mp-1076932,mp-995191,mp-19990,mp-504715", icsd-186463 icsd-73628 icsd-73634 icsd-73629 icsd-186461 icsd-73636 icsd-73633 icsd-73631 icsd-73635 icsd-100464 icsd-100463 icsd-186462 icsd-6102 icsd-73632 icsd-73630 icsd-31155 icsd-237109 icsd-73641 icsd-237106 icsd-73639 icsd-73640 icsd-73638 icsd-73637 icsd-186460 icsd-161340 icsd-161418 icsd-237107 icsd-30617 icsd-23758 icsd-245946 icsd-237105 icsd-185407 icsd-154345 icsd-73645 icsd-183932 icsd-186457 icsd-100801 icsd-189381 icsd-188644 icsd-100803 icsd-157806 icsd-73644 icsd-154343 icsd-164388 icsd-245944 icsd-186458 icsd-73646 icsd-100799 icsd-73643 icsd-237108 icsd-168763 icsd-100800 icsd-73642 icsd-15453 icsd-99737 icsd-100802 icsd-192889 icsd-245945 icsd-34637 icsd-130020 icsd-23759 icsd-67520 icsd-164385 icsd-31153 icsd-190835 icsd-186459 icsd-290023 icsd-95436 icsd-164387 icsd-248395 icsd-252558 icsd-55221 icsd-75240 icsd-164386 icsd-34619 icsd-186528 icsd-28851 icsd-27971 icsd-56093 icsd-187292 icsd-290019 icsd-187291 icsd-28854 icsd-29280 icsd-29146 icsd-28849 icsd-190924 icsd-99736 icsd-31890 icsd-27970 icsd-27975 icsd-27965 icsd-31885 icsd-27974 icsd-31884 icsd-31886 icsd-31889 icsd-27968 icsd-29147 icsd-31888 icsd-29148 icsd-28853 icsd-28848 icsd-28850 icsd-166225 icsd-95437 icsd-186437 icsd-28620 icsd-27966 icsd-43125 icsd-67519 icsd-27969 icsd-185374 icsd-154344 icsd-100804 icsd-252562 icsd-27967 icsd-31887 icsd-27977 icsd-27973 icsd-27976 icsd-67518 icsd-27972 icsd-28852 icsd-154346 icsd-161341 icsd-161419 icsd-161341 icsd-109327,0.606060606,0.012121212,0.593939394,105,56,8,48,240.2917,137.327,15.9994,121.3276,6.35,2.2,0.6,1.6,6.69,3.44,0.82,2.62,9,4,1,3,29.99850333,13.618055,4.34066373,9.27739127,0.391629297,0.251968504,1.417322832,2.288492381,1.087,3.44,0.851666667,1.222013468,2.565919192,19.59191919,10.87676768,6.282828283,9.309090909,4,0
Ba0.89TiO3K0.06Eu0.05,Ba0.89TiO3K0.06,Eu,3,0.05,375,615,397,https://doi.org/10.1016/j.ceramint.2017.07.069,"mp-5020,mp-5777,mp-5986,mp-558125,mp-5933,mp-2998,mp-644497,mp-1076932,mp-995191,mp-19990,mp-504715", icsd-186463 icsd-73628 icsd-73634 icsd-73629 icsd-186461 icsd-73636 icsd-73633 icsd-73631 icsd-73635 icsd-100464 icsd-100463 icsd-186462 icsd-6102 icsd-73632 icsd-73630 icsd-31155 icsd-237109 icsd-73641 icsd-237106 icsd-73639 icsd-73640 icsd-73638 icsd-73637 icsd-186460 icsd-161340 icsd-161418 icsd-237107 icsd-30617 icsd-23758 icsd-245946 icsd-237105 icsd-185407 icsd-154345 icsd-73645 icsd-183932 icsd-186457 icsd-100801 icsd-189381 icsd-188644 icsd-100803 icsd-157806 icsd-73644 icsd-154343 icsd-164388 icsd-245944 icsd-186458 icsd-73646 icsd-100799 icsd-73643 icsd-237108 icsd-168763 icsd-100800 icsd-73642 icsd-15453 icsd-99737 icsd-100802 icsd-192889 icsd-245945 icsd-34637 icsd-130020 icsd-23759 icsd-67520 icsd-164385 icsd-31153 icsd-190835 icsd-186459 icsd-290023 icsd-95436 icsd-164387 icsd-248395 icsd-252558 icsd-55221 icsd-75240 icsd-164386 icsd-34619 icsd-186528 icsd-28851 icsd-27971 icsd-56093 icsd-187292 icsd-290019 icsd-187291 icsd-28854 icsd-29280 icsd-29146 icsd-28849 icsd-190924 icsd-99736 icsd-31890 icsd-27970 icsd-27975 icsd-27965 icsd-31885 icsd-27974 icsd-31884 icsd-31886 icsd-31889 icsd-27968 icsd-29147 icsd-31888 icsd-29148 icsd-28853 icsd-28848 icsd-28850 icsd-166225 icsd-95437 icsd-186437 icsd-28620 icsd-27966 icsd-43125 icsd-67519 icsd-27969 icsd-185374 icsd-154344 icsd-100804 icsd-252562 icsd-27967 icsd-31887 icsd-27977 icsd-27973 icsd-27976 icsd-67518 icsd-27972 icsd-28852 icsd-154346 icsd-161341 icsd-161419 icsd-161341 icsd-109327,0.606060606,0.012121212,0.593939394,105,56,8,48,240.2917,137.327,15.9994,121.3276,6.35,2.2,0.6,1.6,6.69,3.44,0.82,2.62,9,4,1,3,29.99850333,13.618055,4.34066373,9.27739127,0.391629297,0.251968504,1.417322832,2.288492381,1.087,3.44,0.851666667,1.222013468,2.565919192,19.59191919,10.87676768,6.282828283,9.309090909,4,0
Ba0.89TiO3K0.06Eu0.05,Ba0.89TiO3K0.06,Eu,3,0.05,400,615,397,https://doi.org/10.1016/j.ceramint.2017.07.069,"mp-5020,mp-5777,mp-5986,mp-558125,mp-5933,mp-2998,mp-644497,mp-1076932,mp-995191,mp-19990,mp-504715", icsd-186463 icsd-73628 icsd-73634 icsd-73629 icsd-186461 icsd-73636 icsd-73633 icsd-73631 icsd-73635 icsd-100464 icsd-100463 icsd-186462 icsd-6102 icsd-73632 icsd-73630 icsd-31155 icsd-237109 icsd-73641 icsd-237106 icsd-73639 icsd-73640 icsd-73638 icsd-73637 icsd-186460 icsd-161340 icsd-161418 icsd-237107 icsd-30617 icsd-23758 icsd-245946 icsd-237105 icsd-185407 icsd-154345 icsd-73645 icsd-183932 icsd-186457 icsd-100801 icsd-189381 icsd-188644 icsd-100803 icsd-157806 icsd-73644 icsd-154343 icsd-164388 icsd-245944 icsd-186458 icsd-73646 icsd-100799 icsd-73643 icsd-237108 icsd-168763 icsd-100800 icsd-73642 icsd-15453 icsd-99737 icsd-100802 icsd-192889 icsd-245945 icsd-34637 icsd-130020 icsd-23759 icsd-67520 icsd-164385 icsd-31153 icsd-190835 icsd-186459 icsd-290023 icsd-95436 icsd-164387 icsd-248395 icsd-252558 icsd-55221 icsd-75240 icsd-164386 icsd-34619 icsd-186528 icsd-28851 icsd-27971 icsd-56093 icsd-187292 icsd-290019 icsd-187291 icsd-28854 icsd-29280 icsd-29146 icsd-28849 icsd-190924 icsd-99736 icsd-31890 icsd-27970 icsd-27975 icsd-27965 icsd-31885 icsd-27974 icsd-31884 icsd-31886 icsd-31889 icsd-27968 icsd-29147 icsd-31888 icsd-29148 icsd-28853 icsd-28848 icsd-28850 icsd-166225 icsd-95437 icsd-186437 icsd-28620 icsd-27966 icsd-43125 icsd-67519 icsd-27969 icsd-185374 icsd-154344 icsd-100804 icsd-252562 icsd-27967 icsd-31887 icsd-27977 icsd-27973 icsd-27976 icsd-67518 icsd-27972 icsd-28852 icsd-154346 icsd-161341 icsd-161419 icsd-161341 icsd-109327,0.606060606,0.012121212,0.593939394,105,56,8,48,240.2917,137.327,15.9994,121.3276,6.35,2.2,0.6,1.6,6.69,3.44,0.82,2.62,9,4,1,3,29.99850333,13.618055,4.34066373,9.27739127,0.391629297,0.251968504,1.417322832,2.288492381,1.087,3.44,0.851666667,1.222013468,2.565919192,19.59191919,10.87676768,6.282828283,9.309090909,4,0
Ba0.89TiO3K0.06Eu0.05,Ba0.89TiO3K0.06,Eu,3,0.05,425,615,397,https://doi.org/10.1016/j.ceramint.2017.07.069,"mp-5020,mp-5777,mp-5986,mp-558125,mp-5933,mp-2998,mp-644497,mp-1076932,mp-995191,mp-19990,mp-504715", icsd-186463 icsd-73628 icsd-73634 icsd-73629 icsd-186461 icsd-73636 icsd-73633 icsd-73631 icsd-73635 icsd-100464 icsd-100463 icsd-186462 icsd-6102 icsd-73632 icsd-73630 icsd-31155 icsd-237109 icsd-73641 icsd-237106 icsd-73639 icsd-73640 icsd-73638 icsd-73637 icsd-186460 icsd-161340 icsd-161418 icsd-237107 icsd-30617 icsd-23758 icsd-245946 icsd-237105 icsd-185407 icsd-154345 icsd-73645 icsd-183932 icsd-186457 icsd-100801 icsd-189381 icsd-188644 icsd-100803 icsd-157806 icsd-73644 icsd-154343 icsd-164388 icsd-245944 icsd-186458 icsd-73646 icsd-100799 icsd-73643 icsd-237108 icsd-168763 icsd-100800 icsd-73642 icsd-15453 icsd-99737 icsd-100802 icsd-192889 icsd-245945 icsd-34637 icsd-130020 icsd-23759 icsd-67520 icsd-164385 icsd-31153 icsd-190835 icsd-186459 icsd-290023 icsd-95436 icsd-164387 icsd-248395 icsd-252558 icsd-55221 icsd-75240 icsd-164386 icsd-34619 icsd-186528 icsd-28851 icsd-27971 icsd-56093 icsd-187292 icsd-290019 icsd-187291 icsd-28854 icsd-29280 icsd-29146 icsd-28849 icsd-190924 icsd-99736 icsd-31890 icsd-27970 icsd-27975 icsd-27965 icsd-31885 icsd-27974 icsd-31884 icsd-31886 icsd-31889 icsd-27968 icsd-29147 icsd-31888 icsd-29148 icsd-28853 icsd-28848 icsd-28850 icsd-166225 icsd-95437 icsd-186437 icsd-28620 icsd-27966 icsd-43125 icsd-67519 icsd-27969 icsd-185374 icsd-154344 icsd-100804 icsd-252562 icsd-27967 icsd-31887 icsd-27977 icsd-27973 icsd-27976 icsd-67518 icsd-27972 icsd-28852 icsd-154346 icsd-161341 icsd-161419 icsd-161341 icsd-109327,0.606060606,0.012121212,0.593939394,105,56,8,48,240.2917,137.327,15.9994,121.3276,6.35,2.2,0.6,1.6,6.69,3.44,0.82,2.62,9,4,1,3,29.99850333,13.618055,4.34066373,9.27739127,0.391629297,0.251968504,1.417322832,2.288492381,1.087,3.44,0.851666667,1.222013468,2.565919192,19.59191919,10.87676768,6.282828283,9.309090909,4,0
Ba0.89TiO3K0.06Eu0.05,Ba0.89TiO3K0.06,Eu,3,0.05,450,615,397,https://doi.org/10.1016/j.ceramint.2017.07.069,"mp-5020,mp-5777,mp-5986,mp-558125,mp-5933,mp-2998,mp-644497,mp-1076932,mp-995191,mp-19990,mp-504715", icsd-186463 icsd-73628 icsd-73634 icsd-73629 icsd-186461 icsd-73636 icsd-73633 icsd-73631 icsd-73635 icsd-100464 icsd-100463 icsd-186462 icsd-6102 icsd-73632 icsd-73630 icsd-31155 icsd-237109 icsd-73641 icsd-237106 icsd-73639 icsd-73640 icsd-73638 icsd-73637 icsd-186460 icsd-161340 icsd-161418 icsd-237107 icsd-30617 icsd-23758 icsd-245946 icsd-237105 icsd-185407 icsd-154345 icsd-73645 icsd-183932 icsd-186457 icsd-100801 icsd-189381 icsd-188644 icsd-100803 icsd-157806 icsd-73644 icsd-154343 icsd-164388 icsd-245944 icsd-186458 icsd-73646 icsd-100799 icsd-73643 icsd-237108 icsd-168763 icsd-100800 icsd-73642 icsd-15453 icsd-99737 icsd-100802 icsd-192889 icsd-245945 icsd-34637 icsd-130020 icsd-23759 icsd-67520 icsd-164385 icsd-31153 icsd-190835 icsd-186459 icsd-290023 icsd-95436 icsd-164387 icsd-248395 icsd-252558 icsd-55221 icsd-75240 icsd-164386 icsd-34619 icsd-186528 icsd-28851 icsd-27971 icsd-56093 icsd-187292 icsd-290019 icsd-187291 icsd-28854 icsd-29280 icsd-29146 icsd-28849 icsd-190924 icsd-99736 icsd-31890 icsd-27970 icsd-27975 icsd-27965 icsd-31885 icsd-27974 icsd-31884 icsd-31886 icsd-31889 icsd-27968 icsd-29147 icsd-31888 icsd-29148 icsd-28853 icsd-28848 icsd-28850 icsd-166225 icsd-95437 icsd-186437 icsd-28620 icsd-27966 icsd-43125 icsd-67519 icsd-27969 icsd-185374 icsd-154344 icsd-100804 icsd-252562 icsd-27967 icsd-31887 icsd-27977 icsd-27973 icsd-27976 icsd-67518 icsd-27972 icsd-28852 icsd-154346 icsd-161341 icsd-161419 icsd-161341 icsd-109327,0.606060606,0.012121212,0.593939394,105,56,8,48,240.2917,137.327,15.9994,121.3276,6.35,2.2,0.6,1.6,6.69,3.44,0.82,2.62,9,4,1,3,29.99850333,13.618055,4.34066373,9.27739127,0.391629297,0.251968504,1.417322832,2.288492381,1.087,3.44,0.851666667,1.222013468,2.565919192,19.59191919,10.87676768,6.282828283,9.309090909,4,0
Ba0.89TiO3K0.06Eu0.05,Ba0.89TiO3K0.06,Eu,3,0.05,475,615,397,https://doi.org/10.1016/j.ceramint.2017.07.069,"mp-5020,mp-5777,mp-5986,mp-558125,mp-5933,mp-2998,mp-644497,mp-1076932,mp-995191,mp-19990,mp-504715", icsd-186463 icsd-73628 icsd-73634 icsd-73629 icsd-186461 icsd-73636 icsd-73633 icsd-73631 icsd-73635 icsd-100464 icsd-100463 icsd-186462 icsd-6102 icsd-73632 icsd-73630 icsd-31155 icsd-237109 icsd-73641 icsd-237106 icsd-73639 icsd-73640 icsd-73638 icsd-73637 icsd-186460 icsd-161340 icsd-161418 icsd-237107 icsd-30617 icsd-23758 icsd-245946 icsd-237105 icsd-185407 icsd-154345 icsd-73645 icsd-183932 icsd-186457 icsd-100801 icsd-189381 icsd-188644 icsd-100803 icsd-157806 icsd-73644 icsd-154343 icsd-164388 icsd-245944 icsd-186458 icsd-73646 icsd-100799 icsd-73643 icsd-237108 icsd-168763 icsd-100800 icsd-73642 icsd-15453 icsd-99737 icsd-100802 icsd-192889 icsd-245945 icsd-34637 icsd-130020 icsd-23759 icsd-67520 icsd-164385 icsd-31153 icsd-190835 icsd-186459 icsd-290023 icsd-95436 icsd-164387 icsd-248395 icsd-252558 icsd-55221 icsd-75240 icsd-164386 icsd-34619 icsd-186528 icsd-28851 icsd-27971 icsd-56093 icsd-187292 icsd-290019 icsd-187291 icsd-28854 icsd-29280 icsd-29146 icsd-28849 icsd-190924 icsd-99736 icsd-31890 icsd-27970 icsd-27975 icsd-27965 icsd-31885 icsd-27974 icsd-31884 icsd-31886 icsd-31889 icsd-27968 icsd-29147 icsd-31888 icsd-29148 icsd-28853 icsd-28848 icsd-28850 icsd-166225 icsd-95437 icsd-186437 icsd-28620 icsd-27966 icsd-43125 icsd-67519 icsd-27969 icsd-185374 icsd-154344 icsd-100804 icsd-252562 icsd-27967 icsd-31887 icsd-27977 icsd-27973 icsd-27976 icsd-67518 icsd-27972 icsd-28852 icsd-154346 icsd-161341 icsd-161419 icsd-161341 icsd-109327,0.606060606,0.012121212,0.593939394,105,56,8,48,240.2917,137.327,15.9994,121.3276,6.35,2.2,0.6,1.6,6.69,3.44,0.82,2.62,9,4,1,3,29.99850333,13.618055,4.34066373,9.27739127,0.391629297,0.251968504,1.417322832,2.288492381,1.087,3.44,0.851666667,1.222013468,2.565919192,19.59191919,10.87676768,6.282828283,9.309090909,4,0
Ca3Lu0.9Ga3B4O15Eu0.1,Ca3Lu0.9Ga3B4O15,Eu,3,0.1,298,621,397,https://doi.org/10.1016/j.jlumin.2018.06.010,,,0.579150579,0.034749035,0.544401544,135,71,5,66,311.5784,174.967,10.811,164.156,6.3,1.8,0.6,1.2,9.56,3.44,1,2.44,9,4,1,3,39.45440247,13.618055,5.425871,8.192184,0.255230125,0.19047619,1.428571426,2.307988148,1.087,3.44,1.14,1.047911197,2.676949807,13.77992278,13.11583012,5.204633205,6.200772201,1.888030888,0.486486486
Ca3Lu0.7Ga3B4O15Eu0.3,Ca3Lu0.7Ga3B4O15,Eu,3,0.3,298,621,397,https://doi.org/10.1016/j.jlumin.2018.06.010,,,0.583657588,0.027237354,0.556420233,135,71,5,66,311.5784,174.967,10.811,164.156,6.3,1.8,0.6,1.2,9.56,3.44,1,2.44,9,4,1,3,39.45440247,13.618055,5.425871,8.192184,0.255230125,0.19047619,1.428571426,2.307988148,1.087,3.44,1.14,1.048276265,2.687898833,13.33463035,13.19455253,5.151750973,6.062256809,1.739299611,0.381322957
Ca3Lu0.5Ga3B4O15Eu0.5,Ca3Lu0.5Ga3B4O15,Eu,3,0.5,298,621,397,https://doi.org/10.1016/j.jlumin.2018.06.010,,,0.588235294,0.019607843,0.568627451,135,71,5,66,311.5784,174.967,10.811,164.156,6.3,1.8,0.6,1.2,9.56,3.44,1,2.44,9,4,1,3,39.45440247,13.618055,5.425871,8.192184,0.255230125,0.19047619,1.428571426,2.307988148,1.087,3.44,1.14,1.048647059,2.699019608,12.88235294,13.2745098,5.098039216,5.921568627,1.588235294,0.274509804
Ca3Lu0.3Ga3B4O15Eu0.7,Ca3Lu0.3Ga3B4O15,Eu,3,0.7,298,621,397,https://doi.org/10.1016/j.jlumin.2018.06.010,,,0.592885375,0.011857708,0.581027668,135,71,5,66,311.5784,174.967,10.811,164.156,6.3,1.8,0.6,1.2,9.56,3.44,1,2.44,9,4,1,3,39.45440247,13.618055,5.425871,8.192184,0.255230125,0.19047619,1.428571426,2.307988148,1.087,3.44,1.14,1.049023715,2.710316206,12.4229249,13.35573123,5.043478261,5.778656126,1.434782609,0.166007905
Ca3Lu0.1Ga3B4O15Eu0.9,Ca3Lu0.1Ga3B4O15,Eu,3,0.9,298,621,397,https://doi.org/10.1016/j.jlumin.2018.06.010,,,0.597609562,0.003984064,0.593625498,135,71,5,66,311.5784,174.967,10.811,164.156,6.3,1.8,0.6,1.2,9.56,3.44,1,2.44,9,4,1,3,39.45440247,13.618055,5.425871,8.192184,0.255230125,0.19047619,1.428571426,2.307988148,1.087,3.44,1.14,1.049406375,2.721792829,11.9561753,13.43824701,4.988047809,5.633466135,1.278884462,0.055776892
Ca3Ga3B4O15Eu1,Ca3Ga3B4O15,Eu,3,1,298,621,397,https://doi.org/10.1016/j.jlumin.2018.06.010,,,0.6,0.12,0.48,64,31,5,26,136.6114,69.723,10.811,58.912,4.55,1.8,0.6,1.2,8.29,3.44,1,2.44,8,4,1,3,34.02853147,13.618055,5.999302,7.618753,0.294330518,0.263736263,1.758241754,2.134553125,1.087,3.44,1.14,1.0496,2.7276,11.72,13.48,4.96,5.56,1.2,0
Sr2ZnWO6Mn0.002,Sr2ZnWO6,Mn,4,0.002,298,702,325,https://doi.org/10.1016/j.ceramint.2016.07.173,"mp-1105272,mp-1079778,mp-19282", icsd-262322 icsd-190595 icsd-239812 icsd-190592 icsd-72811 icsd-28599,0.6,0.1,0.5,150,74,8,66,352.8684,183.84,15.9994,167.8406,5.3,2,0.6,1.4,8.4,3.44,0.95,2.49,20,10,2,8,36.57114945,13.618055,5.69486745,7.92318755,0.296428571,0.264150943,3.773584899,2.352456,0.8775,3.44,0.88,1.184666667,2.655,22.8,11.8,6.4,9.6,5.4,1.4
Sr2ZnWO6Mn0.004,Sr2ZnWO6,Mn,4,0.004,298,702,325,https://doi.org/10.1016/j.ceramint.2016.07.173,"mp-1105272,mp-1079778,mp-19282", icsd-262322 icsd-190595 icsd-239812 icsd-190592 icsd-72811 icsd-28599,0.6,0.1,0.5,150,74,8,66,352.8684,183.84,15.9994,167.8406,5.3,2,0.6,1.4,8.4,3.44,0.95,2.49,20,10,2,8,36.57114945,13.618055,5.69486745,7.92318755,0.296428571,0.264150943,3.773584899,2.352456,0.8775,3.44,0.88,1.184666667,2.655,22.8,11.8,6.4,9.6,5.4,1.4
Sr2ZnWO6Mn0.006,Sr2ZnWO6,Mn,4,0.006,298,702,325,https://doi.org/10.1016/j.ceramint.2016.07.173,"mp-1105272,mp-1079778,mp-19282", icsd-262322 icsd-190595 icsd-239812 icsd-190592 icsd-72811 icsd-28599,0.6,0.1,0.5,150,74,8,66,352.8684,183.84,15.9994,167.8406,5.3,2,0.6,1.4,8.4,3.44,0.95,2.49,20,10,2,8,36.57114945,13.618055,5.69486745,7.92318755,0.296428571,0.264150943,3.773584899,2.352456,0.8775,3.44,0.88,1.184666667,2.655,22.8,11.8,6.4,9.6,5.4,1.4
Sr2ZnWO6Mn0.008,Sr2ZnWO6,Mn,4,0.008,298,702,325,https://doi.org/10.1016/j.ceramint.2016.07.173,"mp-1105272,mp-1079778,mp-19282", icsd-262322 icsd-190595 icsd-239812 icsd-190592 icsd-72811 icsd-28599,0.6,0.1,0.5,150,74,8,66,352.8684,183.84,15.9994,167.8406,5.3,2,0.6,1.4,8.4,3.44,0.95,2.49,20,10,2,8,36.57114945,13.618055,5.69486745,7.92318755,0.296428571,0.264150943,3.773584899,2.352456,0.8775,3.44,0.88,1.184666667,2.655,22.8,11.8,6.4,9.6,5.4,1.4
Sr2ZnWO6Mn0.01,Sr2ZnWO6,Mn,4,0.01,298,702,325,https://doi.org/10.1016/j.ceramint.2016.07.173,"mp-1105272,mp-1079778,mp-19282", icsd-262322 icsd-190595 icsd-239812 icsd-190592 icsd-72811 icsd-28599,0.6,0.1,0.5,150,74,8,66,352.8684,183.84,15.9994,167.8406,5.3,2,0.6,1.4,8.4,3.44,0.95,2.49,20,10,2,8,36.57114945,13.618055,5.69486745,7.92318755,0.296428571,0.264150943,3.773584899,2.352456,0.8775,3.44,0.88,1.184666667,2.655,22.8,11.8,6.4,9.6,5.4,1.4
Sr2LaNbO6Mn0.005,Sr2LaNbO6,Mn,4,0.005,298,694,323,https://doi.org/10.1016/j.materresbull.2016.12.045,mp-1206761,,0.6,0.1,0.5,144,57,8,49,335.43125,138.90547,15.9994,122.90607,6,2,0.6,1.4,7.09,3.44,0.95,2.49,11,4,1,3,31.64867245,13.618055,5.5769,8.041155,0.351198871,0.233333333,1.83333333,2.32938368,0.8775,3.44,0.82,1.2192,2.524,22.2,10.8,6.5,10.2,5.5,0
Sr2LaNbO6Mn0.01,Sr2LaNbO6,Mn,4,0.01,298,694,323,https://doi.org/10.1016/j.materresbull.2016.12.045,mp-1206761,,0.6,0.1,0.5,144,57,8,49,335.43125,138.90547,15.9994,122.90607,6,2,0.6,1.4,7.09,3.44,0.95,2.49,11,4,1,3,31.64867245,13.618055,5.5769,8.041155,0.351198871,0.233333333,1.83333333,2.32938368,0.8775,3.44,0.82,1.2192,2.524,22.2,10.8,6.5,10.2,5.5,0
Sr2LaNbO6Mn0.01,Sr2LaNbO6,Mn,4,0.01,325,694,322,https://doi.org/10.1016/j.materresbull.2016.12.045,mp-1206761,,0.6,0.1,0.5,144,57,8,49,335.43125,138.90547,15.9994,122.90607,6,2,0.6,1.4,7.09,3.44,0.95,2.49,11,4,1,3,31.64867245,13.618055,5.5769,8.041155,0.351198871,0.233333333,1.83333333,2.32938368,0.8775,3.44,0.82,1.2192,2.524,22.2,10.8,6.5,10.2,5.5,0
Sr2LaNbO6Mn0.01,Sr2LaNbO6,Mn,4,0.01,350,694,321.2,https://doi.org/10.1016/j.materresbull.2016.12.045,mp-1206761,,0.6,0.1,0.5,144,57,8,49,335.43125,138.90547,15.9994,122.90607,6,2,0.6,1.4,7.09,3.44,0.95,2.49,11,4,1,3,31.64867245,13.618055,5.5769,8.041155,0.351198871,0.233333333,1.83333333,2.32938368,0.8775,3.44,0.82,1.2192,2.524,22.2,10.8,6.5,10.2,5.5,0
Sr2LaNbO6Mn0.01,Sr2LaNbO6,Mn,4,0.01,375,694,320.4,https://doi.org/10.1016/j.materresbull.2016.12.045,mp-1206761,,0.6,0.1,0.5,144,57,8,49,335.43125,138.90547,15.9994,122.90607,6,2,0.6,1.4,7.09,3.44,0.95,2.49,11,4,1,3,31.64867245,13.618055,5.5769,8.041155,0.351198871,0.233333333,1.83333333,2.32938368,0.8775,3.44,0.82,1.2192,2.524,22.2,10.8,6.5,10.2,5.5,0
Sr2LaNbO6Mn0.01,Sr2LaNbO6,Mn,4,0.01,400,694,319.6,https://doi.org/10.1016/j.materresbull.2016.12.045,mp-1206761,,0.6,0.1,0.5,144,57,8,49,335.43125,138.90547,15.9994,122.90607,6,2,0.6,1.4,7.09,3.44,0.95,2.49,11,4,1,3,31.64867245,13.618055,5.5769,8.041155,0.351198871,0.233333333,1.83333333,2.32938368,0.8775,3.44,0.82,1.2192,2.524,22.2,10.8,6.5,10.2,5.5,0
Sr2LaNbO6Mn0.01,Sr2LaNbO6,Mn,4,0.01,425,694,318.8,https://doi.org/10.1016/j.materresbull.2016.12.045,mp-1206761,,0.6,0.1,0.5,144,57,8,49,335.43125,138.90547,15.9994,122.90607,6,2,0.6,1.4,7.09,3.44,0.95,2.49,11,4,1,3,31.64867245,13.618055,5.5769,8.041155,0.351198871,0.233333333,1.83333333,2.32938368,0.8775,3.44,0.82,1.2192,2.524,22.2,10.8,6.5,10.2,5.5,0
Sr2LaNbO6Mn0.01,Sr2LaNbO6,Mn,4,0.01,450,694,318,https://doi.org/10.1016/j.materresbull.2016.12.045,mp-1206761,,0.6,0.1,0.5,144,57,8,49,335.43125,138.90547,15.9994,122.90607,6,2,0.6,1.4,7.09,3.44,0.95,2.49,11,4,1,3,31.64867245,13.618055,5.5769,8.041155,0.351198871,0.233333333,1.83333333,2.32938368,0.8775,3.44,0.82,1.2192,2.524,22.2,10.8,6.5,10.2,5.5,0
Sr2LaNbO6Mn0.01,Sr2LaNbO6,Mn,4,0.01,475,694,317.2,https://doi.org/10.1016/j.materresbull.2016.12.045,mp-1206761,,0.6,0.1,0.5,144,57,8,49,335.43125,138.90547,15.9994,122.90607,6,2,0.6,1.4,7.09,3.44,0.95,2.49,11,4,1,3,31.64867245,13.618055,5.5769,8.041155,0.351198871,0.233333333,1.83333333,2.32938368,0.8775,3.44,0.82,1.2192,2.524,22.2,10.8,6.5,10.2,5.5,0
Sr2LaNbO6Mn0.01,Sr2LaNbO6,Mn,4,0.01,500,694,316.4,https://doi.org/10.1016/j.materresbull.2016.12.045,mp-1206761,,0.6,0.1,0.5,144,57,8,49,335.43125,138.90547,15.9994,122.90607,6,2,0.6,1.4,7.09,3.44,0.95,2.49,11,4,1,3,31.64867245,13.618055,5.5769,8.041155,0.351198871,0.233333333,1.83333333,2.32938368,0.8775,3.44,0.82,1.2192,2.524,22.2,10.8,6.5,10.2,5.5,0
Sr2LaNbO6Mn0.015,Sr2LaNbO6,Mn,4,0.015,298,694,323,https://doi.org/10.1016/j.materresbull.2016.12.045,mp-1206761,,0.6,0.1,0.5,144,57,8,49,335.43125,138.90547,15.9994,122.90607,6,2,0.6,1.4,7.09,3.44,0.95,2.49,11,4,1,3,31.64867245,13.618055,5.5769,8.041155,0.351198871,0.233333333,1.83333333,2.32938368,0.8775,3.44,0.82,1.2192,2.524,22.2,10.8,6.5,10.2,5.5,0
Sr2LaNbO6Mn0.02,Sr2LaNbO6,Mn,4,0.02,298,694,323,https://doi.org/10.1016/j.materresbull.2016.12.045,mp-1206761,,0.6,0.1,0.5,144,57,8,49,335.43125,138.90547,15.9994,122.90607,6,2,0.6,1.4,7.09,3.44,0.95,2.49,11,4,1,3,31.64867245,13.618055,5.5769,8.041155,0.351198871,0.233333333,1.83333333,2.32938368,0.8775,3.44,0.82,1.2192,2.524,22.2,10.8,6.5,10.2,5.5,0
Sr2LaNbO6Mn0.025,Sr2LaNbO6,Mn,4,0.025,298,694,323,https://doi.org/10.1016/j.materresbull.2016.12.045,mp-1206761,,0.6,0.1,0.5,144,57,8,49,335.43125,138.90547,15.9994,122.90607,6,2,0.6,1.4,7.09,3.44,0.95,2.49,11,4,1,3,31.64867245,13.618055,5.5769,8.041155,0.351198871,0.233333333,1.83333333,2.32938368,0.8775,3.44,0.82,1.2192,2.524,22.2,10.8,6.5,10.2,5.5,0
Ba2La7.2Si6O26Eu0.8,Ba2La7.2Si6O26,Eu,3,0.8,298,615,395,https://doi.org/10.1016/j.dyepig.2017.03.048,,,0.631067961,0.048543689,0.582524272,135,57,8,49,320.31737,138.90547,15.9994,122.90607,5.8,2.15,0.6,1.55,7.33,3.44,0.89,2.55,9,4,1,3,32.5582996,13.618055,5.2116646,8.4063904,0.347885402,0.267241379,1.551724135,2.372721259,1.087,3.44,1.172,1.150932039,2.683009709,19.76699029,12.75728155,6.077669903,9.048543689,4.640776699,0
Ba2La6.4Si6O26Eu1.6,Ba2La6.4Si6O26,Eu,3,1.6,298,615,395,https://doi.org/10.1016/j.dyepig.2017.03.048,,,0.643564356,0.04950495,0.594059406,135,57,8,49,320.31737,138.90547,15.9994,122.90607,5.8,2.15,0.6,1.55,7.33,3.44,0.89,2.55,9,4,1,3,32.5582996,13.618055,5.2116646,8.4063904,0.347885402,0.267241379,1.551724135,2.372721259,1.087,3.44,1.172,1.150514851,2.714356436,19.02970297,12.95049505,5.96039604,8.752475248,4.316831683,0
Ba2La5.6Si6O26Eu2.4,Ba2La5.6Si6O26,Eu,3,2.4,298,615,395,https://doi.org/10.1016/j.dyepig.2017.03.048,,,0.656565657,0.050505051,0.606060606,135,57,8,49,320.31737,138.90547,15.9994,122.90607,5.8,2.15,0.6,1.55,7.33,3.44,0.89,2.55,9,4,1,3,32.5582996,13.618055,5.2116646,8.4063904,0.347885402,0.267241379,1.551724135,2.372721259,1.087,3.44,1.172,1.150080808,2.746969697,18.26262626,13.15151515,5.838383838,8.444444444,3.97979798,0
Ba2La4.8Si6O26Eu3.2,Ba2La4.8Si6O26,Eu,3,3.2,298,615,395,https://doi.org/10.1016/j.dyepig.2017.03.048,,,0.670103093,0.051546392,0.618556701,135,57,8,49,320.31737,138.90547,15.9994,122.90607,5.8,2.15,0.6,1.55,7.33,3.44,0.89,2.55,9,4,1,3,32.5582996,13.618055,5.2116646,8.4063904,0.347885402,0.267241379,1.551724135,2.372721259,1.087,3.44,1.172,1.149628866,2.780927835,17.46391753,13.36082474,5.711340206,8.12371134,3.628865979,0
Ba2La4Si6O26Eu4,Ba2La4Si6O26,Eu,3,4,298,615,395,https://doi.org/10.1016/j.dyepig.2017.03.048,,,0.684210526,0.052631579,0.631578947,135,57,8,49,320.31737,138.90547,15.9994,122.90607,5.8,2.15,0.6,1.55,7.33,3.44,0.89,2.55,9,4,1,3,32.5582996,13.618055,5.2116646,8.4063904,0.347885402,0.267241379,1.551724135,2.372721259,1.087,3.44,1.172,1.149157895,2.816315789,16.63157895,13.57894737,5.578947368,7.789473684,3.263157895,0
Ba2La3.2Si6O26Eu4.8,Ba2La3.2Si6O26,Eu,3,4.8,298,615,395,https://doi.org/10.1016/j.dyepig.2017.03.048,,,0.698924731,0.053763441,0.64516129,135,57,8,49,320.31737,138.90547,15.9994,122.90607,5.8,2.15,0.6,1.55,7.33,3.44,0.89,2.55,9,4,1,3,32.5582996,13.618055,5.2116646,8.4063904,0.347885402,0.267241379,1.551724135,2.372721259,1.087,3.44,1.172,1.148666667,2.853225806,15.76344086,13.80645161,5.440860215,7.440860215,2.88172043,0
Ba2La1.6Si6O26Eu6.4,Ba2La1.6Si6O26,Eu,3,6.4,298,615,395,https://doi.org/10.1016/j.dyepig.2017.03.048,,,0.730337079,0.04494382,0.685393258,135,57,8,49,320.31737,138.90547,15.9994,122.90607,5.8,2.15,0.6,1.55,7.33,3.44,0.89,2.55,9,4,1,3,32.5582996,13.618055,5.2116646,8.4063904,0.347885402,0.267241379,1.551724135,2.372721259,1.087,3.44,1.172,1.147617978,2.932022472,13.91011236,14.29213483,5.146067416,6.696629213,2.06741573,0
Ba2Si6O26Eu8,Ba2Si6O26,Eu,3,8,298,615,395,https://doi.org/10.1016/j.dyepig.2017.03.048,,,0.764705882,0.058823529,0.705882353,78,56,8,48,181.4119,137.327,15.9994,121.3276,3.85,2.15,0.6,1.55,6.23,3.44,0.89,2.55,8,4,2,2,26.9813996,13.618055,5.2116646,8.4063904,0.409309791,0.402597402,2.077922073,2.325793589,1.087,3.44,1.49,1.146470588,3.018235294,11.88235294,14.82352941,4.823529412,5.882352941,1.176470588,0
Sr0.995Si2N2O2Eu0.005,Sr0.995Si2N2O2,Eu,3,0.005,298,535,450,https://doi.org/10.1021/cm802394w,,,0.285918513,0.14224446,0.143674053,67,38,7,31,145.7116,87.62,14.0067,73.6133,4.35,2,0.6,1.4,9.33,3.44,0.95,2.49,11,4,2,2,41.99873245,14.53413,5.69486745,8.83926255,0.266881029,0.32183908,2.528735626,2.1748,1.087,3.24,1.32,0.882544675,2.531129378,13.69692638,13.15082202,5.425303788,6.849177984,1.422444603,0
Sr0.99Si2N2O2Eu0.01,Sr0.99Si2N2O2,Eu,3,0.01,298,535,450,https://doi.org/10.1021/cm802394w,,,0.286123033,0.141630901,0.144492132,67,38,7,31,145.7116,87.62,14.0067,73.6133,4.35,2,0.6,1.4,9.33,3.44,0.95,2.49,11,4,2,2,41.99873245,14.53413,5.69486745,8.83926255,0.266881029,0.32183908,2.528735626,2.1748,1.087,3.24,1.32,0.88223176,2.532260372,13.6795422,13.15879828,5.422031474,6.841201717,1.416309013,0
Sr0.98Si2N2O2Eu0.02,Sr0.98Si2N2O2,Eu,3,0.02,298,538,450,https://doi.org/10.1021/cm802394w,,,0.286532951,0.140401146,0.146131805,67,38,7,31,145.7116,87.62,14.0067,73.6133,4.35,2,0.6,1.4,9.33,3.44,0.95,2.49,11,4,2,2,41.99873245,14.53413,5.69486745,8.83926255,0.266881029,0.32183908,2.528735626,2.1748,1.087,3.24,1.32,0.881604585,2.534527221,13.64469914,13.1747851,5.415472779,6.8252149,1.404011461,0
Sr0.96Si2N2O2Eu0.04,Sr0.96Si2N2O2,Eu,3,0.04,298,541,450,https://doi.org/10.1021/cm802394w,,,0.287356322,0.137931034,0.149425287,67,38,7,31,145.7116,87.62,14.0067,73.6133,4.35,2,0.6,1.4,9.33,3.44,0.95,2.49,11,4,2,2,41.99873245,14.53413,5.69486745,8.83926255,0.266881029,0.32183908,2.528735626,2.1748,1.087,3.24,1.32,0.880344828,2.53908046,13.57471264,13.20689655,5.402298851,6.793103448,1.379310345,0
Sr0.92Si2N2O2Eu0.08,Sr0.92Si2N2O2,Eu,3,0.08,298,546,450,https://doi.org/10.1021/cm802394w,,,0.289017341,0.132947977,0.156069364,67,38,7,31,145.7116,87.62,14.0067,73.6133,4.35,2,0.6,1.4,9.33,3.44,0.95,2.49,11,4,2,2,41.99873245,14.53413,5.69486745,8.83926255,0.266881029,0.32183908,2.528735626,2.1748,1.087,3.24,1.32,0.877803468,2.548265896,13.43352601,13.2716763,5.375722543,6.728323699,1.329479769,0
Sr0.84Si2N2O2Eu0.16,Sr0.84Si2N2O2,Eu,3,0.16,298,554,450,https://doi.org/10.1021/cm802394w,,,0.292397661,0.122807018,0.169590643,67,38,7,31,145.7116,87.62,14.0067,73.6133,4.35,2,0.6,1.4,9.33,3.44,0.95,2.49,11,4,2,2,41.99873245,14.53413,5.69486745,8.83926255,0.266881029,0.32183908,2.528735626,2.1748,1.087,3.24,1.32,0.872631579,2.566959064,13.14619883,13.40350877,5.321637427,6.596491228,1.228070175,0
Sr0.995Si2N2O2Eu0.02,Sr0.995Si2N2O2,Eu,3,0.02,298,538,450,https://doi.org/10.1021/cm802394w,,,0.285918513,0.14224446,0.143674053,67,38,7,31,145.7116,87.62,14.0067,73.6133,4.35,2,0.6,1.4,9.33,3.44,0.95,2.49,11,4,2,2,41.99873245,14.53413,5.69486745,8.83926255,0.266881029,0.32183908,2.528735626,2.1748,1.087,3.24,1.32,0.882544675,2.531129378,13.69692638,13.15082202,5.425303788,6.849177984,1.422444603,0
Sr0.99Si2N2O2Eu0.02,Sr0.99Si2N2O2,Eu,3,0.02,298,538,450,https://doi.org/10.1021/cm802394w,,,0.286123033,0.141630901,0.144492132,67,38,7,31,145.7116,87.62,14.0067,73.6133,4.35,2,0.6,1.4,9.33,3.44,0.95,2.49,11,4,2,2,41.99873245,14.53413,5.69486745,8.83926255,0.266881029,0.32183908,2.528735626,2.1748,1.087,3.24,1.32,0.88223176,2.532260372,13.6795422,13.15879828,5.422031474,6.841201717,1.416309013,0
Sr0.98Si2N2O2Eu0.02,Sr0.98Si2N2O2,Eu,3,0.02,298,536,450,https://doi.org/10.1021/cm802394w,,,0.286532951,0.140401146,0.146131805,67,38,7,31,145.7116,87.62,14.0067,73.6133,4.35,2,0.6,1.4,9.33,3.44,0.95,2.49,11,4,2,2,41.99873245,14.53413,5.69486745,8.83926255,0.266881029,0.32183908,2.528735626,2.1748,1.087,3.24,1.32,0.881604585,2.534527221,13.64469914,13.1747851,5.415472779,6.8252149,1.404011461,0
Sr0.96Si2N2O2Eu0.02,Sr0.96Si2N2O2,Eu,3,0.02,298,542,450,https://doi.org/10.1021/cm802394w,,,0.287356322,0.137931034,0.149425287,67,38,7,31,145.7116,87.62,14.0067,73.6133,4.35,2,0.6,1.4,9.33,3.44,0.95,2.49,11,4,2,2,41.99873245,14.53413,5.69486745,8.83926255,0.266881029,0.32183908,2.528735626,2.1748,1.087,3.24,1.32,0.880344828,2.53908046,13.57471264,13.20689655,5.402298851,6.793103448,1.379310345,0
Sr0.92Si2N2O2Eu0.02,Sr0.92Si2N2O2,Eu,3,0.02,298,543,450,https://doi.org/10.1021/cm802394w,,,0.289017341,0.132947977,0.156069364,67,38,7,31,145.7116,87.62,14.0067,73.6133,4.35,2,0.6,1.4,9.33,3.44,0.95,2.49,11,4,2,2,41.99873245,14.53413,5.69486745,8.83926255,0.266881029,0.32183908,2.528735626,2.1748,1.087,3.24,1.32,0.877803468,2.548265896,13.43352601,13.2716763,5.375722543,6.728323699,1.329479769,0
Sr0.84Si2N2O2Eu0.02,Sr0.84Si2N2O2,Eu,3,0.02,298,546,450,https://doi.org/10.1021/cm802394w,,,0.292397661,0.122807018,0.169590643,67,38,7,31,145.7116,87.62,14.0067,73.6133,4.35,2,0.6,1.4,9.33,3.44,0.95,2.49,11,4,2,2,41.99873245,14.53413,5.69486745,8.83926255,0.266881029,0.32183908,2.528735626,2.1748,1.087,3.24,1.32,0.872631579,2.566959064,13.14619883,13.40350877,5.321637427,6.596491228,1.228070175,0
Ca0.98Si2N2O2Eu0.02,Ca0.98Si2N2O2,Eu,3,0.02,298,555,450,https://doi.org/10.1021/cm802394w,mp-556884, icsd-413882,0.286532951,0.140401146,0.146131805,49,20,7,13,98.1696,40.078,14.0067,26.0713,4.15,1.8,0.6,1.2,9.38,3.44,1,2.44,11,4,2,2,42.41702047,14.53413,6.11315547,8.42097453,0.260127931,0.289156626,2.650602403,2.003461224,1.087,3.24,1.14,0.856332378,2.541547278,11.11747851,13.1747851,5.134670487,5.982808023,0,0
Sr0.93Ba0.05Si2N2O2Eu0.02,Sr0.93Ba0.05Si2N2O2,Eu,3,0.02,298,538,450,https://doi.org/10.1021/cm802394w,,,0.286532951,0.007163324,0.279369628,123,56,7,49,283.0386,137.327,14.0067,123.3203,6.5,2.15,0.6,1.55,10.22,3.44,0.89,2.55,13,4,2,2,47.21039705,14.53413,5.2116646,9.3224654,0.249510763,0.238461538,1.999999997,2.301126829,1.087,3.24,1.32,0.88282235,2.534097421,13.77363897,13.1747851,5.429799427,6.868194842,1.475644699,0
Sr0.88Ba0.10Si2N2O2Eu0.02,Sr0.88Ba0.10Si2N2O2,Eu,3,0.02,298,539,450,https://doi.org/10.1021/cm802394w,,,0.286532951,0.014326648,0.272206304,123,56,7,49,283.0386,137.327,14.0067,123.3203,6.5,2.15,0.6,1.55,10.22,3.44,0.89,2.55,13,4,2,2,47.21039705,14.53413,5.2116646,9.3224654,0.249510763,0.238461538,1.999999997,2.301126829,1.087,3.24,1.32,0.884040115,2.533667622,13.9025788,13.1747851,5.444126074,6.911174785,1.547277937,0
Sr0.83Ba0.15Si2N2O2Eu0.02,Sr0.83Ba0.15Si2N2O2,Eu,3,0.02,298,544,450,https://doi.org/10.1021/cm802394w,,,0.286532951,0.021489971,0.26504298,123,56,7,49,283.0386,137.327,14.0067,123.3203,6.5,2.15,0.6,1.55,10.22,3.44,0.89,2.55,13,4,2,2,47.21039705,14.53413,5.2116646,9.3224654,0.249510763,0.238461538,1.999999997,2.301126829,1.087,3.24,1.32,0.88525788,2.533237822,14.03151862,13.1747851,5.458452722,6.954154728,1.618911175,0
Sr0.73Ba0.25Si2N2O2Eu0.02,Sr0.73Ba0.25Si2N2O2,Eu,3,0.02,298,544,450,https://doi.org/10.1021/cm802394w,,,0.286532951,0.035816619,0.250716332,123,56,7,49,283.0386,137.327,14.0067,123.3203,6.5,2.15,0.6,1.55,10.22,3.44,0.89,2.55,13,4,2,2,47.21039705,14.53413,5.2116646,9.3224654,0.249510763,0.238461538,1.999999997,2.301126829,1.087,3.24,1.32,0.88769341,2.532378223,14.28939828,13.1747851,5.487106017,7.040114613,1.76217765,0
Sr0.48Ba0.5Si2N2O2Eu0.02,Sr0.48Ba0.5Si2N2O2,Eu,3,0.02,298,548,450,https://doi.org/10.1021/cm802394w,,,0.286532951,0.068767908,0.217765043,123,56,7,49,283.0386,137.327,14.0067,123.3203,6.5,2.15,0.6,1.55,10.22,3.44,0.89,2.55,13,4,2,2,47.21039705,14.53413,5.2116646,9.3224654,0.249510763,0.238461538,1.999999997,2.301126829,1.087,3.24,1.32,0.893782235,2.530229226,14.93409742,13.1747851,5.558739255,7.255014327,2.12034384,0
Sr0.23Ba0.75Si2N2O2Eu0.02,Sr0.23Ba0.75Si2N2O2,Eu,3,0.02,298,564,450,https://doi.org/10.1021/cm802394w,,,0.286532951,0.032951289,0.253581662,123,56,7,49,283.0386,137.327,14.0067,123.3203,6.5,2.15,0.6,1.55,10.22,3.44,0.89,2.55,13,4,2,2,47.21039705,14.53413,5.2116646,9.3224654,0.249510763,0.238461538,1.999999997,2.301126829,1.087,3.24,1.32,0.89987106,2.528080229,15.57879656,13.1747851,5.630372493,7.46991404,2.478510029,0
Ba0.98Si2N2O2Eu0.02,Ba0.98Si2N2O2,Eu,3,0.02,298,495,450,https://doi.org/10.1021/cm802394w,mp-6764, icsd-419450 icsd-173758,0.286532951,0.140401146,0.146131805,85,56,7,49,195.4186,137.327,14.0067,123.3203,4.5,2.15,0.6,1.55,9.27,3.44,0.89,2.55,11,4,2,2,41.5155296,14.53413,5.2116646,9.3224654,0.275080906,0.344444444,2.444444439,2.299042353,1.087,3.24,1.49,0.905472779,2.526103152,16.17191977,13.1747851,5.696275072,7.667621777,2.808022923,0
LiGd0.9W2O8Eu0.1,LiGd0.9W2O8,Eu,3,0.1,298,617,395,https://doi.org/10.1039/C6NJ02734B,"mp-1210920,mp-1222332",,0.672268908,0.075630252,0.596638655,149,74,3,71,364.0304,183.84,6.941,176.899,5.2,1.8,0.6,1.2,7.98,3.44,0.98,2.46,10,4,1,3,33.0236,13.618055,5.391714996,8.226340004,0.308270676,0.23076923,1.923076919,2.443157047,1.087,3.44,1.075,1.132843137,2.882352941,22.90756303,12.07563025,5.865546218,8.537815126,5.621848739,2.882352941
LiGd0.8W2O8Eu0.2,LiGd0.8W2O8,Eu,3,0.2,298,617,395,https://doi.org/10.1039/C6NJ02734B,"mp-1210920,mp-1222332",,0.677966102,0.06779661,0.610169492,149,74,3,71,364.0304,183.84,6.941,176.899,5.2,1.8,0.6,1.2,7.98,3.44,0.98,2.46,10,4,1,3,33.0236,13.618055,5.391714996,8.226340004,0.308270676,0.23076923,1.923076919,2.443157047,1.087,3.44,1.075,1.133333333,2.896610169,22.55932203,12.15254237,5.813559322,8.406779661,5.491525424,2.847457627
LiGd0.6W2O8Eu0.4,LiGd0.6W2O8,Eu,3,0.4,298,617,395,https://doi.org/10.1039/C6NJ02734B,"mp-1210920,mp-1222332",,0.689655172,0.051724138,0.637931034,149,74,3,71,364.0304,183.84,6.941,176.899,5.2,1.8,0.6,1.2,7.98,3.44,0.98,2.46,10,4,1,3,33.0236,13.618055,5.391714996,8.226340004,0.308270676,0.23076923,1.923076919,2.443157047,1.087,3.44,1.075,1.13433908,2.925862069,21.84482759,12.31034483,5.706896552,8.137931034,5.224137931,2.775862069
LiGd0.4W2O8Eu0.6,LiGd0.4W2O8,Eu,3,0.6,298,617,395,https://doi.org/10.1039/C6NJ02734B,"mp-1210920,mp-1222332",,0.701754386,0.035087719,0.666666667,149,74,3,71,364.0304,183.84,6.941,176.899,5.2,1.8,0.6,1.2,7.98,3.44,0.98,2.46,10,4,1,3,33.0236,13.618055,5.391714996,8.226340004,0.308270676,0.23076923,1.923076919,2.443157047,1.087,3.44,1.075,1.135380117,2.956140351,21.10526316,12.47368421,5.596491228,7.859649123,4.947368421,2.701754386
LiGd0.2W2O8Eu0.8,LiGd0.2W2O8,Eu,3,0.8,298,617,395,https://doi.org/10.1039/C6NJ02734B,"mp-1210920,mp-1222332",,0.714285714,0.017857143,0.696428571,149,74,3,71,364.0304,183.84,6.941,176.899,5.2,1.8,0.6,1.2,7.98,3.44,0.98,2.46,10,4,1,3,33.0236,13.618055,5.391714996,8.226340004,0.308270676,0.23076923,1.923076919,2.443157047,1.087,3.44,1.075,1.136458333,2.9875,20.33928571,12.64285714,5.482142857,7.571428571,4.660714286,2.625
LiW2O8Eu1,LiW2O8,Eu,3,1,298,617,395,https://doi.org/10.1039/C6NJ02734B,"mp-1210920,mp-1222332",,0.727272727,0.090909091,0.636363636,85,74,3,71,206.7804,183.84,6.941,176.899,3.4,1.45,0.6,0.85,6.78,3.44,0.98,2.46,9,4,1,3,26.8738,13.618055,5.391714996,8.226340004,0.362831858,0.249999999,2.647058816,2.432710588,1.087,3.44,0.9,1.137575758,3.02,19.54545455,12.81818182,5.363636364,7.272727273,4.363636364,2.545454545
K2BaGe8O18Mn0.002,K2BaGe8O18,Mn,4,0.002,298,666,330,https://doi.org/10.1016/j.dyepig.2017.03.007,mp-662803, icsd-100439,0.620689655,0.034482759,0.586206897,115,56,8,48,265.0647,137.327,15.9994,121.3276,6.2,2.2,0.6,1.6,7.16,3.44,0.82,2.62,9,4,1,3,31.06981833,13.618055,4.34066373,9.27739127,0.365921787,0.258064516,1.451612901,2.304910435,0.8775,3.44,0.77,1.150689655,2.776896552,17.03448276,13.93103448,5.586206897,8,3.448275862,0
