Repository: Anushervon006/emission-ml

# 📊 Dataset

This directory contains the dataset and reproducibility files used in the
machine-learning analysis of inorganic phosphor emission wavelengths.

## 🔬 Main Dataset

**File:** `group_one_dopant_without_exact_duplicates.csv`

The dataset contains inorganic phosphor materials together with
physicochemical descriptors used as input variables for machine-learning
models.

**Target variable:** `Emission max. (nm)`

The dataset represents the single-dopant subset after removal of exact
duplicate entries.

File: data/group_one_dopant_without_exact_duplicates.csv (part 19 of 27)
Inorganic phosphor,Host,1st dopant,1st dopant valency,1st doping concentration,Temp. (K),Emission max. (nm),Excitation source ,Reference,MP-ID,ICSD-ID,Atomic Ratio_max,Atomic Ratio_min,Atomic Ratio_diff,Atomic Number_sum,Atomic Number_max,Atomic Number_min,Atomic Number_diff,Atomic Weight_sum,Atomic Weight_max,Atomic Weight_min,Atomic Weight_diff,Atomic Radius_sum,Atomic Radius_max,Atomic Radius_min,Atomic Radius_diff,EN pauling_sum,EN pauling_max,EN pauling_min,EN pauling_diff,Valence Electron_sum,Valence Electron_max,Valence Electron_min,Valence Electron_diff,Ionization Energy_sum,Ionization Energy_max,Ionization Energy_min,Ionization Energy_diff,electronegativity_diff_ratio,radius_mismatch,electron_density,mass_to_charge,ionic_radius_emission_center,EN_ligand_avg,ionic_radius_substituted,avg_ionic_radius_host,avg_EN_host,avg_atomic_number_host,avg_group_host,avg_s_electrons,avg_p_electrons,avg_d_electrons,avg_f_electrons
K2BaGe8O18Mn0.005,K2BaGe8O18,Mn,4,0.005,298,666,330,https://doi.org/10.1016/j.dyepig.2017.03.007,mp-662803, icsd-100439,0.620689655,0.034482759,0.586206897,115,56,8,48,265.0647,137.327,15.9994,121.3276,6.2,2.2,0.6,1.6,7.16,3.44,0.82,2.62,9,4,1,3,31.06981833,13.618055,4.34066373,9.27739127,0.365921787,0.258064516,1.451612901,2.304910435,0.8775,3.44,0.77,1.150689655,2.776896552,17.03448276,13.93103448,5.586206897,8,3.448275862,0
K2BaGe8O18Mn0.01,K2BaGe8O18,Mn,4,0.01,298,666,330,https://doi.org/10.1016/j.dyepig.2017.03.007,mp-662803, icsd-100439,0.620689655,0.034482759,0.586206897,115,56,8,48,265.0647,137.327,15.9994,121.3276,6.2,2.2,0.6,1.6,7.16,3.44,0.82,2.62,9,4,1,3,31.06981833,13.618055,4.34066373,9.27739127,0.365921787,0.258064516,1.451612901,2.304910435,0.8775,3.44,0.77,1.150689655,2.776896552,17.03448276,13.93103448,5.586206897,8,3.448275862,0
K2BaGe8O18Mn0.04,K2BaGe8O18,Mn,4,0.04,298,666,330,https://doi.org/10.1016/j.dyepig.2017.03.007,mp-662803, icsd-100439,0.620689655,0.034482759,0.586206897,115,56,8,48,265.0647,137.327,15.9994,121.3276,6.2,2.2,0.6,1.6,7.16,3.44,0.82,2.62,9,4,1,3,31.06981833,13.618055,4.34066373,9.27739127,0.365921787,0.258064516,1.451612901,2.304910435,0.8775,3.44,0.77,1.150689655,2.776896552,17.03448276,13.93103448,5.586206897,8,3.448275862,0
K2BaGe8O18Mn0.08,K2BaGe8O18,Mn,4,0.08,298,666,330,https://doi.org/10.1016/j.dyepig.2017.03.007,mp-662803, icsd-100439,0.620689655,0.034482759,0.586206897,115,56,8,48,265.0647,137.327,15.9994,121.3276,6.2,2.2,0.6,1.6,7.16,3.44,0.82,2.62,9,4,1,3,31.06981833,13.618055,4.34066373,9.27739127,0.365921787,0.258064516,1.451612901,2.304910435,0.8775,3.44,0.77,1.150689655,2.776896552,17.03448276,13.93103448,5.586206897,8,3.448275862,0
Li2Mg3SnO6Mn0.002,Li2Mg3SnO6,Mn,4,0.002,298,670,330,https://doi.org/10.1016/j.materresbull.2016.11.031,,,0.5,0.083333333,0.416666667,73,50,3,47,165.9554,118.71,6.941,111.769,5,1.5,0.6,0.9,7.69,3.44,0.98,2.46,9,4,1,3,33.999924,13.618055,5.391714996,8.226340004,0.319895968,0.18,1.799999996,2.273361644,0.8775,3.44,0.86,1.064166667,2.374166667,11.66666667,9.833333333,4.833333333,5.166666667,1.666666667,0
Li2Mg3SnO6Mn0.004,Li2Mg3SnO6,Mn,4,0.004,298,670,330,https://doi.org/10.1016/j.materresbull.2016.11.031,,,0.5,0.083333333,0.416666667,73,50,3,47,165.9554,118.71,6.941,111.769,5,1.5,0.6,0.9,7.69,3.44,0.98,2.46,9,4,1,3,33.999924,13.618055,5.391714996,8.226340004,0.319895968,0.18,1.799999996,2.273361644,0.8775,3.44,0.86,1.064166667,2.374166667,11.66666667,9.833333333,4.833333333,5.166666667,1.666666667,0
Li2Mg3SnO6Mn0.006,Li2Mg3SnO6,Mn,4,0.006,298,670,330,https://doi.org/10.1016/j.materresbull.2016.11.031,,,0.5,0.083333333,0.416666667,73,50,3,47,165.9554,118.71,6.941,111.769,5,1.5,0.6,0.9,7.69,3.44,0.98,2.46,9,4,1,3,33.999924,13.618055,5.391714996,8.226340004,0.319895968,0.18,1.799999996,2.273361644,0.8775,3.44,0.86,1.064166667,2.374166667,11.66666667,9.833333333,4.833333333,5.166666667,1.666666667,0
Li2Mg3SnO6Mn0.008,Li2Mg3SnO6,Mn,4,0.008,298,670,330,https://doi.org/10.1016/j.materresbull.2016.11.031,,,0.5,0.083333333,0.416666667,73,50,3,47,165.9554,118.71,6.941,111.769,5,1.5,0.6,0.9,7.69,3.44,0.98,2.46,9,4,1,3,33.999924,13.618055,5.391714996,8.226340004,0.319895968,0.18,1.799999996,2.273361644,0.8775,3.44,0.86,1.064166667,2.374166667,11.66666667,9.833333333,4.833333333,5.166666667,1.666666667,0
Li2Mg3SnO6Mn0.01,Li2Mg3SnO6,Mn,4,0.01,298,670,330,https://doi.org/10.1016/j.materresbull.2016.11.031,,,0.5,0.083333333,0.416666667,73,50,3,47,165.9554,118.71,6.941,111.769,5,1.5,0.6,0.9,7.69,3.44,0.98,2.46,9,4,1,3,33.999924,13.618055,5.391714996,8.226340004,0.319895968,0.18,1.799999996,2.273361644,0.8775,3.44,0.86,1.064166667,2.374166667,11.66666667,9.833333333,4.833333333,5.166666667,1.666666667,0
Li2Sn0.998O3Mn0.002,Li2Sn0.998O3,Mn,4,0.002,298,658,330,https://doi.org/10.1016/j.jallcom.2017.02.079,mp-3540, icsd-21032 icsd-21053,0.500166722,0.166388796,0.333777926,61,50,3,47,141.6504,118.71,6.941,111.769,3.5,1.45,0.6,0.85,6.38,3.44,0.98,2.46,7,4,1,3,26.353688,13.618055,5.391714996,8.226340004,0.385579937,0.242857142,1.999999994,2.322137705,0.8775,3.44,0.9,1.068412804,2.373471157,13.32110704,10.66555519,4.664888296,5.328442814,3.327775925,0
Li2Sn0.996O3Mn0.004,Li2Sn0.996O3,Mn,4,0.004,298,658,330,https://doi.org/10.1016/j.jallcom.2017.02.079,mp-3540, icsd-21032 icsd-21053,0.500333556,0.16611074,0.334222815,61,50,3,47,141.6504,118.71,6.941,111.769,3.5,1.45,0.6,0.85,6.38,3.44,0.98,2.46,7,4,1,3,26.353688,13.618055,5.391714996,8.226340004,0.385579937,0.242857142,1.999999994,2.322137705,0.8775,3.44,0.9,1.068492328,2.373609073,13.30887258,10.66444296,4.663108739,5.323549033,3.32221481,0
Li2Sn0.994O3Mn0.006,Li2Sn0.994O3,Mn,4,0.006,298,658,330,https://doi.org/10.1016/j.jallcom.2017.02.079,mp-3540, icsd-21032 icsd-21053,0.500500501,0.165832499,0.334668001,61,50,3,47,141.6504,118.71,6.941,111.769,3.5,1.45,0.6,0.85,6.38,3.44,0.98,2.46,7,4,1,3,26.353688,13.618055,5.391714996,8.226340004,0.385579937,0.242857142,1.999999994,2.322137705,0.8775,3.44,0.9,1.068571905,2.37374708,13.29662996,10.66333,4.661327995,5.318651985,3.316649983,0
Li2Sn0.992O3Mn0.008,Li2Sn0.992O3,Mn,4,0.008,298,658,330,https://doi.org/10.1016/j.jallcom.2017.02.079,mp-3540, icsd-21032 icsd-21053,0.500667557,0.165554072,0.335113485,61,50,3,47,141.6504,118.71,6.941,111.769,3.5,1.45,0.6,0.85,6.38,3.44,0.98,2.46,7,4,1,3,26.353688,13.618055,5.391714996,8.226340004,0.385579937,0.242857142,1.999999994,2.322137705,0.8775,3.44,0.9,1.068651535,2.37388518,13.28437917,10.66221629,4.659546061,5.313751669,3.311081442,0
Li2Sn0.99O3Mn0.01,Li2Sn0.99O3,Mn,4,0.01,298,658,330,https://doi.org/10.1016/j.jallcom.2017.02.079,mp-3540, icsd-21032 icsd-21053,0.500834725,0.165275459,0.335559265,61,50,3,47,141.6504,118.71,6.941,111.769,3.5,1.45,0.6,0.85,6.38,3.44,0.98,2.46,7,4,1,3,26.353688,13.618055,5.391714996,8.226340004,0.385579937,0.242857142,1.999999994,2.322137705,0.8775,3.44,0.9,1.068731219,2.374023372,13.2721202,10.66110184,4.657762938,5.30884808,3.305509182,0
Y1.98WO6Eu0.02,Y1.98WO6,Eu,3,0.02,298,609,275,https://doi.org/10.1007/s10853-016-0598-9,"mp-559510,mp-30539,mp-559085,mp-1216117", icsd-20955 icsd-65811 icsd-26532,0.668151448,0.111358575,0.556792873,121,74,8,66,288.74525,183.84,15.9994,167.8406,3.75,1.8,0.6,1.2,7.02,3.44,1.22,2.22,9,4,1,3,27.699345,13.618055,6.21726,7.400795,0.316239316,0.319999999,2.399999994,2.38632438,1.087,3.44,1.04,1.156555308,2.830244989,22.18485523,12.02004454,6.213808463,9.31403118,5.097995546,1.559020045
Y1.94WO6Eu0.06,Y1.94WO6,Eu,3,0.06,298,609,275,https://doi.org/10.1007/s10853-016-0598-9,"mp-559510,mp-30539,mp-559085,mp-1216117", icsd-20955 icsd-65811 icsd-26532,0.67114094,0.111856823,0.559284116,121,74,8,66,288.74525,183.84,15.9994,167.8406,3.75,1.8,0.6,1.2,7.02,3.44,1.22,2.22,9,4,1,3,27.699345,13.618055,6.21726,7.400795,0.316239316,0.319999999,2.399999994,2.38632438,1.087,3.44,1.04,1.157076808,2.837449664,22.10961969,12.06040268,6.196868009,9.275167785,5.071588367,1.565995526
Y1.9WO6Eu0.1,Y1.9WO6,Eu,3,0.1,298,609,275,https://doi.org/10.1007/s10853-016-0598-9,"mp-559510,mp-30539,mp-559085,mp-1216117", icsd-20955 icsd-65811 icsd-26532,0.674157303,0.112359551,0.561797753,121,74,8,66,288.74525,183.84,15.9994,167.8406,3.75,1.8,0.6,1.2,7.02,3.44,1.22,2.22,9,4,1,3,27.699345,13.618055,6.21726,7.400795,0.316239316,0.319999999,2.399999994,2.38632438,1.087,3.44,1.04,1.157602996,2.844719101,22.03370787,12.1011236,6.179775281,9.235955056,5.04494382,1.573033708
Y1.86WO6Eu0.14,Y1.86WO6,Eu,3,0.14,298,609,275,https://doi.org/10.1007/s10853-016-0598-9,"mp-559510,mp-30539,mp-559085,mp-1216117", icsd-20955 icsd-65811 icsd-26532,0.677200903,0.112866817,0.564334086,121,74,8,66,288.74525,183.84,15.9994,167.8406,3.75,1.8,0.6,1.2,7.02,3.44,1.22,2.22,9,4,1,3,27.699345,13.618055,6.21726,7.400795,0.316239316,0.319999999,2.399999994,2.38632438,1.087,3.44,1.04,1.158133935,2.852054176,21.95711061,12.14221219,6.162528217,9.196388262,5.018058691,1.58013544
Y1.82WO6Eu0.18,Y1.82WO6,Eu,3,0.18,298,609,275,https://doi.org/10.1007/s10853-016-0598-9,"mp-559510,mp-30539,mp-559085,mp-1216117", icsd-20955 icsd-65811 icsd-26532,0.680272109,0.113378685,0.566893424,121,74,8,66,288.74525,183.84,15.9994,167.8406,3.75,1.8,0.6,1.2,7.02,3.44,1.22,2.22,9,4,1,3,27.699345,13.618055,6.21726,7.400795,0.316239316,0.319999999,2.399999994,2.38632438,1.087,3.44,1.04,1.15866969,2.859455782,21.87981859,12.18367347,6.145124717,9.156462585,4.990929705,1.587301587
Y1.78WO6Eu0.22,Y1.78WO6,Eu,3,0.22,298,609,275,https://doi.org/10.1007/s10853-016-0598-9,"mp-559510,mp-30539,mp-559085,mp-1216117", icsd-20955 icsd-65811 icsd-26532,0.683371298,0.113895216,0.569476082,121,74,8,66,288.74525,183.84,15.9994,167.8406,3.75,1.8,0.6,1.2,7.02,3.44,1.22,2.22,9,4,1,3,27.699345,13.618055,6.21726,7.400795,0.316239316,0.319999999,2.399999994,2.38632438,1.087,3.44,1.04,1.159210326,2.866924829,21.80182232,12.22551253,6.127562642,9.116173121,4.963553531,1.59453303
Y1.74WO6Eu0.26,Y1.74WO6,Eu,3,0.26,298,609,275,https://doi.org/10.1007/s10853-016-0598-9,"mp-559510,mp-30539,mp-559085,mp-1216117", icsd-20955 icsd-65811 icsd-26532,0.686498856,0.114416476,0.57208238,121,74,8,66,288.74525,183.84,15.9994,167.8406,3.75,1.8,0.6,1.2,7.02,3.44,1.22,2.22,9,4,1,3,27.699345,13.618055,6.21726,7.400795,0.316239316,0.319999999,2.399999994,2.38632438,1.087,3.44,1.04,1.159755912,2.874462243,21.72311213,12.26773455,6.109839817,9.075514874,4.935926773,1.601830664
Y1.7WO6Eu0.3,Y1.7WO6,Eu,3,0.3,298,609,275,https://doi.org/10.1007/s10853-016-0598-9,"mp-559510,mp-30539,mp-559085,mp-1216117", icsd-20955 icsd-65811 icsd-26532,0.689655172,0.114942529,0.574712644,121,74,8,66,288.74525,183.84,15.9994,167.8406,3.75,1.8,0.6,1.2,7.02,3.44,1.22,2.22,9,4,1,3,27.699345,13.618055,6.21726,7.400795,0.316239316,0.319999999,2.399999994,2.38632438,1.087,3.44,1.04,1.160306513,2.882068966,21.64367816,12.31034483,6.091954023,9.034482759,4.908045977,1.609195402
Y1.66WO6Eu0.34,Y1.66WO6,Eu,3,0.34,298,609,275,https://doi.org/10.1007/s10853-016-0598-9,"mp-559510,mp-30539,mp-559085,mp-1216117", icsd-20955 icsd-65811 icsd-26532,0.692840647,0.115473441,0.577367206,121,74,8,66,288.74525,183.84,15.9994,167.8406,3.75,1.8,0.6,1.2,7.02,3.44,1.22,2.22,9,4,1,3,27.699345,13.618055,6.21726,7.400795,0.316239316,0.319999999,2.399999994,2.38632438,1.087,3.44,1.04,1.160862202,2.889745958,21.56351039,12.35334873,6.073903002,8.993071594,4.879907621,1.616628176
Y1.62WO6Eu0.38,Y1.62WO6,Eu,3,0.38,298,609,275,https://doi.org/10.1007/s10853-016-0598-9,"mp-559510,mp-30539,mp-559085,mp-1216117", icsd-20955 icsd-65811 icsd-26532,0.696055684,0.116009281,0.580046404,121,74,8,66,288.74525,183.84,15.9994,167.8406,3.75,1.8,0.6,1.2,7.02,3.44,1.22,2.22,9,4,1,3,27.699345,13.618055,6.21726,7.400795,0.316239316,0.319999999,2.399999994,2.38632438,1.087,3.44,1.04,1.161423047,2.8974942,21.48259861,12.39675174,6.055684455,8.951276102,4.851508121,1.62412993
Li3BaSrLa2.4W8O32Eu0.2,Li3BaSrLa2.4W8O32,Eu,3,0.2,298,618,396,https://doi.org/10.1039/C5TC03165F,,,0.675105485,0.021097046,0.654008439,236,74,3,71,570.63287,183.84,6.941,176.899,9.5,2.15,0.6,1.55,9.72,3.44,0.89,2.55,14,4,1,3,43.35723205,13.618055,5.2116646,8.4063904,0.262345679,0.163157895,1.473684209,2.41793589,1.087,3.44,1.172,1.155614627,2.87721519,22.94936709,12.11392405,5.987341772,8.852320675,5.746835443,2.362869198
Li3BaSrLa1.8W8O32Eu0.4,Li3BaSrLa1.8W8O32,Eu,3,0.4,298,618,396,https://doi.org/10.1039/C5TC03165F,,,0.683760684,0.021367521,0.662393162,236,74,3,71,570.63287,183.84,6.941,176.899,9.5,2.15,0.6,1.55,9.72,3.44,0.89,2.55,14,4,1,3,43.35723205,13.618055,5.2116646,8.4063904,0.262345679,0.163157895,1.473684209,2.41793589,1.087,3.44,1.172,1.155404558,2.9,22.51282051,12.23076923,5.91025641,8.658119658,5.551282051,2.393162393
Li3BaSrLa1.2W8O32Eu0.6,Li3BaSrLa1.2W8O32,Eu,3,0.6,298,618,396,https://doi.org/10.1039/C5TC03165F,,,0.692640693,0.021645022,0.670995671,236,74,3,71,570.63287,183.84,6.941,176.899,9.5,2.15,0.6,1.55,9.72,3.44,0.89,2.55,14,4,1,3,43.35723205,13.618055,5.2116646,8.4063904,0.262345679,0.163157895,1.473684209,2.41793589,1.087,3.44,1.172,1.155189033,2.923376623,22.06493506,12.35064935,5.831168831,8.458874459,5.350649351,2.424242424
Li3BaSrLa0.9W8O32Eu0.7,Li3BaSrLa0.9W8O32,Eu,3,0.7,298,618,396,https://doi.org/10.1039/C5TC03165F,,,0.697167756,0.019607843,0.677559913,236,74,3,71,570.63287,183.84,6.941,176.899,9.5,2.15,0.6,1.55,9.72,3.44,0.89,2.55,14,4,1,3,43.35723205,13.618055,5.2116646,8.4063904,0.262345679,0.163157895,1.473684209,2.41793589,1.087,3.44,1.172,1.155079158,2.935294118,21.83660131,12.41176471,5.790849673,8.357298475,5.248366013,2.440087146
Li3BaSrLa0.6W8O32Eu0.8,Li3BaSrLa0.6W8O32,Eu,3,0.8,298,618,396,https://doi.org/10.1039/C5TC03165F,,,0.701754386,0.013157895,0.688596491,236,74,3,71,570.63287,183.84,6.941,176.899,9.5,2.15,0.6,1.55,9.72,3.44,0.89,2.55,14,4,1,3,43.35723205,13.618055,5.2116646,8.4063904,0.262345679,0.163157895,1.473684209,2.41793589,1.087,3.44,1.172,1.154967836,2.947368421,21.60526316,12.47368421,5.75,8.254385965,5.144736842,2.456140351
Li3BaSrLa0.3W8O32Eu0.9,Li3BaSrLa0.3W8O32,Eu,3,0.9,298,618,396,https://doi.org/10.1039/C5TC03165F,,,0.706401766,0.006622517,0.699779249,236,74,3,71,570.63287,183.84,6.941,176.899,9.5,2.15,0.6,1.55,9.72,3.44,0.89,2.55,14,4,1,3,43.35723205,13.618055,5.2116646,8.4063904,0.262345679,0.163157895,1.473684209,2.41793589,1.087,3.44,1.172,1.15485504,2.959602649,21.37086093,12.53642384,5.708609272,8.150110375,5.039735099,2.472406181
Li3BaSrW8O32Eu1,Li3BaSrW8O32,Eu,3,1,298,618,396,https://doi.org/10.1039/C5TC03165F,,,0.711111111,0.022222222,0.688888889,179,74,3,71,431.7274,183.84,6.941,176.899,7.55,2.15,0.6,1.55,8.62,3.44,0.89,2.55,13,4,1,3,37.78033205,13.618055,5.2116646,8.4063904,0.295823666,0.205298013,1.721854302,2.411884916,1.087,3.44,0.9,1.154740741,2.972,21.13333333,12.6,5.666666667,8.044444444,4.933333333,2.488888889
Y1.96WO6Eu0.02,Y1.96WO6,Eu,3,0.02,298,611,327,https://doi.org/10.1016/j.jallcom.2016.11.033,"mp-559510,mp-30539,mp-559085,mp-1216117", icsd-20955 icsd-65811 icsd-26532,0.669642857,0.111607143,0.558035714,121,74,8,66,288.74525,183.84,15.9994,167.8406,3.75,1.8,0.6,1.2,7.02,3.44,1.22,2.22,9,4,1,3,27.699345,13.618055,6.21726,7.400795,0.316239316,0.319999999,2.399999994,2.38632438,1.087,3.44,1.04,1.156815476,2.833839286,22.14732143,12.04017857,6.205357143,9.294642857,5.084821429,1.5625
Y1.94WO6Eu0.03,Y1.94WO6,Eu,3,0.03,298,611,327,https://doi.org/10.1016/j.jallcom.2016.11.033,"mp-559510,mp-30539,mp-559085,mp-1216117", icsd-20955 icsd-65811 icsd-26532,0.67114094,0.111856823,0.559284116,121,74,8,66,288.74525,183.84,15.9994,167.8406,3.75,1.8,0.6,1.2,7.02,3.44,1.22,2.22,9,4,1,3,27.699345,13.618055,6.21726,7.400795,0.316239316,0.319999999,2.399999994,2.38632438,1.087,3.44,1.04,1.157076808,2.837449664,22.10961969,12.06040268,6.196868009,9.275167785,5.071588367,1.565995526
Y1.9WO6Eu0.05,Y1.9WO6,Eu,3,0.05,298,611,327,https://doi.org/10.1016/j.jallcom.2016.11.033,"mp-559510,mp-30539,mp-559085,mp-1216117", icsd-20955 icsd-65811 icsd-26532,0.674157303,0.112359551,0.561797753,121,74,8,66,288.74525,183.84,15.9994,167.8406,3.75,1.8,0.6,1.2,7.02,3.44,1.22,2.22,9,4,1,3,27.699345,13.618055,6.21726,7.400795,0.316239316,0.319999999,2.399999994,2.38632438,1.087,3.44,1.04,1.157602996,2.844719101,22.03370787,12.1011236,6.179775281,9.235955056,5.04494382,1.573033708
Y1.86WO6Eu0.07,Y1.86WO6,Eu,3,0.07,298,611,327,https://doi.org/10.1016/j.jallcom.2016.11.033,"mp-559510,mp-30539,mp-559085,mp-1216117", icsd-20955 icsd-65811 icsd-26532,0.677200903,0.112866817,0.564334086,121,74,8,66,288.74525,183.84,15.9994,167.8406,3.75,1.8,0.6,1.2,7.02,3.44,1.22,2.22,9,4,1,3,27.699345,13.618055,6.21726,7.400795,0.316239316,0.319999999,2.399999994,2.38632438,1.087,3.44,1.04,1.158133935,2.852054176,21.95711061,12.14221219,6.162528217,9.196388262,5.018058691,1.58013544
Y1.82WO6Eu0.09,Y1.82WO6,Eu,3,0.09,298,611,327,https://doi.org/10.1016/j.jallcom.2016.11.033,"mp-559510,mp-30539,mp-559085,mp-1216117", icsd-20955 icsd-65811 icsd-26532,0.680272109,0.113378685,0.566893424,121,74,8,66,288.74525,183.84,15.9994,167.8406,3.75,1.8,0.6,1.2,7.02,3.44,1.22,2.22,9,4,1,3,27.699345,13.618055,6.21726,7.400795,0.316239316,0.319999999,2.399999994,2.38632438,1.087,3.44,1.04,1.15866969,2.859455782,21.87981859,12.18367347,6.145124717,9.156462585,4.990929705,1.587301587
Y1.8WO6Eu0.1,Y1.8WO6,Eu,3,0.1,298,611,327,https://doi.org/10.1016/j.jallcom.2016.11.033,"mp-559510,mp-30539,mp-559085,mp-1216117", icsd-20955 icsd-65811 icsd-26532,0.681818182,0.113636364,0.568181818,121,74,8,66,288.74525,183.84,15.9994,167.8406,3.75,1.8,0.6,1.2,7.02,3.44,1.22,2.22,9,4,1,3,27.699345,13.618055,6.21726,7.400795,0.316239316,0.319999999,2.399999994,2.38632438,1.087,3.44,1.04,1.158939394,2.863181818,21.84090909,12.20454545,6.136363636,9.136363636,4.977272727,1.590909091
Y1.78WO6Eu0.11,Y1.78WO6,Eu,3,0.11,298,611,327,https://doi.org/10.1016/j.jallcom.2016.11.033,"mp-559510,mp-30539,mp-559085,mp-1216117", icsd-20955 icsd-65811 icsd-26532,0.683371298,0.113895216,0.569476082,121,74,8,66,288.74525,183.84,15.9994,167.8406,3.75,1.8,0.6,1.2,7.02,3.44,1.22,2.22,9,4,1,3,27.699345,13.618055,6.21726,7.400795,0.316239316,0.319999999,2.399999994,2.38632438,1.087,3.44,1.04,1.159210326,2.866924829,21.80182232,12.22551253,6.127562642,9.116173121,4.963553531,1.59453303
Sr2.98Na0.01B2SiO8Sm0.01,Sr2.98Na0.01B2SiO8,Sm,3,0.01,298,600,402,https://doi.org/10.1016/j.optmat.2016.05.044,,,0.571837026,0.000714796,0.57112223,76,38,5,33,165.5056693,87.62,10.811,76.809,6.35,2,0.6,1.4,9.26,3.44,0.93,2.51,10,4,1,3,40.90169841,13.618055,5.13907696,8.47897804,0.271058315,0.220472441,1.574803147,2.177706174,1.098,3.44,1.16,1.099728377,2.597591137,14.39242316,12.43531094,5.421729807,6.840600429,2.130092924,0
Sr2.94Na0.03B2SiO8Sm0.03,Sr2.94Na0.03B2SiO8,Sm,3,0.03,298,600,402,https://doi.org/10.1016/j.optmat.2016.05.044,,,0.572655691,0.002147459,0.570508232,76,38,5,33,165.5056693,87.62,10.811,76.809,6.35,2,0.6,1.4,9.26,3.44,0.93,2.51,10,4,1,3,40.90169841,13.618055,5.13907696,8.47897804,0.271058315,0.220472441,1.574803147,2.177706174,1.098,3.44,1.16,1.099183966,2.59992126,14.31997137,12.4488189,5.40801718,6.807444524,2.104509664,0
Sr2.9Na0.05B2SiO8Sm0.05,Sr2.9Na0.05B2SiO8,Sm,3,0.05,298,600,402,https://doi.org/10.1016/j.optmat.2016.05.044,,,0.573476703,0.003584229,0.569892473,76,38,5,33,165.5056693,87.62,10.811,76.809,6.35,2,0.6,1.4,9.26,3.44,0.93,2.51,10,4,1,3,40.90169841,13.618055,5.13907696,8.47897804,0.271058315,0.220472441,1.574803147,2.177706174,1.098,3.44,1.16,1.098637993,2.602258065,14.24731183,12.46236559,5.394265233,6.774193548,2.078853047,0
Sr2.86Na0.07B2SiO8Sm0.07,Sr2.86Na0.07B2SiO8,Sm,3,0.07,298,600,402,https://doi.org/10.1016/j.optmat.2016.05.044,,,0.574300072,0.005025126,0.569274946,76,38,5,33,165.5056693,87.62,10.811,76.809,6.35,2,0.6,1.4,9.26,3.44,0.93,2.51,10,4,1,3,40.90169841,13.618055,5.13907696,8.47897804,0.271058315,0.220472441,1.574803147,2.177706174,1.098,3.44,1.16,1.098090452,2.604601579,14.17444365,12.47595118,5.380473798,6.740847093,2.053122757,0
Sr2.82Na0.07B2SiO8Sm0.09,Sr2.82Na0.07B2SiO8,Sm,3,0.09,298,600,402,https://doi.org/10.1016/j.optmat.2016.05.044,,,0.575953924,0.005039597,0.570914327,76,38,5,33,165.5056693,87.62,10.811,76.809,6.35,2,0.6,1.4,9.26,3.44,0.93,2.51,10,4,1,3,40.90169841,13.618055,5.13907696,8.47897804,0.271058315,0.220472441,1.574803147,2.177706174,1.098,3.44,1.16,1.097451404,2.609366451,14.10583153,12.50611951,5.367170626,6.708423326,2.030237581,0
KMg4P3O12Eu0.02,KMg4P3O12,Eu,2,0.02,298,450,365,https://doi.org/10.1021/acs.inorgchem.6b02140,mp-557844, icsd-154111,0.6,0.05,0.55,54,19,8,11,110.376462,39.0983,15.9994,23.0989,5.3,2.2,0.6,1.6,7.76,3.44,0.82,2.62,10,4,1,3,36.09164073,13.618055,4.34066373,9.27739127,0.337628866,0.301886792,1.886792449,2.044008555,1.31,2.815,1.52,1.0865,2.6955,10.4,12.3,4.85,5.55,0,0
KMg4P3O12Li0.005Eu0.02,KMg4P3O12Li0.005,Eu,2,0.02,298,450,365,https://doi.org/10.1021/acs.inorgchem.6b02140,mp-557844, icsd-154111,0.599850037,0.000249938,0.5996001,57,19,3,16,117.317462,39.0983,6.941,32.1573,6.75,2.2,0.6,1.6,8.74,3.44,0.82,2.62,11,4,1,3,41.48335573,13.618055,4.34066373,9.27739127,0.299771167,0.237037037,1.629629627,2.058201087,1.31,2.815,1.52,1.086453387,2.695071232,10.39815046,12.29717571,4.849537616,5.548612847,0,0
KMg4P3O12Li0.01Eu0.02,KMg4P3O12Li0.01,Eu,2,0.02,298,450,365,https://doi.org/10.1021/acs.inorgchem.6b02140,mp-557844, icsd-154111,0.59970015,0.00049975,0.5992004,57,19,3,16,117.317462,39.0983,6.941,32.1573,6.75,2.2,0.6,1.6,8.74,3.44,0.82,2.62,11,4,1,3,41.48335573,13.618055,4.34066373,9.27739127,0.299771167,0.237037037,1.629629627,2.058201087,1.31,2.815,1.52,1.086406797,2.694642679,10.39630185,12.29435282,4.849075462,5.547226387,0,0
KMg4P3O12Li0.02Eu0.02,KMg4P3O12Li0.02,Eu,2,0.02,298,450,365,https://doi.org/10.1021/acs.inorgchem.6b02140,mp-557844, icsd-154111,0.599400599,0.000999001,0.598401598,57,19,3,16,117.317462,39.0983,6.941,32.1573,6.75,2.2,0.6,1.6,8.74,3.44,0.82,2.62,11,4,1,3,41.48335573,13.618055,4.34066373,9.27739127,0.299771167,0.237037037,1.629629627,2.058201087,1.31,2.815,1.52,1.086313686,2.693786214,10.39260739,12.28871129,4.848151848,5.544455544,0,0
KMg4P3O12Li0.025Eu0.02,KMg4P3O12Li0.025,Eu,2,0.02,298,450,365,https://doi.org/10.1021/acs.inorgchem.6b02140,mp-557844, icsd-154111,0.599250936,0.001248439,0.598002497,57,19,3,16,117.317462,39.0983,6.941,32.1573,6.75,2.2,0.6,1.6,8.74,3.44,0.82,2.62,11,4,1,3,41.48335573,13.618055,4.34066373,9.27739127,0.299771167,0.237037037,1.629629627,2.058201087,1.31,2.815,1.52,1.086267166,2.693358302,10.39076155,12.28589263,4.847690387,5.543071161,0,0
KMg4P3O12Li0.03Eu0.02,KMg4P3O12Li0.03,Eu,2,0.02,298,450,365,https://doi.org/10.1021/acs.inorgchem.6b02140,mp-557844, icsd-154111,0.599101348,0.001497753,0.597603595,57,19,3,16,117.317462,39.0983,6.941,32.1573,6.75,2.2,0.6,1.6,8.74,3.44,0.82,2.62,11,4,1,3,41.48335573,13.618055,4.34066373,9.27739127,0.299771167,0.237037037,1.629629627,2.058201087,1.31,2.815,1.52,1.086220669,2.692930604,10.38891663,12.28307539,4.847229156,5.541687469,0,0
Y1.4MoO6Eu0.6,Y1.4MoO6,Eu,2,0.6,298,611,363,https://doi.org/10.1016/j.jlumin.2014.01.018,mp-31124, icsd-99575,0.714285714,0.119047619,0.595238095,89,42,8,34,200.84525,95.94,15.9994,79.9406,3.85,1.8,0.6,1.2,6.82,3.44,1.22,2.22,10,5,1,4,26.927745,13.618055,6.21726,7.400795,0.325513196,0.311688311,2.597402591,2.256688202,1.31,3.44,1.04,1.165595238,2.917619048,17.21428571,12.64285714,5.595238095,8,3.619047619,0
YNbO4Bi0.01,YNbO4,Bi,3,0.01,298,456,310,https://doi.org/10.1021/acs.chemmater.6b00277,"mp-5387,mp-1095229", icsd-430911 icsd-20335 icsd-100176 icsd-239207 icsd-430907 icsd-430914 icsd-430913 icsd-430912 icsd-430908 icsd-430916 icsd-430909 icsd-430015 icsd-430910 icsd-430919 icsd-430922 icsd-239208 icsd-430917 icsd-239209 icsd-430920 icsd-430921 icsd-430918,0.666666667,0.166666667,0.5,88,41,8,33,197.81163,92.90638,15.9994,76.90698,3.85,1.8,0.6,1.2,6.26,3.44,1.22,2.22,9,4,1,3,26.594165,13.618055,6.21726,7.400795,0.354632587,0.311688311,2.337662332,2.247859432,1.17,3.44,1.04,1.15,2.763333333,18.66666667,12,5.833333333,8.666666667,4.166666667,0
YNb0.8V0.2O4Bi0.01,YNb0.8V0.2O4,Bi,3,0.01,298,514,310,https://doi.org/10.1021/acs.chemmater.6b00277,"mp-5387,mp-1095229", icsd-430911 icsd-20335 icsd-100176 icsd-239207 icsd-430907 icsd-430914 icsd-430913 icsd-430912 icsd-430908 icsd-430916 icsd-430909 icsd-430015 icsd-430910 icsd-430919 icsd-430922 icsd-239208 icsd-430917 icsd-239209 icsd-430920 icsd-430921 icsd-430918,0.666666667,0.033333333,0.633333333,111,41,8,33,248.75313,92.90638,15.9994,76.90698,5.2,1.8,0.6,1.2,7.89,3.44,1.22,2.22,12,4,1,3,33.340352,13.618055,6.21726,7.400795,0.281368821,0.23076923,2.307692303,2.241019189,1.17,3.44,1.04,1.148583333,2.764333333,18.06666667,12,5.8,8.466666667,3.8,0
YNb0.6V0.4O4Bi0.01,YNb0.6V0.4O4,Bi,3,0.01,298,548,310,https://doi.org/10.1021/acs.chemmater.6b00277,"mp-5387,mp-1095229", icsd-430911 icsd-20335 icsd-100176 icsd-239207 icsd-430907 icsd-430914 icsd-430913 icsd-430912 icsd-430908 icsd-430916 icsd-430909 icsd-430015 icsd-430910 icsd-430919 icsd-430922 icsd-239208 icsd-430917 icsd-239209 icsd-430920 icsd-430921 icsd-430918,0.666666667,0.066666667,0.6,111,41,8,33,248.75313,92.90638,15.9994,76.90698,5.2,1.8,0.6,1.2,7.89,3.44,1.22,2.22,12,4,1,3,33.340352,13.618055,6.21726,7.400795,0.281368821,0.23076923,2.307692303,2.241019189,1.17,3.44,1.04,1.147166667,2.765333333,17.46666667,12,5.766666667,8.266666667,3.433333333,0
YNb0.4V0.6O4Bi0.01,YNb0.4V0.6O4,Bi,3,0.01,298,560,310,https://doi.org/10.1021/acs.chemmater.6b00277,"mp-5387,mp-1095229", icsd-430911 icsd-20335 icsd-100176 icsd-239207 icsd-430907 icsd-430914 icsd-430913 icsd-430912 icsd-430908 icsd-430916 icsd-430909 icsd-430015 icsd-430910 icsd-430919 icsd-430922 icsd-239208 icsd-430917 icsd-239209 icsd-430920 icsd-430921 icsd-430918,0.666666667,0.066666667,0.6,111,41,8,33,248.75313,92.90638,15.9994,76.90698,5.2,1.8,0.6,1.2,7.89,3.44,1.22,2.22,12,4,1,3,33.340352,13.618055,6.21726,7.400795,0.281368821,0.23076923,2.307692303,2.241019189,1.17,3.44,1.04,1.14575,2.766333333,16.86666667,12,5.733333333,8.066666667,3.066666667,0
YNb0.2V0.8O4Bi0.01,YNb0.2V0.8O4,Bi,3,0.01,298,564,310,https://doi.org/10.1021/acs.chemmater.6b00277,"mp-5387,mp-1095229", icsd-430911 icsd-20335 icsd-100176 icsd-239207 icsd-430907 icsd-430914 icsd-430913 icsd-430912 icsd-430908 icsd-430916 icsd-430909 icsd-430015 icsd-430910 icsd-430919 icsd-430922 icsd-239208 icsd-430917 icsd-239209 icsd-430920 icsd-430921 icsd-430918,0.666666667,0.033333333,0.633333333,111,41,8,33,248.75313,92.90638,15.9994,76.90698,5.2,1.8,0.6,1.2,7.89,3.44,1.22,2.22,12,4,1,3,33.340352,13.618055,6.21726,7.400795,0.281368821,0.23076923,2.307692303,2.241019189,1.17,3.44,1.04,1.144333333,2.767333333,16.26666667,12,5.7,7.866666667,2.7,0
YVO4Bi0.01,YVO4,Bi,3,0.01,298,566,330,https://doi.org/10.1021/acs.chemmater.6b00277,mp-19133, icsd-15604 icsd-107638 icsd-246709 icsd-26894 icsd-78074 icsd-2504 icsd-174549 icsd-246708 icsd-36060,0.666666667,0.166666667,0.5,70,39,8,31,155.84675,88.90585,15.9994,72.90645,3.75,1.8,0.6,1.2,6.29,3.44,1.22,2.22,8,4,1,3,26.581502,13.618055,6.21726,7.400795,0.352941176,0.319999999,2.133333328,2.226382143,1.17,3.44,1.04,1.142916667,2.768333333,15.66666667,12,5.666666667,7.666666667,2.333333333,0
Y0.8Sc0.2VO4Bi0.01,Y0.8Sc0.2VO4,Bi,3,0.01,298,579,330,https://doi.org/10.1021/acs.chemmater.6b00277,mp-19133, icsd-15604 icsd-107638 icsd-246709 icsd-26894 icsd-78074 icsd-2504 icsd-174549 icsd-246708 icsd-36060,0.666666667,0.033333333,0.633333333,91,39,8,31,200.802662,88.90585,15.9994,72.90645,5.35,1.8,0.6,1.2,7.65,3.44,1.22,2.22,9,4,1,3,33.142992,13.618055,6.21726,7.400795,0.290196078,0.224299065,1.682242988,2.206622659,1.17,3.44,1.04,1.13775,2.773,15.06666667,12,5.6,7.466666667,2,0
Y0.6Sc0.4VO4Bi0.01,Y0.6Sc0.4VO4,Bi,3,0.01,298,588,330,https://doi.org/10.1021/acs.chemmater.6b00277,mp-19133, icsd-15604 icsd-107638 icsd-246709 icsd-26894 icsd-78074 icsd-2504 icsd-174549 icsd-246708 icsd-36060,0.666666667,0.066666667,0.6,91,39,8,31,200.802662,88.90585,15.9994,72.90645,5.35,1.8,0.6,1.2,7.65,3.44,1.22,2.22,9,4,1,3,33.142992,13.618055,6.21726,7.400795,0.290196078,0.224299065,1.682242988,2.206622659,1.17,3.44,1.04,1.132583333,2.777666667,14.46666667,12,5.533333333,7.266666667,1.666666667,0
Y0.4Sc0.6VO4Bi0.01,Y0.4Sc0.6VO4,Bi,3,0.01,298,604,330,https://doi.org/10.1021/acs.chemmater.6b00277,mp-19133, icsd-15604 icsd-107638 icsd-246709 icsd-26894 icsd-78074 icsd-2504 icsd-174549 icsd-246708 icsd-36060,0.666666667,0.066666667,0.6,91,39,8,31,200.802662,88.90585,15.9994,72.90645,5.35,1.8,0.6,1.2,7.65,3.44,1.22,2.22,9,4,1,3,33.142992,13.618055,6.21726,7.400795,0.290196078,0.224299065,1.682242988,2.206622659,1.17,3.44,1.04,1.127416667,2.782333333,13.86666667,12,5.466666667,7.066666667,1.333333333,0
Y0.2Sc0.8VO4Bi0.01,Y0.2Sc0.8VO4,Bi,3,0.01,298,621,330,https://doi.org/10.1021/acs.chemmater.6b00277,mp-19133, icsd-15604 icsd-107638 icsd-246709 icsd-26894 icsd-78074 icsd-2504 icsd-174549 icsd-246708 icsd-36060,0.666666667,0.033333333,0.633333333,91,39,8,31,200.802662,88.90585,15.9994,72.90645,5.35,1.8,0.6,1.2,7.65,3.44,1.22,2.22,9,4,1,3,33.142992,13.618055,6.21726,7.400795,0.290196078,0.224299065,1.682242988,2.206622659,1.17,3.44,1.04,1.12225,2.787,13.26666667,12,5.4,6.866666667,1,0
ScVO4Bi0.01,ScVO4,Bi,3,0.01,298,647,330,https://doi.org/10.1021/acs.chemmater.6b00277,mp-19247, icsd-164837 icsd-169173 icsd-27947 icsd-290863 icsd-78073,0.666666667,0.166666667,0.5,52,23,8,15,111.896812,50.9415,15.9994,34.9421,3.55,1.6,0.6,1,6.43,3.44,1.36,2.08,8,4,1,3,26.925732,13.618055,6.56149,7.056565,0.32348367,0.28169014,2.25352112,2.151861769,1.17,3.44,0.885,1.117083333,2.791666667,12.66666667,12,5.333333333,6.666666667,0.666666667,0
Ca5B3O9FBi0.15,Ca5B3O9F,Bi,3,0.15,298,457,322,https://doi.org/10.1021/acs.chemmater.7b03151,mp-6632, icsd-65763 icsd-69537,0.5,0.055555556,0.444444444,42,20,5,15,85.8868032,40.078,10.811,29.267,3.75,1.8,0.5,1.3,10.46,3.98,1,2.98,12,5,1,4,45.45204947,17.42282,6.11315547,11.30966453,0.284894837,0.346666666,3.199999991,2.044923885,1.17,3.71,1.14,1.054166667,2.558888889,10.88888889,11.66666667,5.111111111,5.777777778,0,0
Sr7.92MgScP7O28Eu0.08,Sr7.92MgScP7O28,Eu,2,0.08,298,600,400,https://doi.org/10.1039/C0JM04524A,,,0.623330365,0.022261799,0.601068566,94,38,8,30,203.854074,87.62,15.9994,71.6206,6.7,2,0.6,1.4,9.25,3.44,0.95,2.49,12,4,1,3,44.00733445,13.618055,5.69486745,7.92318755,0.269189189,0.208955224,1.791044773,2.168660361,1.31,2.815,1.32,1.142684773,2.712466607,14.7586821,12.7747106,5.503116652,7.47016919,1.78539626,0
Sr1.96Si5N8Eu0.02,Sr1.96Si5N8,Eu,2,0.02,298,625,450,https://doi.org/10.1063/1.2196064,mp-9710, icsd-401500,0.534759358,0.131016043,0.403743316,59,38,7,31,129.7122,87.62,14.0067,73.6133,3.75,2,0.65,1.35,5.89,3.04,0.95,2.09,7,3,2,1,28.38067745,14.53413,5.69486745,8.83926255,0.354838709,0.359999999,1.866666662,2.198511864,1.31,3.04,1.32,0.690320856,2.385160428,13.40106952,12.96256684,5.454545455,6.636363636,1.310160428,0
SrSi5N8Eu0.5,SrSi5N8,Eu,2,0.5,298,685,450,https://doi.org/10.1063/1.2196064,,,0.571428571,0.071428571,0.5,59,38,7,31,129.7122,87.62,14.0067,73.6133,3.75,2,0.65,1.35,5.89,3.04,0.95,2.09,7,3,2,1,28.38067745,14.53413,5.69486745,8.83926255,0.354838709,0.359999999,1.866666662,2.198511864,1.31,3.04,1.32,0.647142857,2.483571429,11.71428571,13.71428571,5.142857143,5.857142857,0.714285714,0
BaMgAl9.99O17Mg0.005Mn0.005,BaMgAl9.99O17Mg0.005,Mn,4,0.005,298,660,468,https://doi.org/10.1021/acs.chemmater.6b01303,,,0.586307984,0.034488705,0.551819279,89,56,8,48,204.6129386,137.327,15.9994,121.3276,5.5,2.15,0.6,1.55,7.25,3.44,0.89,2.55,9,4,1,3,32.4617246,13.618055,5.2116646,8.4063904,0.351724137,0.281818181,1.636363633,2.299021782,0.8775,3.44,0.86,1.052510778,2.647713399,11.51681324,13.99827556,5.034316261,5.792722883,0.689774099,0
BaMgAl9.98O17Mg0.01Mn0.01,BaMgAl9.98O17Mg0.01,Mn,4,0.01,298,660,468,https://doi.org/10.1021/acs.chemmater.6b01303,,,0.586409107,0.034494653,0.551914453,89,56,8,48,204.6129386,137.327,15.9994,121.3276,5.5,2.15,0.6,1.55,7.25,3.44,0.89,2.55,9,4,1,3,32.4617246,13.618055,5.2116646,8.4063904,0.351724137,0.281818181,1.636363633,2.299021782,0.8775,3.44,0.86,1.052607796,2.647840635,11.51638496,13.99655053,5.034149707,5.792342187,0.689893067,0
BaMgAl9.97O17Mg0.015Mn0.015,BaMgAl9.97O17Mg0.015,Mn,4,0.015,298,660,468,https://doi.org/10.1021/acs.chemmater.6b01303,,,0.586510264,0.034500604,0.55200966,89,56,8,48,204.6129386,137.327,15.9994,121.3276,5.5,2.15,0.6,1.55,7.25,3.44,0.89,2.55,9,4,1,3,32.4617246,13.618055,5.2116646,8.4063904,0.351724137,0.281818181,1.636363633,2.299021782,0.8775,3.44,0.86,1.052704847,2.647967914,11.51595653,13.99482491,5.033983095,5.791961359,0.690012075,0
BaMgAl9.96O17Mg0.02Mn0.02,BaMgAl9.96O17Mg0.02,Mn,4,0.02,298,660,468,https://doi.org/10.1021/acs.chemmater.6b01303,,,0.586611456,0.034506556,0.5521049,89,56,8,48,204.6129386,137.327,15.9994,121.3276,5.5,2.15,0.6,1.55,7.25,3.44,0.89,2.55,9,4,1,3,32.4617246,13.618055,5.2116646,8.4063904,0.351724137,0.281818181,1.636363633,2.299021782,0.8775,3.44,0.86,1.052801932,2.648095238,11.51552795,13.99309869,5.033816425,5.7915804,0.690131125,0
BaMgAl9.94O17Mg0.03Mn0.03,BaMgAl9.94O17Mg0.03,Mn,4,0.03,298,660,468,https://doi.org/10.1021/acs.chemmater.6b01303,,,0.586813945,0.034518467,0.552295478,89,56,8,48,204.6129386,137.327,15.9994,121.3276,5.5,2.15,0.6,1.55,7.25,3.44,0.89,2.55,9,4,1,3,32.4617246,13.618055,5.2116646,8.4063904,0.351724137,0.281818181,1.636363633,2.299021782,0.8775,3.44,0.86,1.052996203,2.648350017,11.51467035,13.98964446,5.033482913,5.790818088,0.690369348,0
BaMgAl9.92O17Mg0.04Mn0.04,BaMgAl9.92O17Mg0.04,Mn,4,0.04,298,660,468,https://doi.org/10.1021/acs.chemmater.6b01303,,,0.587016575,0.034530387,0.552486188,89,56,8,48,204.6129386,137.327,15.9994,121.3276,5.5,2.15,0.6,1.55,7.25,3.44,0.89,2.55,9,4,1,3,32.4617246,13.618055,5.2116646,8.4063904,0.351724137,0.281818181,1.636363633,2.299021782,0.8775,3.44,0.86,1.053190608,2.648604972,11.51381215,13.98618785,5.033149171,5.790055249,0.690607735,0
BaMgAl9.9O17Mg0.05Mn0.05,BaMgAl9.9O17Mg0.05,Mn,4,0.05,298,660,468,https://doi.org/10.1021/acs.chemmater.6b01303,,,0.587219344,0.034542314,0.552677029,89,56,8,48,204.6129386,137.327,15.9994,121.3276,5.5,2.15,0.6,1.55,7.25,3.44,0.89,2.55,9,4,1,3,32.4617246,13.618055,5.2116646,8.4063904,0.351724137,0.281818181,1.636363633,2.299021782,0.8775,3.44,0.86,1.053385147,2.648860104,11.51295337,13.98272884,5.032815199,5.789291883,0.690846287,0
Sr3Sc3.988O9Ce0.012,Sr3Sc3.988O9,Ce,3,0.012,298,620,425,https://doi.org/10.1039/C7TC03203J,,,0.562922192,0.187640731,0.375281461,67,38,8,30,148.575312,87.62,15.9994,71.6206,4.2,2,0.6,1.4,5.75,3.44,0.95,2.49,7,4,1,3,25.87441245,13.618055,5.69486745,7.92318755,0.433043478,0.333333333,1.666666663,2.21754197,1.15,3.44,1.32,1.17771954,2.453945459,16.87190393,10.13034776,6.123592695,8.62246685,2.125844383,0
Ba3Sc3.996O9Ce0.004,Ba3Sc3.996O9,Ce,3,0.004,298,593,430,https://doi.org/10.1039/C7TC03203J,,,0.56264066,0.187546887,0.375093773,85,56,8,48,198.282312,137.327,15.9994,121.3276,4.35,2.15,0.6,1.55,5.69,3.44,0.89,2.55,7,4,1,3,25.3912096,13.618055,5.2116646,8.4063904,0.448154657,0.356321838,1.609195399,2.332733082,1.15,3.44,0.885,1.209456114,2.442145536,20.24981245,10.1267817,6.499624906,9.749437359,4.000750188,0
Ca0.98Li0.01AlSiN3Ce0.01,Ca0.98Li0.01AlSiN3,Ce,3,0.01,298,580,460,https://doi.org/10.1021/cm801669x,,,0.500834725,0.001669449,0.499165275,57,20,3,17,116.0927386,40.078,6.941,33.137,6.25,1.8,0.65,1.15,8.53,3.04,0.98,2.06,9,3,1,2,40.17644947,14.53413,5.391714996,9.142415004,0.241500586,0.184,1.439999998,2.036714712,1.15,3.04,1.14,0.706377295,2.27375626,11.29048414,12.34891486,5.320534224,5.969949917,0,0
Ca0.99AlSiN2.9933O0.015Ce0.01,Ca0.99AlSiN2.9933O0.015,Ce,3,0.01,298,580,460,https://doi.org/10.1021/cm801669x,,,0.499024724,0.002500709,0.496524015,62,20,7,13,125.1511386,40.078,14.0067,26.0713,5.4,1.8,0.6,1.2,10.99,3.44,1,2.44,12,4,1,3,48.40278947,14.53413,5.985769,8.548361,0.222020018,0.222222222,2.222222218,2.018566751,1.15,3.24,1.14,0.70824717,2.275850158,11.31538936,12.35675108,5.327042662,5.988346698,0,0
Ca1.2SiO4Eu0.8,Ca1.2SiO4,Eu,2,0.8,298,653,450,https://doi.org/10.1002/anie.201402520,"mp-4481,mp-556942,mp-4180,mp-560821,mp-758006,mp-1227559,mp-675299,mp-674334,mp-1019562,mp-676278,mp-8682,mp-1019563", icsd-200707 icsd-181558 icsd-82994 icsd-18179 icsd-39005 icsd-68753 icsd-166637 icsd-417503 icsd-9095 icsd-68754 icsd-82995 icsd-81095 icsd-280995 icsd-79551 icsd-79552 icsd-79553 icsd-245079 icsd-245078 icsd-245080 icsd-245077 icsd-196150 icsd-245075 icsd-963 icsd-421708 icsd-79550 icsd-79554 icsd-24640 icsd-245074 icsd-16616 icsd-79555 icsd-245076 icsd-81096 icsd-82996 icsd-182052 icsd-40657 icsd-182054 icsd-182053,0.64516129,0.161290323,0.483870968,42,20,8,12,84.1629,40.078,15.9994,24.0786,3.5,1.8,0.6,1.2,6.34,3.44,1,2.44,8,4,2,2,27.88289047,13.618055,6.11315547,7.50489953,0.384858044,0.342857142,2.285714279,2.003878571,1.31,3.44,1.14,1.120645161,2.719354839,11.29032258,12.96774194,5.096774194,6.193548387,0,0
NaZnPO4Eu0.04,NaZnPO4,Eu,3,0.04,298,595,395,https://doi.org/10.1016/j.matlet.2015.04.084,"mp-558237,mp-14648", icsd-87557 icsd-65131,0.571428571,0.142857143,0.428571429,64,30,8,22,135.3719313,65.409,15.9994,49.4096,4.75,1.8,0.6,1.2,8.21,3.44,0.93,2.51,18,10,1,9,38.63801496,13.618055,5.13907696,8.47897804,0.305724726,0.252631578,3.789473676,2.115186426,1.087,2.815,1.16,1.09,2.647142857,12.57142857,13.14285714,5,6.142857143,1.428571429,0
NaZnPO4Eu0.25,NaZnPO4,Eu,3,0.25,298,595,395,https://doi.org/10.1016/j.matlet.2015.04.084,"mp-558237,mp-14648", icsd-87557 icsd-65131,0.571428571,0.142857143,0.428571429,64,30,8,22,135.3719313,65.409,15.9994,49.4096,4.75,1.8,0.6,1.2,8.21,3.44,0.93,2.51,18,10,1,9,38.63801496,13.618055,5.13907696,8.47897804,0.305724726,0.252631578,3.789473676,2.115186426,1.087,2.815,1.16,1.09,2.647142857,12.57142857,13.14285714,5,6.142857143,1.428571429,0
Ba0.88ZrGe3O9Eu0.08,Ba0.88ZrGe3O9,Eu,3,0.08,298,612,394,https://doi.org/10.1021/acs.inorgchem.7b00591,,,0.648414986,0.063400576,0.585014409,136,56,8,48,317.1904,137.327,15.9994,121.3276,5.55,2.15,0.6,1.55,7.67,3.44,0.89,2.55,10,4,2,2,33.3632806,13.618055,5.2116646,8.4063904,0.332464146,0.279279279,1.801801799,2.332282353,1.087,3.44,0.86,1.139855908,2.817233429,18.53602305,13.81556196,5.804034582,8.438040346,4.293948127,0
LiSrBi0.6TeO6Eu0.4,LiSrBi0.6TeO6,Eu,3,0.4,298,616,465,https://doi.org/10.1016/j.jlumin.2018.05.013,,,0.625,0.0625,0.5625,184,83,3,80,447.1408,208.9804,6.941,202.0394,7.05,2,0.6,1.4,9.49,3.44,0.95,2.49,14,4,1,3,40.99996145,13.618055,5.391714996,8.226340004,0.262381454,0.19858156,1.9858156,2.430113043,1.087,2.77,1.035,1.218159722,2.696041667,19.875,12.91666667,5.645833333,8.354166667,5,0.875
Na0.01Ca0.98WO4Eu0.01,Na0.01Ca0.98WO4,Eu,3,0.01,298,616,247,https://doi.org/10.1016/j.matchemphys.2018.01.005,"mp-19426,mp-1190383", icsd-60550 icsd-193491 icsd-60548 icsd-60551 icsd-15869 icsd-155423 icsd-193047 icsd-15586 icsd-60549 icsd-18135 icsd-77335 icsd-157428 icsd-291535 icsd-60547 icsd-155791 icsd-238259 icsd-238258,0.667779633,0.001669449,0.666110184,113,74,8,66,262.9071693,183.84,15.9994,167.8406,5.55,1.8,0.6,1.2,7.73,3.44,0.93,2.51,11,4,1,3,32.73431743,13.618055,5.13907696,8.47897804,0.324708926,0.216216216,1.981981978,2.326612117,1.087,3.44,1.14,1.157840846,2.856310518,20.98664441,12.01502504,5.991652755,8.651085142,4.006677796,2.337228715
Na0.02Ca0.96WO4Eu0.02,Na0.02Ca0.96WO4,Eu,3,0.02,298,616,247,https://doi.org/10.1016/j.matchemphys.2018.01.005,"mp-19426,mp-1190383", icsd-60550 icsd-193491 icsd-60548 icsd-60551 icsd-15869 icsd-155423 icsd-193047 icsd-15586 icsd-60549 icsd-18135 icsd-77335 icsd-157428 icsd-291535 icsd-60547 icsd-155791 icsd-238259 icsd-238258,0.668896321,0.003344482,0.665551839,113,74,8,66,262.9071693,183.84,15.9994,167.8406,5.55,1.8,0.6,1.2,7.73,3.44,0.93,2.51,11,4,1,3,32.73431743,13.618055,5.13907696,8.47897804,0.324708926,0.216216216,1.981981978,2.326612117,1.087,3.44,1.14,1.157904125,2.859297659,20.97324415,12.03010033,5.983277592,8.635451505,4.013377926,2.341137124
Na0.03Ca0.94WO4Eu0.03,Na0.03Ca0.94WO4,Eu,3,0.03,298,616,247,https://doi.org/10.1016/j.matchemphys.2018.01.005,"mp-19426,mp-1190383", icsd-60550 icsd-193491 icsd-60548 icsd-60551 icsd-15869 icsd-155423 icsd-193047 icsd-15586 icsd-60549 icsd-18135 icsd-77335 icsd-157428 icsd-291535 icsd-60547 icsd-155791 icsd-238259 icsd-238258,0.67001675,0.005025126,0.664991625,113,74,8,66,262.9071693,183.84,15.9994,167.8406,5.55,1.8,0.6,1.2,7.73,3.44,0.93,2.51,11,4,1,3,32.73431743,13.618055,5.13907696,8.47897804,0.324708926,0.216216216,1.981981978,2.326612117,1.087,3.44,1.14,1.157967616,2.862294807,20.95979899,12.04522613,5.974874372,8.619765494,4.020100503,2.345058626
