Repository: Anushervon006/emission-ml

# 📊 Dataset

This directory contains the dataset and reproducibility files used in the
machine-learning analysis of inorganic phosphor emission wavelengths.

## 🔬 Main Dataset

**File:** `group_one_dopant_without_exact_duplicates.csv`

The dataset contains inorganic phosphor materials together with
physicochemical descriptors used as input variables for machine-learning
models.

**Target variable:** `Emission max. (nm)`

The dataset represents the single-dopant subset after removal of exact
duplicate entries.

File: data/group_one_dopant_without_exact_duplicates.csv (part 20 of 27)
Inorganic phosphor,Host,1st dopant,1st dopant valency,1st doping concentration,Temp. (K),Emission max. (nm),Excitation source ,Reference,MP-ID,ICSD-ID,Atomic Ratio_max,Atomic Ratio_min,Atomic Ratio_diff,Atomic Number_sum,Atomic Number_max,Atomic Number_min,Atomic Number_diff,Atomic Weight_sum,Atomic Weight_max,Atomic Weight_min,Atomic Weight_diff,Atomic Radius_sum,Atomic Radius_max,Atomic Radius_min,Atomic Radius_diff,EN pauling_sum,EN pauling_max,EN pauling_min,EN pauling_diff,Valence Electron_sum,Valence Electron_max,Valence Electron_min,Valence Electron_diff,Ionization Energy_sum,Ionization Energy_max,Ionization Energy_min,Ionization Energy_diff,electronegativity_diff_ratio,radius_mismatch,electron_density,mass_to_charge,ionic_radius_emission_center,EN_ligand_avg,ionic_radius_substituted,avg_ionic_radius_host,avg_EN_host,avg_atomic_number_host,avg_group_host,avg_s_electrons,avg_p_electrons,avg_d_electrons,avg_f_electrons
Na0.04Ca0.92WO4Eu0.04,Na0.04Ca0.92WO4,Eu,3,0.04,298,616,247,https://doi.org/10.1016/j.matchemphys.2018.01.005,"mp-19426,mp-1190383", icsd-60550 icsd-193491 icsd-60548 icsd-60551 icsd-15869 icsd-155423 icsd-193047 icsd-15586 icsd-60549 icsd-18135 icsd-77335 icsd-157428 icsd-291535 icsd-60547 icsd-155791 icsd-238259 icsd-238258,0.67114094,0.006711409,0.66442953,113,74,8,66,262.9071693,183.84,15.9994,167.8406,5.55,1.8,0.6,1.2,7.73,3.44,0.93,2.51,11,4,1,3,32.73431743,13.618055,5.13907696,8.47897804,0.324708926,0.216216216,1.981981978,2.326612117,1.087,3.44,1.14,1.15803132,2.865302013,20.94630872,12.06040268,5.966442953,8.604026846,4.026845638,2.348993289
Na0.05Ca0.9WO4Eu0.05,Na0.05Ca0.9WO4,Eu,3,0.05,298,616,247,https://doi.org/10.1016/j.matchemphys.2018.01.005,"mp-19426,mp-1190383", icsd-60550 icsd-193491 icsd-60548 icsd-60551 icsd-15869 icsd-155423 icsd-193047 icsd-15586 icsd-60549 icsd-18135 icsd-77335 icsd-157428 icsd-291535 icsd-60547 icsd-155791 icsd-238259 icsd-238258,0.672268908,0.008403361,0.663865546,113,74,8,66,262.9071693,183.84,15.9994,167.8406,5.55,1.8,0.6,1.2,7.73,3.44,0.93,2.51,11,4,1,3,32.73431743,13.618055,5.13907696,8.47897804,0.324708926,0.216216216,1.981981978,2.326612117,1.087,3.44,1.14,1.158095238,2.868319328,20.93277311,12.07563025,5.957983193,8.588235294,4.033613445,2.352941176
Na0.1Ca0.8WO4Eu0.1,Na0.1Ca0.8WO4,Eu,3,0.1,298,616,247,https://doi.org/10.1016/j.matchemphys.2018.01.005,"mp-19426,mp-1190383", icsd-60550 icsd-193491 icsd-60548 icsd-60551 icsd-15869 icsd-155423 icsd-193047 icsd-15586 icsd-60549 icsd-18135 icsd-77335 icsd-157428 icsd-291535 icsd-60547 icsd-155791 icsd-238259 icsd-238258,0.677966102,0.016949153,0.661016949,113,74,8,66,262.9071693,183.84,15.9994,167.8406,5.55,1.8,0.6,1.2,7.73,3.44,0.93,2.51,11,4,1,3,32.73431743,13.618055,5.13907696,8.47897804,0.324708926,0.216216216,1.981981978,2.326612117,1.087,3.44,1.14,1.158418079,2.883559322,20.86440678,12.15254237,5.915254237,8.508474576,4.06779661,2.372881356
Na0.2Ca0.6WO4Eu0.2,Na0.2Ca0.6WO4,Eu,3,0.2,298,616,247,https://doi.org/10.1016/j.matchemphys.2018.01.005,"mp-19426,mp-1190383", icsd-60550 icsd-193491 icsd-60548 icsd-60551 icsd-15869 icsd-155423 icsd-193047 icsd-15586 icsd-60549 icsd-18135 icsd-77335 icsd-157428 icsd-291535 icsd-60547 icsd-155791 icsd-238259 icsd-238258,0.689655172,0.034482759,0.655172414,113,74,8,66,262.9071693,183.84,15.9994,167.8406,5.55,1.8,0.6,1.2,7.73,3.44,0.93,2.51,11,4,1,3,32.73431743,13.618055,5.13907696,8.47897804,0.324708926,0.216216216,1.981981978,2.326612117,1.087,3.44,1.14,1.15908046,2.914827586,20.72413793,12.31034483,5.827586207,8.344827586,4.137931034,2.413793103
Na0.5WO4Eu0.5,Na0.5WO4,Eu,3,0.5,298,616,247,https://doi.org/10.1016/j.matchemphys.2018.01.005,mp-1192304, icsd-408189,0.727272727,0.090909091,0.636363636,93,74,8,66,222.8291693,183.84,15.9994,167.8406,3.75,1.8,0.6,1.2,6.73,3.44,0.93,2.51,9,4,1,3,26.62116196,13.618055,5.13907696,8.47897804,0.372956909,0.319999999,2.399999994,2.396012573,1.087,3.44,1.16,1.161212121,3.015454545,20.27272727,12.81818182,5.545454545,7.818181818,4.363636364,2.545454545
Sr0.8Ca0.2AlSiN3Eu0.008,Sr0.8Ca0.2AlSiN3,Eu,2,0.008,298,650,450,https://doi.org/10.1149/2.008302jss,,,0.5,0.033333333,0.466666667,92,38,7,31,196.7717386,87.62,14.0067,73.6133,6.8,2,0.65,1.35,8.5,3.04,0.95,2.09,10,3,1,2,40.47960192,14.53413,5.69486745,8.83926255,0.245882353,0.198529411,1.470588233,2.138823245,1.31,3.04,1.32,0.7315,2.265,13.73333333,12.33333333,5.6,6.8,1.333333333,0
Ca0.98ScAlSiO6Ce0.02,Ca0.98ScAlSiO6,Ce,3,0.02,298,380,330,https://doi.org/10.1021/ic3024666,"mp-39167,mp-1227097",,0.601202405,0.098196393,0.503006012,76,21,8,13,156.1003506,44.955912,15.9994,28.956512,6.35,1.8,0.6,1.2,9.31,3.44,1,2.44,10,4,1,3,40.43014947,13.618055,5.985769,7.632286,0.262083781,0.188976378,1.574803147,2.053951981,1.15,3.44,1.14,1.07987976,2.654308617,11.58316633,12.82164329,5.194388778,6.288577154,0.100200401,0
Ca0.96ScAlSiO6Ce0.04,Ca0.96ScAlSiO6,Ce,3,0.04,298,380,330,https://doi.org/10.1021/ic3024666,"mp-39167,mp-1227097",,0.602409639,0.096385542,0.506024096,76,21,8,13,156.1003506,44.955912,15.9994,28.956512,6.35,1.8,0.6,1.2,9.31,3.44,1,2.44,10,4,1,3,40.43014947,13.618055,5.985769,7.632286,0.262083781,0.188976378,1.574803147,2.053951981,1.15,3.44,1.14,1.079759036,2.657630522,11.56626506,12.84337349,5.18875502,6.277108434,0.100401606,0
Sr0.8Ca0.2AlSiN3Eu0.008,Sr0.8Ca0.2AlSiN3,Eu,2,0.008,298,610,455,https://doi.org/10.1016/j.jallcom.2008.07.054,,,0.5,0.033333333,0.466666667,92,38,7,31,196.7717386,87.62,14.0067,73.6133,6.8,2,0.65,1.35,8.5,3.04,0.95,2.09,10,3,1,2,40.47960192,14.53413,5.69486745,8.83926255,0.245882353,0.198529411,1.470588233,2.138823245,1.31,3.04,1.32,0.7315,2.265,13.73333333,12.33333333,5.6,6.8,1.333333333,0
Na3Bi0.9P2O8Eu0.1,Na3Bi0.9P2O8,Eu,3,0.1,298,623,396,https://doi.org/10.1016/j.jlumin.2016.12.012,mp-561083, icsd-71362,0.575539568,0.064748201,0.510791367,117,83,8,75,278.9433313,208.9804,15.9994,192.981,5,1.8,0.6,1.2,8.58,3.44,0.93,2.51,11,4,1,3,36.52933396,13.618055,5.13907696,8.47897804,0.292540792,0.24,2.199999996,2.384131036,1.087,2.815,1.035,1.121690647,2.62647482,14.51079137,12.55395683,5.021582734,6.64028777,1.942446043,0.90647482
Na3Bi0.9P2O8Dy0.1,Na3Bi0.9P2O8,Dy,3,0.1,298,582,392,https://doi.org/10.1016/j.jlumin.2016.12.012,mp-561083, icsd-71362,0.575539568,0.064748201,0.510791367,117,83,8,75,278.9433313,208.9804,15.9994,192.981,5,1.8,0.6,1.2,8.58,3.44,0.93,2.51,11,4,1,3,36.52933396,13.618055,5.13907696,8.47897804,0.292540792,0.24,2.199999996,2.384131036,1.052,2.815,1.035,1.121690647,2.62647482,14.51079137,12.55395683,5.021582734,6.64028777,1.942446043,0.90647482
Na3Bi0.9P2O8Tb0.1,Na3Bi0.9P2O8,Tb,3,0.1,298,550,377,https://doi.org/10.1016/j.jlumin.2016.12.012,mp-561083, icsd-71362,0.575539568,0.064748201,0.510791367,117,83,8,75,278.9433313,208.9804,15.9994,192.981,5,1.8,0.6,1.2,8.58,3.44,0.93,2.51,11,4,1,3,36.52933396,13.618055,5.13907696,8.47897804,0.292540792,0.24,2.199999996,2.384131036,1.063,2.815,1.035,1.121690647,2.62647482,14.51079137,12.55395683,5.021582734,6.64028777,1.942446043,0.90647482
Na3Bi0.9P2O8Sm0.1,Na3Bi0.9P2O8,Sm,3,0.1,298,603,407,https://doi.org/10.1016/j.jlumin.2016.12.012,mp-561083, icsd-71362,0.575539568,0.064748201,0.510791367,117,83,8,75,278.9433313,208.9804,15.9994,192.981,5,1.8,0.6,1.2,8.58,3.44,0.93,2.51,11,4,1,3,36.52933396,13.618055,5.13907696,8.47897804,0.292540792,0.24,2.199999996,2.384131036,1.098,2.815,1.16,1.121690647,2.62647482,14.51079137,12.55395683,5.021582734,6.64028777,1.942446043,0.90647482
Sr3In0.93P3O12Ce0.07,Sr3In0.93P3O12,Ce,3,0.07,298,375,375,https://doi.org/10.1039/C2JM32392C,mp-1192241, icsd-2395,0.633914422,0.049128368,0.584786054,110,49,8,41,249.411162,114.818,15.9994,98.8186,5.15,2,0.6,1.4,8.36,3.44,0.95,2.49,10,4,1,3,35.58596415,13.618055,5.69486745,7.92318755,0.29784689,0.27184466,1.941747569,2.2673742,1.15,2.815,1.32,1.141267829,2.765736926,15.87797147,13.47543582,5.562599049,7.748019017,2.567353407,0
Ca3.96Si2O7F2Eu0.04,Ca3.96Si2O7F2,Eu,2,0.04,298,460,400,https://doi.org/10.1039/C2JM33160H,mp-560163, icsd-64710,0.467914439,0.13368984,0.334224599,51,20,8,12,103.1613032,40.078,15.9994,24.0786,4,1.8,0.5,1.3,10.32,3.98,1,2.98,13,5,2,3,45.30571047,17.42282,6.11315547,11.30966453,0.28875969,0.324999999,3.249999992,2.022770651,1.31,3.71,1.14,1.057780749,2.660427807,12.11229947,12.16042781,5.326203209,6.786096257,0,0
Sr2.97YP3O12Eu0.01,Sr2.97YP3O12,Eu,2,0.01,298,490,355,https://doi.org/10.1039/C1CP20635D,,,0.632577754,0.052714813,0.579862941,100,39,8,31,223.499012,88.90585,15.9994,72.90645,5.4,2,0.6,1.4,7.8,3.44,0.95,2.49,10,4,1,3,36.01686845,13.618055,5.69486745,7.92318755,0.319230769,0.259259259,1.851851848,2.23499012,1.31,2.815,1.32,1.145513969,2.735450712,15.43806009,12.96468108,5.57195572,7.720611492,2.145492884,0
Gd1.95MoO6Dy0.05,Gd1.95MoO6,Dy,3,0.05,298,577,351,https://doi.org/10.1007/s10853-016-9962-z,mp-582797, icsd-62886,0.670391061,0.111731844,0.558659218,114,64,8,56,269.1894,157.25,15.9994,141.2506,3.85,1.8,0.6,1.2,6.8,3.44,1.2,2.24,10,5,1,4,26.860285,13.618055,6.1498,7.468255,0.329411764,0.311688311,2.597402591,2.361310526,1.052,3.44,1.075,1.165502793,2.808938547,24,12.05027933,6.301675978,9.921787709,6.251396648,1.525139665
Gd1.925MoO6Dy0.075,Gd1.925MoO6,Dy,3,0.075,298,577,351,https://doi.org/10.1007/s10853-016-9962-z,mp-582797, icsd-62886,0.672268908,0.112044818,0.56022409,114,64,8,56,269.1894,157.25,15.9994,141.2506,3.85,1.8,0.6,1.2,6.8,3.44,1.2,2.24,10,5,1,4,26.860285,13.618055,6.1498,7.468255,0.329411764,0.311688311,2.597402591,2.361310526,1.052,3.44,1.075,1.165756303,2.813445378,23.88795518,12.07563025,6.285714286,9.882352941,6.210084034,1.509803922
Gd1.9MoO6Dy0.1,Gd1.9MoO6,Dy,3,0.1,298,577,351,https://doi.org/10.1007/s10853-016-9962-z,mp-582797, icsd-62886,0.674157303,0.112359551,0.561797753,114,64,8,56,269.1894,157.25,15.9994,141.2506,3.85,1.8,0.6,1.2,6.8,3.44,1.2,2.24,10,5,1,4,26.860285,13.618055,6.1498,7.468255,0.329411764,0.311688311,2.597402591,2.361310526,1.052,3.44,1.075,1.166011236,2.817977528,23.7752809,12.1011236,6.269662921,9.842696629,6.168539326,1.494382022
Gd1.875MoO6Dy0.125,Gd1.875MoO6,Dy,3,0.125,298,577,351,https://doi.org/10.1007/s10853-016-9962-z,mp-582797, icsd-62886,0.676056338,0.112676056,0.563380282,114,64,8,56,269.1894,157.25,15.9994,141.2506,3.85,1.8,0.6,1.2,6.8,3.44,1.2,2.24,10,5,1,4,26.860285,13.618055,6.1498,7.468255,0.329411764,0.311688311,2.597402591,2.361310526,1.052,3.44,1.075,1.166267606,2.822535211,23.66197183,12.12676056,6.253521127,9.802816901,6.126760563,1.478873239
Gd1.85MoO6Dy0.15,Gd1.85MoO6,Dy,3,0.15,298,577,351,https://doi.org/10.1007/s10853-016-9962-z,mp-582797, icsd-62886,0.677966102,0.11299435,0.564971751,114,64,8,56,269.1894,157.25,15.9994,141.2506,3.85,1.8,0.6,1.2,6.8,3.44,1.2,2.24,10,5,1,4,26.860285,13.618055,6.1498,7.468255,0.329411764,0.311688311,2.597402591,2.361310526,1.052,3.44,1.075,1.166525424,2.827118644,23.5480226,12.15254237,6.237288136,9.762711864,6.084745763,1.463276836
Ca8.91GdP7O28Eu0.01,Ca8.91GdP7O28,Eu,2,0.01,298,490,355,https://doi.org/10.1039/C0JM01860K,,,0.623469161,0.022266756,0.601202405,107,64,8,56,244.301162,157.25,15.9994,141.2506,5.2,1.8,0.6,1.2,7.83,3.44,1,2.44,10,4,1,3,36.36769647,13.618055,6.11315547,7.50489953,0.311621966,0.23076923,1.923076919,2.28318843,1.31,2.815,1.14,1.121407259,2.711200178,12.71877088,12.77710978,5.2834558,6.811845914,0.46760187,0.15586729
Na1.89Ca0.89SiO4Eu0.11,Na1.89Ca0.89SiO4,Eu,3,0.11,298,703,393,https://doi.org/10.1016/j.jlumin.2012.12.015,mp-555342, icsd-24235,0.514138817,0.114395887,0.399742931,53,20,8,12,107.1526693,40.078,15.9994,24.0786,5.3,1.8,0.6,1.2,7.27,3.44,0.93,2.51,9,4,1,3,33.02196743,13.618055,5.13907696,8.47897804,0.34525447,0.226415094,1.698113204,2.021748477,1.087,3.44,1.14,1.129434447,2.353174807,10.87275064,10.49742931,4.957583548,5.915167095,0,0
Ca2Y0.99SbO6Eu0.01,Ca2Y0.99SbO6,Eu,3,0.01,298,614,290,https://doi.org/10.1016/j.jallcom.2015.10.242,,,0.600600601,0.099099099,0.501501502,118,51,8,43,266.74325,121.76,15.9994,105.7606,5.65,1.8,0.6,1.2,7.71,3.44,1,2.44,10,4,1,3,34.55685947,13.618055,6.11315547,7.50489953,0.316472114,0.21238938,1.769911501,2.260536017,1.087,3.44,1.04,1.171131131,2.592372372,17.77877878,11.80880881,5.995995996,8.690690691,3.092092092,0
Ca2Y0.99SbO6Eu0.01,Ca2Y0.99SbO6,Eu,3,0.01,298,614,400,https://doi.org/10.1016/j.jallcom.2015.10.242,,,0.600600601,0.099099099,0.501501502,118,51,8,43,266.74325,121.76,15.9994,105.7606,5.65,1.8,0.6,1.2,7.71,3.44,1,2.44,10,4,1,3,34.55685947,13.618055,6.11315547,7.50489953,0.316472114,0.21238938,1.769911501,2.260536017,1.087,3.44,1.04,1.171131131,2.592372372,17.77877878,11.80880881,5.995995996,8.690690691,3.092092092,0
Ca2Y0.99SbO6Eu0.01,Ca2Y0.99SbO6,Eu,3,0.01,298,614,470,https://doi.org/10.1016/j.jallcom.2015.10.242,,,0.600600601,0.099099099,0.501501502,118,51,8,43,266.74325,121.76,15.9994,105.7606,5.65,1.8,0.6,1.2,7.71,3.44,1,2.44,10,4,1,3,34.55685947,13.618055,6.11315547,7.50489953,0.316472114,0.21238938,1.769911501,2.260536017,1.087,3.44,1.04,1.171131131,2.592372372,17.77877878,11.80880881,5.995995996,8.690690691,3.092092092,0
Ca2Y0.70SbO6Eu0.3,Ca2Y0.70SbO6,Eu,3,0.3,298,614,290,https://doi.org/10.1016/j.jallcom.2015.10.242,,,0.618556701,0.072164948,0.546391753,118,51,8,43,266.74325,121.76,15.9994,105.7606,5.65,1.8,0.6,1.2,7.71,3.44,1,2.44,10,4,1,3,34.55685947,13.618055,6.11315547,7.50489953,0.316472114,0.21238938,1.769911501,2.260536017,1.087,3.44,1.04,1.175051546,2.633402062,17.1443299,12.07216495,5.87628866,8.412371134,2.855670103,0
Ca2Y0.70SbO6Eu0.3,Ca2Y0.70SbO6,Eu,3,0.3,298,614,400,https://doi.org/10.1016/j.jallcom.2015.10.242,,,0.618556701,0.072164948,0.546391753,118,51,8,43,266.74325,121.76,15.9994,105.7606,5.65,1.8,0.6,1.2,7.71,3.44,1,2.44,10,4,1,3,34.55685947,13.618055,6.11315547,7.50489953,0.316472114,0.21238938,1.769911501,2.260536017,1.087,3.44,1.04,1.175051546,2.633402062,17.1443299,12.07216495,5.87628866,8.412371134,2.855670103,0
Ca2Y0.70SbO6Eu0.3,Ca2Y0.70SbO6,Eu,3,0.3,298,614,470,https://doi.org/10.1016/j.jallcom.2015.10.242,,,0.618556701,0.072164948,0.546391753,118,51,8,43,266.74325,121.76,15.9994,105.7606,5.65,1.8,0.6,1.2,7.71,3.44,1,2.44,10,4,1,3,34.55685947,13.618055,6.11315547,7.50489953,0.316472114,0.21238938,1.769911501,2.260536017,1.087,3.44,1.04,1.175051546,2.633402062,17.1443299,12.07216495,5.87628866,8.412371134,2.855670103,0
Ca2Tb7.98Si6O26Eu0.02,Ca2Tb7.98Si6O26,Eu,3,0.02,298,613,238,https://doi.org/10.1016/j.jlumin.2015.08.009,,,0.619342544,0.047641734,0.57170081,107,65,8,57,243.08825,158.92535,15.9994,142.92595,5.25,1.8,0.6,1.2,7.44,3.44,1,2.44,17,9,2,7,33.74669047,13.618055,5.8638,7.754255,0.327956989,0.228571428,3.238095232,2.271852804,1.087,3.44,1.14,1.098436636,2.658837542,20.26441162,12.57598857,5.997141496,8.754645069,3.801810386,1.710814674
Ca2Tb7.96Si6O26Eu0.04,Ca2Tb7.96Si6O26,Eu,3,0.04,298,613,238,https://doi.org/10.1016/j.jlumin.2015.08.009,,,0.61963775,0.047664442,0.571973308,107,65,8,57,243.08825,158.92535,15.9994,142.92595,5.25,1.8,0.6,1.2,7.44,3.44,1,2.44,17,9,2,7,33.74669047,13.618055,5.8638,7.754255,0.327956989,0.228571428,3.238095232,2.271852804,1.087,3.44,1.14,1.098492374,2.659580553,20.24308866,12.58055291,5.994280267,8.747378456,3.794089609,1.707340324
Ca2Tb7.94Si6O26Eu0.06,Ca2Tb7.94Si6O26,Eu,3,0.06,298,613,238,https://doi.org/10.1016/j.jlumin.2015.08.009,,,0.619933238,0.047687172,0.572246066,107,65,8,57,243.08825,158.92535,15.9994,142.92595,5.25,1.8,0.6,1.2,7.44,3.44,1,2.44,17,9,2,7,33.74669047,13.618055,5.8638,7.754255,0.327956989,0.228571428,3.238095232,2.271852804,1.087,3.44,1.14,1.098548164,2.660324273,20.22174535,12.5851216,5.991416309,8.740104912,3.786361469,1.703862661
Ca2Tb7.92Si6O26Eu0.08,Ca2Tb7.92Si6O26,Eu,3,0.08,298,613,238,https://doi.org/10.1016/j.jlumin.2015.08.009,,,0.620229008,0.047709924,0.572519084,107,65,8,57,243.08825,158.92535,15.9994,142.92595,5.25,1.8,0.6,1.2,7.44,3.44,1,2.44,17,9,2,7,33.74669047,13.618055,5.8638,7.754255,0.327956989,0.228571428,3.238095232,2.271852804,1.087,3.44,1.14,1.098604008,2.661068702,20.20038168,12.58969466,5.988549618,8.732824427,3.778625954,1.700381679
K4SrSi3O9Eu0.05,K4SrSi3O9,Eu,3,0.05,298,616.5,266,https://doi.org/10.1016/j.optmat.2013.07.018,,,0.529411765,0.058823529,0.470588235,79,38,8,30,170.8032,87.62,15.9994,71.6206,5.9,2.2,0.6,1.6,7.11,3.44,0.82,2.62,9,4,1,3,31.80526618,13.618055,4.34066373,9.27739127,0.368495077,0.27118644,1.525423726,2.162065823,1.087,3.44,1.32,1.197647059,2.405294118,13.41176471,11.29411765,5.411764706,7.411764706,0.588235294,0
KGd0.7TiO4Eu0.3,KGd0.7TiO4,Eu,3,0.3,298,617,286,https://doi.org/10.1039/C3TC32472A,mp-1211763,,0.597014925,0.104477612,0.492537313,113,64,8,56,260.2147,157.25,15.9994,141.2506,6,2.2,0.6,1.6,7,3.44,0.82,2.62,8,4,1,3,30.93663873,13.618055,4.34066373,9.27739127,0.374285714,0.266666666,1.333333331,2.302784956,1.087,3.44,1.075,1.218532338,2.531343284,17.58208955,10.6119403,5.880597015,8.47761194,2.492537313,0.731343284
KGd0.7TiO4Eu0.3,KGd0.7TiO4,Eu,3,0.3,298,617,395,https://doi.org/10.1039/C3TC32472A,mp-1211763,,0.597014925,0.104477612,0.492537313,113,64,8,56,260.2147,157.25,15.9994,141.2506,6,2.2,0.6,1.6,7,3.44,0.82,2.62,8,4,1,3,30.93663873,13.618055,4.34066373,9.27739127,0.374285714,0.266666666,1.333333331,2.302784956,1.087,3.44,1.075,1.218532338,2.531343284,17.58208955,10.6119403,5.880597015,8.47761194,2.492537313,0.731343284
NaGd0.7TiO4Eu0.3,NaGd0.7TiO4,Eu,3,0.3,298,617,287,https://doi.org/10.1039/C3RA40375K,mp-1211763,,0.597014925,0.104477612,0.492537313,105,64,8,56,244.1061693,157.25,15.9994,141.2506,5.6,1.8,0.6,1.2,7.11,3.44,0.93,2.51,8,4,1,3,31.73505196,13.618055,5.13907696,8.47897804,0.353023909,0.214285714,1.428571426,2.32482066,1.087,3.44,1.075,1.164800995,2.547761194,16.3880597,10.6119403,5.582089552,7.582089552,2.492537313,0.731343284
NaY0.7TiO4Eu0.3,NaY0.7TiO4,Eu,3,0.3,298,617,287,https://doi.org/10.1039/C3RA40375K,mp-18005, icsd-81538,0.597014925,0.104477612,0.492537313,80,39,8,31,175.7620193,88.90585,15.9994,72.90645,5.6,1.8,0.6,1.2,7.13,3.44,0.93,2.51,8,4,1,3,31.80251196,13.618055,5.13907696,8.47897804,0.35203366,0.214285714,1.428571426,2.197025241,1.087,3.44,1.04,1.161144279,2.549850746,13.7761194,10.6119403,5.373134328,6.955223881,1.447761194,0
Ca1.85Ga2SiO7Eu0.1,Ca1.85Ga2SiO7,Eu,3,0.1,298,616,393,https://doi.org/10.1021/acs.inorgchem.6b00989,,,0.5907173,0.084388186,0.506329114,73,31,8,23,153.8859,69.723,15.9994,53.7236,4.8,1.8,0.6,1.2,8.15,3.44,1,2.44,9,4,1,3,33.88219247,13.618055,5.999302,7.618753,0.299386503,0.249999999,1.874999996,2.108026027,1.087,3.44,1.14,1.096118143,2.654008439,14.26160338,13.13924051,5.46835443,7.105485232,1.687763713,0
Ca19Mg2P14O56Eu0.06,Ca19Mg2P14O56,Eu,3,0.06,298,612,393,https://doi.org/10.1039/C3TC31263A,mp-1228644,,0.615384615,0.021978022,0.593406593,55,20,8,12,111.356162,40.078,15.9994,24.0786,4.9,1.8,0.6,1.2,7.94,3.44,1,2.44,11,4,2,2,37.86413247,13.618055,6.11315547,7.50489953,0.307304786,0.244897959,2.244897955,2.024657491,1.087,2.815,1.14,1.116923077,2.691428571,11.67032967,12.61538462,5.186813187,6.483516484,0,0
Ca0.95Si2O2N2Ce0.05,Ca0.95Si2O2N2,Ce,3,0.05,298,461,340,https://doi.org/10.1111/j.1551-2916.2011.04461.x,mp-556884, icsd-413882,0.287769784,0.136690647,0.151079137,49,20,7,13,98.1696,40.078,14.0067,26.0713,4.15,1.8,0.6,1.2,9.38,3.44,1,2.44,11,4,2,2,42.41702047,14.53413,6.11315547,8.42097453,0.260127931,0.289156626,2.650602403,2.003461224,1.15,3.24,1.14,0.855107914,2.548201439,11.07913669,13.22302158,5.122302158,5.956834532,0,0
Ca0.95Si2O2N2Eu0.05,Ca0.95Si2O2N2,Eu,2,0.05,298,550,350,https://doi.org/10.1111/j.1551-2916.2011.04461.x,mp-556884, icsd-413882,0.287769784,0.136690647,0.151079137,49,20,7,13,98.1696,40.078,14.0067,26.0713,4.15,1.8,0.6,1.2,9.38,3.44,1,2.44,11,4,2,2,42.41702047,14.53413,6.11315547,8.42097453,0.260127931,0.289156626,2.650602403,2.003461224,1.31,3.24,1.14,0.855107914,2.548201439,11.07913669,13.22302158,5.122302158,5.956834532,0,0
LiAlGe2O6Mn0.006,LiAlGe2O6,Mn,2,0.006,298,671,289,https://doi.org/10.1016/j.jallcom.2015.07.080,mp-1020030, icsd-185705 icsd-185703 icsd-185704,0.6,0.1,0.5,56,32,3,29,122.5619386,72.64,6.941,65.699,4.55,1.45,0.6,0.85,8.04,3.44,0.98,2.46,8,4,1,3,32.894974,13.618055,5.391714996,8.226340004,0.305970149,0.186813186,1.758241754,2.188606046,0.97,3.44,0.9,1.0675,2.725,12.8,13.8,4.9,5.9,2,0
LiGaGe2O6Mn0.006,LiGaGe2O6,Mn,2,0.006,298,669,289,https://doi.org/10.1016/j.jallcom.2015.07.080,mp-1020030, icsd-185705 icsd-185703 icsd-185704,0.6,0.1,0.5,74,32,3,29,165.3034,72.64,6.941,65.699,4.6,1.45,0.6,0.85,8.24,3.44,0.98,2.46,8,4,1,3,32.908507,13.618055,5.391714996,8.226340004,0.298543689,0.184782608,1.739130431,2.233829729,0.97,3.44,0.9,1.076,2.745,14.6,13.8,5.1,6.5,3,0
NaGd0.97Mo2O8Sm0.03,NaGd0.97Mo2O8,Sm,3,0.03,298,647,405,https://doi.org/10.1016/j.ceramint.2016.10.018,,,0.66833751,0.081035923,0.587301587,125,64,8,56,292.1791693,157.25,15.9994,141.2506,5.65,1.8,0.6,1.2,7.73,3.44,0.93,2.51,11,5,1,4,31.99936196,13.618055,5.13907696,8.47897804,0.324708926,0.21238938,1.946902651,2.337433354,1.098,3.44,1.075,1.155618212,2.834920635,18.4695071,12.02255639,5.567251462,8.126984127,4.20802005,0.567251462
Ba2Y3Si3O12FEu0.005,Ba2Y3Si3O12F,Eu,2,0.005,298,415,350,https://doi.org/10.1039/C6TC04350J,,,0.571428571,0.047619048,0.523809524,126,56,8,48,289.3161532,137.327,15.9994,121.3276,6.15,2.15,0.5,1.65,11.43,3.98,0.89,3.09,14,5,1,4,50.6214796,17.42282,5.2116646,12.2111554,0.270341207,0.268292682,2.276422761,2.296159946,1.31,3.71,1.49,1.121190476,2.685714286,17.9047619,12.57142857,5.904761905,8.523809524,3.476190476,0
Ba2Y3Si3O12FEu0.01,Ba2Y3Si3O12F,Eu,2,0.01,298,618,350,https://doi.org/10.1039/C6TC04350J,,,0.571428571,0.047619048,0.523809524,126,56,8,48,289.3161532,137.327,15.9994,121.3276,6.15,2.15,0.5,1.65,11.43,3.98,0.89,3.09,14,5,1,4,50.6214796,17.42282,5.2116646,12.2111554,0.270341207,0.268292682,2.276422761,2.296159946,1.31,3.71,1.49,1.121190476,2.685714286,17.9047619,12.57142857,5.904761905,8.523809524,3.476190476,0
Ba2Y3Si3O12FEu0.02,Ba2Y3Si3O12F,Eu,2,0.02,298,618,350,https://doi.org/10.1039/C6TC04350J,,,0.571428571,0.047619048,0.523809524,126,56,8,48,289.3161532,137.327,15.9994,121.3276,6.15,2.15,0.5,1.65,11.43,3.98,0.89,3.09,14,5,1,4,50.6214796,17.42282,5.2116646,12.2111554,0.270341207,0.268292682,2.276422761,2.296159946,1.31,3.71,1.49,1.121190476,2.685714286,17.9047619,12.57142857,5.904761905,8.523809524,3.476190476,0
Ba2Y3Si3O12FEu0.04,Ba2Y3Si3O12F,Eu,2,0.04,298,618,350,https://doi.org/10.1039/C6TC04350J,,,0.571428571,0.047619048,0.523809524,126,56,8,48,289.3161532,137.327,15.9994,121.3276,6.15,2.15,0.5,1.65,11.43,3.98,0.89,3.09,14,5,1,4,50.6214796,17.42282,5.2116646,12.2111554,0.270341207,0.268292682,2.276422761,2.296159946,1.31,3.71,1.49,1.121190476,2.685714286,17.9047619,12.57142857,5.904761905,8.523809524,3.476190476,0
Ca2La0.6SbO6Eu0.4,Ca2La0.6SbO6,Eu,3,0.4,298,615,465,https://doi.org/10.1016/j.jssc.2011.10.032,mp-1106181, icsd-169492,0.625,0.0625,0.5625,136,57,8,49,316.74287,138.90547,15.9994,122.90607,5.8,1.95,0.6,1.35,7.59,3.44,1,2.44,10,4,1,3,33.91649947,13.618055,5.5769,8.041155,0.321475625,0.23275862,1.724137928,2.328991691,1.087,3.44,1.14,1.184708333,2.640625,18.04166667,12.16666667,5.958333333,8.6875,3.395833333,0
Ca0.955TiO3Sm0.03,Ca0.955TiO3,Sm,3,0.03,298,603,467,https://doi.org/10.1016/j.matchemphys.2016.01.009,"mp-4019,mp-556003,mp-1205364,mp-3442,mp-754701,mp-5827", icsd-167888 icsd-62149 icsd-97828 icsd-167809 icsd-163663 icsd-174127 icsd-94568 icsd-85101 icsd-96258 icsd-162909 icsd-185445 icsd-162916 icsd-162917 icsd-157115 icsd-185443 icsd-185446 icsd-162913 icsd-162908 icsd-163662 icsd-163528 icsd-185452 icsd-16688 icsd-71915 icsd-186224 icsd-185444 icsd-189135 icsd-162918 icsd-162912 icsd-71916 icsd-180956 icsd-74215 icsd-185454 icsd-162914 icsd-74214 icsd-193648 icsd-93082 icsd-153172 icsd-185451 icsd-150420 icsd-74212 icsd-185449 icsd-162911 icsd-51024 icsd-162910 icsd-74213 icsd-37263 icsd-82487 icsd-185447 icsd-50364 icsd-185450 icsd-185453 icsd-74216 icsd-162915 icsd-185448 icsd-165801 icsd-38212 icsd-29116 icsd-162920 icsd-162919 icsd-162922 icsd-162921 icsd-162925 icsd-162924 icsd-77060 icsd-153173 icsd-162923 icsd-187293 icsd-165076 icsd-162926 icsd-31865 icsd-187294 icsd-153174 icsd-31864,0.605449041,0.192734612,0.41271443,50,22,8,14,103.9444,47.867,15.9994,31.8676,3.8,1.8,0.6,1.2,5.98,3.44,1,2.44,8,4,2,2,26.55933047,13.618055,6.11315547,7.50489953,0.408026755,0.315789473,2.105263152,2.078888,1.098,3.44,1.14,1.154463505,2.586276488,13.1382442,10.87991927,5.578203835,7.156407669,0.403632694,0
Ca2La0.9SbO6Eu0.1,Ca2La0.9SbO6,Eu,3,0.1,298,615,465,https://doi.org/10.1016/j.jallcom.2017.11.242,mp-1106181, icsd-169492,0.606060606,0.090909091,0.515151515,136,57,8,49,316.74287,138.90547,15.9994,122.90607,5.8,1.95,0.6,1.35,7.59,3.44,1,2.44,10,4,1,3,33.91649947,13.618055,5.5769,8.041155,0.321475625,0.23275862,1.724137928,2.328991691,1.087,3.44,1.14,1.184323232,2.593939394,19.22222222,11.88888889,6.141414141,9.151515152,3.929292929,0
Ca2La0.8SbO6Eu0.2,Ca2La0.8SbO6,Eu,3,0.2,298,615,465,https://doi.org/10.1016/j.jallcom.2017.11.242,mp-1106181, icsd-169492,0.612244898,0.081632653,0.530612245,136,57,8,49,316.74287,138.90547,15.9994,122.90607,5.8,1.95,0.6,1.35,7.59,3.44,1,2.44,10,4,1,3,33.91649947,13.618055,5.5769,8.041155,0.321475625,0.23275862,1.724137928,2.328991691,1.087,3.44,1.14,1.18444898,2.609183673,18.83673469,11.97959184,6.081632653,9,3.755102041,0
Ca2La0.7SbO6Eu0.3,Ca2La0.7SbO6,Eu,3,0.3,298,615,465,https://doi.org/10.1016/j.jallcom.2017.11.242,mp-1106181, icsd-169492,0.618556701,0.072164948,0.546391753,136,57,8,49,316.74287,138.90547,15.9994,122.90607,5.8,1.95,0.6,1.35,7.59,3.44,1,2.44,10,4,1,3,33.91649947,13.618055,5.5769,8.041155,0.321475625,0.23275862,1.724137928,2.328991691,1.087,3.44,1.14,1.18457732,2.624742268,18.44329897,12.07216495,6.020618557,8.845360825,3.577319588,0
Ca2La0.6SbO6Eu0.4,Ca2La0.6SbO6,Eu,3,0.4,298,615,465,https://doi.org/10.1016/j.jallcom.2017.11.242,mp-1106181, icsd-169492,0.625,0.0625,0.5625,136,57,8,49,316.74287,138.90547,15.9994,122.90607,5.8,1.95,0.6,1.35,7.59,3.44,1,2.44,10,4,1,3,33.91649947,13.618055,5.5769,8.041155,0.321475625,0.23275862,1.724137928,2.328991691,1.087,3.44,1.14,1.184708333,2.640625,18.04166667,12.16666667,5.958333333,8.6875,3.395833333,0
Ca2La0.5SbO6Eu0.5,Ca2La0.5SbO6,Eu,3,0.5,298,615,465,https://doi.org/10.1016/j.jallcom.2017.11.242,mp-1106181, icsd-169492,0.631578947,0.052631579,0.578947368,136,57,8,49,316.74287,138.90547,15.9994,122.90607,5.8,1.95,0.6,1.35,7.59,3.44,1,2.44,10,4,1,3,33.91649947,13.618055,5.5769,8.041155,0.321475625,0.23275862,1.724137928,2.328991691,1.087,3.44,1.14,1.184842105,2.656842105,17.63157895,12.26315789,5.894736842,8.526315789,3.210526316,0
Ca2La0.4SbO6Eu0.6,Ca2La0.4SbO6,Eu,3,0.6,298,615,465,https://doi.org/10.1016/j.jallcom.2017.11.242,mp-1106181, icsd-169492,0.638297872,0.042553191,0.595744681,136,57,8,49,316.74287,138.90547,15.9994,122.90607,5.8,1.95,0.6,1.35,7.59,3.44,1,2.44,10,4,1,3,33.91649947,13.618055,5.5769,8.041155,0.321475625,0.23275862,1.724137928,2.328991691,1.087,3.44,1.14,1.184978723,2.673404255,17.21276596,12.36170213,5.829787234,8.361702128,3.021276596,0
Ca2La0.3SbO6Eu0.7,Ca2La0.3SbO6,Eu,3,0.7,298,615,465,https://doi.org/10.1016/j.jallcom.2017.11.242,mp-1106181, icsd-169492,0.64516129,0.032258065,0.612903226,136,57,8,49,316.74287,138.90547,15.9994,122.90607,5.8,1.95,0.6,1.35,7.59,3.44,1,2.44,10,4,1,3,33.91649947,13.618055,5.5769,8.041155,0.321475625,0.23275862,1.724137928,2.328991691,1.087,3.44,1.14,1.18511828,2.690322581,16.78494624,12.46236559,5.76344086,8.193548387,2.827956989,0
Ca2La0.2SbO6Eu0.8,Ca2La0.2SbO6,Eu,3,0.8,298,615,465,https://doi.org/10.1016/j.jallcom.2017.11.242,mp-1106181, icsd-169492,0.652173913,0.02173913,0.630434783,136,57,8,49,316.74287,138.90547,15.9994,122.90607,5.8,1.95,0.6,1.35,7.59,3.44,1,2.44,10,4,1,3,33.91649947,13.618055,5.5769,8.041155,0.321475625,0.23275862,1.724137928,2.328991691,1.087,3.44,1.14,1.18526087,2.707608696,16.34782609,12.56521739,5.695652174,8.02173913,2.630434783,0
La1.64LiSbO6Eu0.36,La1.64LiSbO6,Eu,3,0.36,298,615,394,https://doi.org/10.1016/j.jallcom.2019.02.132,mp-6674, icsd-72202 icsd-69192,0.622406639,0.10373444,0.518672199,119,57,3,54,283.60587,138.90547,6.941,131.96447,5.45,1.95,0.6,1.35,7.57,3.44,0.98,2.46,9,4,1,3,33.195059,13.618055,5.391714996,8.226340004,0.324966974,0.247706422,1.651376144,2.383242605,1.087,3.44,1.172,1.163078838,2.64253112,20.2780083,12.12863071,5.87966805,8.751037344,5.647302905,0
La1.92LiSbO6Ho0.08,La1.92LiSbO6,Ho,3,0.08,298,542,454,https://doi.org/10.1016/j.jallcom.2019.02.132,mp-6674, icsd-72202 icsd-69192,0.60483871,0.100806452,0.504032258,119,57,3,54,283.60587,138.90547,6.941,131.96447,5.45,1.95,0.6,1.35,7.57,3.44,0.98,2.46,9,4,1,3,33.195059,13.618055,5.391714996,8.226340004,0.324966974,0.247706422,1.651376144,2.383242605,1.041,3.44,1.172,1.163330645,2.598991935,21.31451613,11.87096774,6.052419355,9.181451613,6.080645161,0
La1.92LiSbO6Tm0.08,La1.92LiSbO6,Tm,3,0.08,298,454,359,https://doi.org/10.1016/j.jallcom.2019.02.132,mp-6674, icsd-72202 icsd-69192,0.60483871,0.100806452,0.504032258,119,57,3,54,283.60587,138.90547,6.941,131.96447,5.45,1.95,0.6,1.35,7.57,3.44,0.98,2.46,9,4,1,3,33.195059,13.618055,5.391714996,8.226340004,0.324966974,0.247706422,1.651376144,2.383242605,1.02,3.44,0.9,1.163330645,2.598991935,21.31451613,11.87096774,6.052419355,9.181451613,6.080645161,0
La1.88LiSbO6Dy0.12,La1.88LiSbO6,Dy,3,0.12,298,573,351,https://doi.org/10.1016/j.jallcom.2019.02.132,mp-6674, icsd-72202 icsd-69192,0.607287449,0.101214575,0.506072874,119,57,3,54,283.60587,138.90547,6.941,131.96447,5.45,1.95,0.6,1.35,7.57,3.44,0.98,2.46,9,4,1,3,33.195059,13.618055,5.391714996,8.226340004,0.324966974,0.247706422,1.651376144,2.383242605,1.052,3.44,1.172,1.163295547,2.605060729,21.17004049,11.90688259,6.028340081,9.12145749,6.020242915,0
La1.92LiSbO6Sm0.08,La1.92LiSbO6,Sm,3,0.08,298,599,405,https://doi.org/10.1016/j.jallcom.2019.02.132,mp-6674, icsd-72202 icsd-69192,0.60483871,0.100806452,0.504032258,119,57,3,54,283.60587,138.90547,6.941,131.96447,5.45,1.95,0.6,1.35,7.57,3.44,0.98,2.46,9,4,1,3,33.195059,13.618055,5.391714996,8.226340004,0.324966974,0.247706422,1.651376144,2.383242605,1.098,3.44,1.172,1.163330645,2.598991935,21.31451613,11.87096774,6.052419355,9.181451613,6.080645161,0
CaYAlO4Mn0.001,CaYAlO4,Mn,4,0.001,298,710,335,https://doi.org/10.1186/s40539-014-0015-4,mp-1227044,,0.571428571,0.142857143,0.428571429,80,39,8,31,171.9647886,88.90585,15.9994,72.90645,5.45,1.8,0.6,1.2,7.27,3.44,1,2.44,8,4,1,3,31.93423947,13.618055,5.985769,7.632286,0.335625859,0.220183486,1.467889906,2.149559857,0.8775,3.44,1.04,1.127857143,2.512857143,14.85714286,11.71428571,5.714285714,7.571428571,1.571428571,0
CaYAlO4Mn0.005,CaYAlO4,Mn,4,0.005,298,710,335,https://doi.org/10.1186/s40539-014-0015-4,mp-1227044,,0.571428571,0.142857143,0.428571429,80,39,8,31,171.9647886,88.90585,15.9994,72.90645,5.45,1.8,0.6,1.2,7.27,3.44,1,2.44,8,4,1,3,31.93423947,13.618055,5.985769,7.632286,0.335625859,0.220183486,1.467889906,2.149559857,0.8775,3.44,1.04,1.127857143,2.512857143,14.85714286,11.71428571,5.714285714,7.571428571,1.571428571,0
CaYAlO4Mn0.005,CaYAlO4,Mn,4,0.005,298,710,460,https://doi.org/10.1186/s40539-014-0015-4,mp-1227044,,0.571428571,0.142857143,0.428571429,80,39,8,31,171.9647886,88.90585,15.9994,72.90645,5.45,1.8,0.6,1.2,7.27,3.44,1,2.44,8,4,1,3,31.93423947,13.618055,5.985769,7.632286,0.335625859,0.220183486,1.467889906,2.149559857,0.8775,3.44,1.04,1.127857143,2.512857143,14.85714286,11.71428571,5.714285714,7.571428571,1.571428571,0
CaYAlO4Mn0.01,CaYAlO4,Mn,4,0.01,298,710,335,https://doi.org/10.1186/s40539-014-0015-4,mp-1227044,,0.571428571,0.142857143,0.428571429,80,39,8,31,171.9647886,88.90585,15.9994,72.90645,5.45,1.8,0.6,1.2,7.27,3.44,1,2.44,8,4,1,3,31.93423947,13.618055,5.985769,7.632286,0.335625859,0.220183486,1.467889906,2.149559857,0.8775,3.44,1.04,1.127857143,2.512857143,14.85714286,11.71428571,5.714285714,7.571428571,1.571428571,0
KNaCa2P2O8Na0.04Ce0.04,KNaCa2P2O8Na0.04,Ce,3,0.04,298,367,270,https://doi.org/10.1021/ic402305x,,,0.56980057,0.071225071,0.498575499,73,20,8,12,149.1392313,40.078,15.9994,24.0786,7.4,2.2,0.6,1.6,8.38,3.44,0.82,2.62,11,4,1,3,39.69763716,13.618055,4.34066373,9.27739127,0.312649164,0.216216216,1.486486484,2.043003168,1.15,2.815,1.16,1.152877493,2.541823362,11.71225071,11.68376068,5.142450142,6.56980057,0,0
KNaCa2P2O8Eu0.008,KNaCa2P2O8,Eu,2,0.008,298,472,365,https://doi.org/10.1021/ic402305x,,,0.571428571,0.071428571,0.5,73,20,8,12,149.1392313,40.078,15.9994,24.0786,7.4,2.2,0.6,1.6,8.38,3.44,0.82,2.62,11,4,1,3,39.69763716,13.618055,4.34066373,9.27739127,0.312649164,0.216216216,1.486486484,2.043003168,1.31,2.815,1.16,1.152857143,2.546428571,11.71428571,11.71428571,5.142857143,6.571428571,0,0
K2Ge4O9Mn0.0005,K2Ge4O9,Mn,4,0.0005,298,663,450,https://doi.org/10.1039/C6CP00168H,mp-560875, icsd-189270 icsd-31969 icsd-252282,0.6,0.133333333,0.466666667,59,32,8,24,127.7377,72.64,15.9994,56.6406,4.05,2.2,0.6,1.6,6.27,3.44,0.82,2.62,7,4,1,3,25.85815373,13.618055,4.34066373,9.27739127,0.417862838,0.395061727,1.728395057,2.165045762,0.8775,3.44,0.77,1.164,2.709333333,15.86666667,13.46666667,5.466666667,7.733333333,2.666666667,0
K2Ge4O9Mn0.001,K2Ge4O9,Mn,4,0.001,298,663,450,https://doi.org/10.1039/C6CP00168H,mp-560875, icsd-189270 icsd-31969 icsd-252282,0.6,0.133333333,0.466666667,59,32,8,24,127.7377,72.64,15.9994,56.6406,4.05,2.2,0.6,1.6,6.27,3.44,0.82,2.62,7,4,1,3,25.85815373,13.618055,4.34066373,9.27739127,0.417862838,0.395061727,1.728395057,2.165045762,0.8775,3.44,0.77,1.164,2.709333333,15.86666667,13.46666667,5.466666667,7.733333333,2.666666667,0
K2Ge4O9Mn0.005,K2Ge4O9,Mn,4,0.005,298,663,450,https://doi.org/10.1039/C6CP00168H,mp-560875, icsd-189270 icsd-31969 icsd-252282,0.6,0.133333333,0.466666667,59,32,8,24,127.7377,72.64,15.9994,56.6406,4.05,2.2,0.6,1.6,6.27,3.44,0.82,2.62,7,4,1,3,25.85815373,13.618055,4.34066373,9.27739127,0.417862838,0.395061727,1.728395057,2.165045762,0.8775,3.44,0.77,1.164,2.709333333,15.86666667,13.46666667,5.466666667,7.733333333,2.666666667,0
K2Ge4O9Mn0.01,K2Ge4O9,Mn,4,0.01,298,663,450,https://doi.org/10.1039/C6CP00168H,mp-560875, icsd-189270 icsd-31969 icsd-252282,0.6,0.133333333,0.466666667,59,32,8,24,127.7377,72.64,15.9994,56.6406,4.05,2.2,0.6,1.6,6.27,3.44,0.82,2.62,7,4,1,3,25.85815373,13.618055,4.34066373,9.27739127,0.417862838,0.395061727,1.728395057,2.165045762,0.8775,3.44,0.77,1.164,2.709333333,15.86666667,13.46666667,5.466666667,7.733333333,2.666666667,0
K2Ge4O9Mn0.03,K2Ge4O9,Mn,4,0.03,298,663,450,https://doi.org/10.1039/C6CP00168H,mp-560875, icsd-189270 icsd-31969 icsd-252282,0.6,0.133333333,0.466666667,59,32,8,24,127.7377,72.64,15.9994,56.6406,4.05,2.2,0.6,1.6,6.27,3.44,0.82,2.62,7,4,1,3,25.85815373,13.618055,4.34066373,9.27739127,0.417862838,0.395061727,1.728395057,2.165045762,0.8775,3.44,0.77,1.164,2.709333333,15.86666667,13.46666667,5.466666667,7.733333333,2.666666667,0
K2Ge4O9Mn0.05,K2Ge4O9,Mn,4,0.05,298,663,450,https://doi.org/10.1039/C6CP00168H,mp-560875, icsd-189270 icsd-31969 icsd-252282,0.6,0.133333333,0.466666667,59,32,8,24,127.7377,72.64,15.9994,56.6406,4.05,2.2,0.6,1.6,6.27,3.44,0.82,2.62,7,4,1,3,25.85815373,13.618055,4.34066373,9.27739127,0.417862838,0.395061727,1.728395057,2.165045762,0.8775,3.44,0.77,1.164,2.709333333,15.86666667,13.46666667,5.466666667,7.733333333,2.666666667,0
LiNaGe4O9Mn0.00005,LiNaGe4O9,Mn,4,5.00E-05,298,661,295,https://doi.org/10.1111/jace.14168,mp-6663, icsd-86152 icsd-20112,0.6,0.066666667,0.533333333,54,32,3,29,118.5701693,72.64,6.941,65.699,5.1,1.8,0.6,1.2,7.36,3.44,0.93,2.51,8,4,1,3,32.04828196,13.618055,5.13907696,8.47897804,0.341032608,0.235294117,1.568627448,2.195743875,0.8775,3.44,0.9,1.098666667,2.727333333,14.26666667,13.46666667,5.066666667,6.533333333,2.666666667,0
LiNaGe4O9Mn0.0001,LiNaGe4O9,Mn,4,0.0001,298,661,295,https://doi.org/10.1111/jace.14168,mp-6663, icsd-86152 icsd-20112,0.6,0.066666667,0.533333333,54,32,3,29,118.5701693,72.64,6.941,65.699,5.1,1.8,0.6,1.2,7.36,3.44,0.93,2.51,8,4,1,3,32.04828196,13.618055,5.13907696,8.47897804,0.341032608,0.235294117,1.568627448,2.195743875,0.8775,3.44,0.9,1.098666667,2.727333333,14.26666667,13.46666667,5.066666667,6.533333333,2.666666667,0
LiNaGe4O9Mn0.0005,LiNaGe4O9,Mn,4,0.0005,298,661,295,https://doi.org/10.1111/jace.14168,mp-6663, icsd-86152 icsd-20112,0.6,0.066666667,0.533333333,54,32,3,29,118.5701693,72.64,6.941,65.699,5.1,1.8,0.6,1.2,7.36,3.44,0.93,2.51,8,4,1,3,32.04828196,13.618055,5.13907696,8.47897804,0.341032608,0.235294117,1.568627448,2.195743875,0.8775,3.44,0.9,1.098666667,2.727333333,14.26666667,13.46666667,5.066666667,6.533333333,2.666666667,0
LiNaGe4O9Mn0.001,LiNaGe4O9,Mn,4,0.001,298,661,295,https://doi.org/10.1111/jace.14168,mp-6663, icsd-86152 icsd-20112,0.6,0.066666667,0.533333333,54,32,3,29,118.5701693,72.64,6.941,65.699,5.1,1.8,0.6,1.2,7.36,3.44,0.93,2.51,8,4,1,3,32.04828196,13.618055,5.13907696,8.47897804,0.341032608,0.235294117,1.568627448,2.195743875,0.8775,3.44,0.9,1.098666667,2.727333333,14.26666667,13.46666667,5.066666667,6.533333333,2.666666667,0
LiNaGe4O9Mn0.005,LiNaGe4O9,Mn,4,0.005,298,661,295,https://doi.org/10.1111/jace.14168,mp-6663, icsd-86152 icsd-20112,0.6,0.066666667,0.533333333,54,32,3,29,118.5701693,72.64,6.941,65.699,5.1,1.8,0.6,1.2,7.36,3.44,0.93,2.51,8,4,1,3,32.04828196,13.618055,5.13907696,8.47897804,0.341032608,0.235294117,1.568627448,2.195743875,0.8775,3.44,0.9,1.098666667,2.727333333,14.26666667,13.46666667,5.066666667,6.533333333,2.666666667,0
LiNaGe4O9Mn0.02,LiNaGe4O9,Mn,4,0.02,298,661,295,https://doi.org/10.1111/jace.14168,mp-6663, icsd-86152 icsd-20112,0.6,0.066666667,0.533333333,54,32,3,29,118.5701693,72.64,6.941,65.699,5.1,1.8,0.6,1.2,7.36,3.44,0.93,2.51,8,4,1,3,32.04828196,13.618055,5.13907696,8.47897804,0.341032608,0.235294117,1.568627448,2.195743875,0.8775,3.44,0.9,1.098666667,2.727333333,14.26666667,13.46666667,5.066666667,6.533333333,2.666666667,0
SrGe3.99O9Mn0.01,SrGe3.99O9,Mn,4,0.01,298,670,430,https://doi.org/10.1039/C6TC01813K,mp-9380, icsd-82393,0.643316655,0.071479628,0.571837026,78,38,8,30,176.2594,87.62,15.9994,71.6206,3.85,2,0.6,1.4,6.4,3.44,0.95,2.49,8,4,2,2,27.21235745,13.618055,5.69486745,7.92318755,0.389062499,0.363636363,2.077922073,2.259735897,0.8775,3.44,0.77,1.124538956,2.85417441,16.98927806,14.42887777,5.569692638,7.852751966,3.566833452,0
SrGe3.98O9Mn0.02,SrGe3.98O9,Mn,4,0.02,298,670,430,https://doi.org/10.1039/C6TC01813K,mp-9380, icsd-82393,0.643776824,0.071530758,0.572246066,78,38,8,30,176.2594,87.62,15.9994,71.6206,3.85,2,0.6,1.4,6.4,3.44,0.95,2.49,8,4,2,2,27.21235745,13.618055,5.69486745,7.92318755,0.389062499,0.363636363,2.077922073,2.259735897,0.8775,3.44,0.77,1.124792561,2.854778255,16.97854077,14.42918455,5.56795422,7.848354793,3.56223176,0
SrGe3.96O9Mn0.04,SrGe3.96O9,Mn,4,0.04,298,670,430,https://doi.org/10.1039/C6TC01813K,mp-9380, icsd-82393,0.64469914,0.071633238,0.573065903,78,38,8,30,176.2594,87.62,15.9994,71.6206,3.85,2,0.6,1.4,6.4,3.44,0.95,2.49,8,4,2,2,27.21235745,13.618055,5.69486745,7.92318755,0.389062499,0.363636363,2.077922073,2.259735897,0.8775,3.44,0.77,1.12530086,2.855988539,16.95702006,14.42979943,5.564469914,7.839541547,3.553008596,0
SrGe3.92O9Mn0.08,SrGe3.92O9,Mn,4,0.08,298,670,430,https://doi.org/10.1039/C6TC01813K,mp-9380, icsd-82393,0.646551724,0.07183908,0.574712644,78,38,8,30,176.2594,87.62,15.9994,71.6206,3.85,2,0.6,1.4,6.4,3.44,0.95,2.49,8,4,2,2,27.21235745,13.618055,5.69486745,7.92318755,0.389062499,0.363636363,2.077922073,2.259735897,0.8775,3.44,0.77,1.126321839,2.85841954,16.9137931,14.43103448,5.557471264,7.82183908,3.534482759,0
SrGe3.88O9Mn0.12,SrGe3.88O9,Mn,4,0.12,298,670,430,https://doi.org/10.1039/C6TC01813K,mp-9380, icsd-82393,0.648414986,0.07204611,0.576368876,78,38,8,30,176.2594,87.62,15.9994,71.6206,3.85,2,0.6,1.4,6.4,3.44,0.95,2.49,8,4,2,2,27.21235745,13.618055,5.69486745,7.92318755,0.389062499,0.363636363,2.077922073,2.259735897,0.8775,3.44,0.77,1.127348703,2.860864553,16.870317,14.43227666,5.550432277,7.804034582,3.515850144,0
SrGe3.84O9Mn0.16,SrGe3.84O9,Mn,4,0.16,298,670,430,https://doi.org/10.1039/C6TC01813K,mp-9380, icsd-82393,0.650289017,0.072254335,0.578034682,78,38,8,30,176.2594,87.62,15.9994,71.6206,3.85,2,0.6,1.4,6.4,3.44,0.95,2.49,8,4,2,2,27.21235745,13.618055,5.69486745,7.92318755,0.389062499,0.363636363,2.077922073,2.259735897,0.8775,3.44,0.77,1.128381503,2.863323699,16.8265896,14.43352601,5.543352601,7.786127168,3.497109827,0
BaGe3.99O9Mn0.01,BaGe3.99O9,Mn,4,0.01,298,669,440,https://doi.org/10.1039/C6TC01813K,mp-9380, icsd-82393,0.643316655,0.071479628,0.571837026,96,56,8,48,225.9664,137.327,15.9994,121.3276,4,2.15,0.6,1.55,6.34,3.44,0.89,2.55,8,4,2,2,26.7291546,13.618055,5.2116646,8.4063904,0.402208201,0.387499999,1.999999995,2.353816666,0.8775,3.44,0.77,1.136690493,2.849885633,18.27591137,14.42887777,5.712651894,8.281629736,4.281629736,0
