Repository: Anushervon006/emission-ml

# 📊 Dataset

This directory contains the dataset and reproducibility files used in the
machine-learning analysis of inorganic phosphor emission wavelengths.

## 🔬 Main Dataset

**File:** `group_one_dopant_without_exact_duplicates.csv`

The dataset contains inorganic phosphor materials together with
physicochemical descriptors used as input variables for machine-learning
models.

**Target variable:** `Emission max. (nm)`

The dataset represents the single-dopant subset after removal of exact
duplicate entries.

File: data/group_one_dopant_without_exact_duplicates.csv (part 21 of 27)
Inorganic phosphor,Host,1st dopant,1st dopant valency,1st doping concentration,Temp. (K),Emission max. (nm),Excitation source ,Reference,MP-ID,ICSD-ID,Atomic Ratio_max,Atomic Ratio_min,Atomic Ratio_diff,Atomic Number_sum,Atomic Number_max,Atomic Number_min,Atomic Number_diff,Atomic Weight_sum,Atomic Weight_max,Atomic Weight_min,Atomic Weight_diff,Atomic Radius_sum,Atomic Radius_max,Atomic Radius_min,Atomic Radius_diff,EN pauling_sum,EN pauling_max,EN pauling_min,EN pauling_diff,Valence Electron_sum,Valence Electron_max,Valence Electron_min,Valence Electron_diff,Ionization Energy_sum,Ionization Energy_max,Ionization Energy_min,Ionization Energy_diff,electronegativity_diff_ratio,radius_mismatch,electron_density,mass_to_charge,ionic_radius_emission_center,EN_ligand_avg,ionic_radius_substituted,avg_ionic_radius_host,avg_EN_host,avg_atomic_number_host,avg_group_host,avg_s_electrons,avg_p_electrons,avg_d_electrons,avg_f_electrons
BaGe3.98O9Mn0.02,BaGe3.98O9,Mn,4,0.02,298,669,440,https://doi.org/10.1039/C6TC01813K,mp-9380, icsd-82393,0.643776824,0.071530758,0.572246066,96,56,8,48,225.9664,137.327,15.9994,121.3276,4,2.15,0.6,1.55,6.34,3.44,0.89,2.55,8,4,2,2,26.7291546,13.618055,5.2116646,8.4063904,0.402208201,0.387499999,1.999999995,2.353816666,0.8775,3.44,0.77,1.13695279,2.850486409,18.26609442,14.42918455,5.711015737,8.277539342,4.277539342,0
BaGe3.96O9Mn0.04,BaGe3.96O9,Mn,4,0.04,298,669,440,https://doi.org/10.1039/C6TC01813K,mp-9380, icsd-82393,0.64469914,0.071633238,0.573065903,96,56,8,48,225.9664,137.327,15.9994,121.3276,4,2.15,0.6,1.55,6.34,3.44,0.89,2.55,8,4,2,2,26.7291546,13.618055,5.2116646,8.4063904,0.402208201,0.387499999,1.999999995,2.353816666,0.8775,3.44,0.77,1.13747851,2.851690544,18.24641834,14.42979943,5.70773639,8.269340974,4.269340974,0
BaGe3.94O9Mn0.06,BaGe3.94O9,Mn,4,0.06,298,669,440,https://doi.org/10.1039/C6TC01813K,mp-9380, icsd-82393,0.645624103,0.071736011,0.573888092,96,56,8,48,225.9664,137.327,15.9994,121.3276,4,2.15,0.6,1.55,6.34,3.44,0.89,2.55,8,4,2,2,26.7291546,13.618055,5.2116646,8.4063904,0.402208201,0.387499999,1.999999995,2.353816666,0.8775,3.44,0.77,1.138005739,2.852898135,18.2266858,14.43041607,5.704447633,8.261119082,4.261119082,0
BaGe3.92O9Mn0.08,BaGe3.92O9,Mn,4,0.08,298,669,440,https://doi.org/10.1039/C6TC01813K,mp-9380, icsd-82393,0.646551724,0.07183908,0.574712644,96,56,8,48,225.9664,137.327,15.9994,121.3276,4,2.15,0.6,1.55,6.34,3.44,0.89,2.55,8,4,2,2,26.7291546,13.618055,5.2116646,8.4063904,0.402208201,0.387499999,1.999999995,2.353816666,0.8775,3.44,0.77,1.138534483,2.854109195,18.20689655,14.43103448,5.701149425,8.252873563,4.252873563,0
BaGe3.88O9Mn0.12,BaGe3.88O9,Mn,4,0.12,298,669,440,https://doi.org/10.1039/C6TC01813K,mp-9380, icsd-82393,0.648414986,0.07204611,0.576368876,96,56,8,48,225.9664,137.327,15.9994,121.3276,4,2.15,0.6,1.55,6.34,3.44,0.89,2.55,8,4,2,2,26.7291546,13.618055,5.2116646,8.4063904,0.402208201,0.387499999,1.999999995,2.353816666,0.8775,3.44,0.77,1.139596542,2.856541787,18.16714697,14.43227666,5.694524496,8.236311239,4.236311239,0
Li2MgZr0.996O4Mn0.004,Li2MgZr0.996O4,Mn,4,0.004,298,670,335,https://doi.org/10.1016/j.jlumin.2017.05.002,mp-1222626,,0.500250125,0.124562281,0.375687844,63,40,3,37,138.4694,91.224,6.941,84.283,5.1,1.55,0.6,0.95,7.06,3.44,0.98,2.46,9,4,1,3,33.290132,13.618055,5.391714996,8.226340004,0.348441926,0.186274509,1.764705879,2.197926984,0.8775,3.44,0.86,1.070105053,2.295482741,11.23561781,9.002501251,4.747373687,4.993496748,1.494747374,0
KNaSiF6Mn0.06,KNaSiF6,Mn,4,0.06,298,629,460,https://doi.org/10.1021/acsami.6b01905,mp-556934, icsd-183232 icsd-71334,0.666666667,0.111111111,0.555555556,53,19,9,10,109.1719725,39.0983,18.9984032,20.0998968,5.6,2.2,0.5,1.7,7.63,3.98,0.82,3.16,9,5,1,4,35.05424069,17.42282,4.34066373,13.08215627,0.414154652,0.303571428,1.607142854,2.059848537,0.8775,3.98,1.16,0.827777778,3.058888889,10.88888889,13.11111111,4.666666667,6.222222222,0,0
Cs2SiF6Mn0.1075,Cs2SiF6,Mn,4,0.1075,296,632,460,https://doi.org/10.1021/acsphotonics.7b00852,mp-4047, icsd-26871 icsd-38548,0.666666667,0.111111111,0.555555556,78,55,9,46,179.9893551,132.9054519,18.9984032,113.9070487,4.2,2.6,0.5,2.1,6.67,3.98,0.79,3.19,8,5,1,4,29.46840573,17.42282,3.893905727,13.52891427,0.478260869,0.499999999,1.9047619,2.307555834,0.8775,3.98,0.54,0.932222222,3.04,19.77777778,13.11111111,5.777777778,9.555555556,4.444444444,0
Cs2SiF6Mn0.1075,Cs2SiF6,Mn,4,0.1075,323,632,460,https://doi.org/10.1021/acsphotonics.7b00852,mp-4047, icsd-26871 icsd-38548,0.666666667,0.111111111,0.555555556,78,55,9,46,179.9893551,132.9054519,18.9984032,113.9070487,4.2,2.6,0.5,2.1,6.67,3.98,0.79,3.19,8,5,1,4,29.46840573,17.42282,3.893905727,13.52891427,0.478260869,0.499999999,1.9047619,2.307555834,0.8775,3.98,0.54,0.932222222,3.04,19.77777778,13.11111111,5.777777778,9.555555556,4.444444444,0
Cs2SiF6Mn0.1075,Cs2SiF6,Mn,4,0.1075,373,632,460,https://doi.org/10.1021/acsphotonics.7b00852,mp-4047, icsd-26871 icsd-38548,0.666666667,0.111111111,0.555555556,78,55,9,46,179.9893551,132.9054519,18.9984032,113.9070487,4.2,2.6,0.5,2.1,6.67,3.98,0.79,3.19,8,5,1,4,29.46840573,17.42282,3.893905727,13.52891427,0.478260869,0.499999999,1.9047619,2.307555834,0.8775,3.98,0.54,0.932222222,3.04,19.77777778,13.11111111,5.777777778,9.555555556,4.444444444,0
Cs2SiF6Mn0.1075,Cs2SiF6,Mn,4,0.1075,423,632,460,https://doi.org/10.1021/acsphotonics.7b00852,mp-4047, icsd-26871 icsd-38548,0.666666667,0.111111111,0.555555556,78,55,9,46,179.9893551,132.9054519,18.9984032,113.9070487,4.2,2.6,0.5,2.1,6.67,3.98,0.79,3.19,8,5,1,4,29.46840573,17.42282,3.893905727,13.52891427,0.478260869,0.499999999,1.9047619,2.307555834,0.8775,3.98,0.54,0.932222222,3.04,19.77777778,13.11111111,5.777777778,9.555555556,4.444444444,0
Cs2SiF6Mn0.1075,Cs2SiF6,Mn,4,0.1075,473,632,460,https://doi.org/10.1021/acsphotonics.7b00852,mp-4047, icsd-26871 icsd-38548,0.666666667,0.111111111,0.555555556,78,55,9,46,179.9893551,132.9054519,18.9984032,113.9070487,4.2,2.6,0.5,2.1,6.67,3.98,0.79,3.19,8,5,1,4,29.46840573,17.42282,3.893905727,13.52891427,0.478260869,0.499999999,1.9047619,2.307555834,0.8775,3.98,0.54,0.932222222,3.04,19.77777778,13.11111111,5.777777778,9.555555556,4.444444444,0
Cs2SiF6Mn0.1075,Cs2SiF6,Mn,4,0.1075,523,632,460,https://doi.org/10.1021/acsphotonics.7b00852,mp-4047, icsd-26871 icsd-38548,0.666666667,0.111111111,0.555555556,78,55,9,46,179.9893551,132.9054519,18.9984032,113.9070487,4.2,2.6,0.5,2.1,6.67,3.98,0.79,3.19,8,5,1,4,29.46840573,17.42282,3.893905727,13.52891427,0.478260869,0.499999999,1.9047619,2.307555834,0.8775,3.98,0.54,0.932222222,3.04,19.77777778,13.11111111,5.777777778,9.555555556,4.444444444,0
Cs2SiF6Mn0.1075,Cs2SiF6,Mn,4,0.1075,573,632,460,https://doi.org/10.1021/acsphotonics.7b00852,mp-4047, icsd-26871 icsd-38548,0.666666667,0.111111111,0.555555556,78,55,9,46,179.9893551,132.9054519,18.9984032,113.9070487,4.2,2.6,0.5,2.1,6.67,3.98,0.79,3.19,8,5,1,4,29.46840573,17.42282,3.893905727,13.52891427,0.478260869,0.499999999,1.9047619,2.307555834,0.8775,3.98,0.54,0.932222222,3.04,19.77777778,13.11111111,5.777777778,9.555555556,4.444444444,0
BaNb2O6Sm0.005,BaNb2O6,Sm,3,0.005,298,599,405,https://doi.org/10.1016/j.jlumin.2016.03.025,"mp-28150,mp-555050,mp-640553", icsd-28253 icsd-39320 icsd-28253,0.666666667,0.111111111,0.555555556,105,56,8,48,246.23278,137.327,15.9994,121.3276,4.2,2.15,0.6,1.55,5.93,3.44,0.89,2.55,10,4,2,2,25.5885696,13.618055,5.2116646,8.4063904,0.430016863,0.369047618,2.380952375,2.345074095,1.098,3.44,0.82,1.187777778,2.747777778,20.66666667,12,6,9.333333333,5.333333333,0
BaNb2O6Sm0.015,BaNb2O6,Sm,3,0.015,298,599,405,https://doi.org/10.1016/j.jlumin.2016.03.025,"mp-28150,mp-555050,mp-640553", icsd-28253 icsd-39320 icsd-28253,0.666666667,0.111111111,0.555555556,105,56,8,48,246.23278,137.327,15.9994,121.3276,4.2,2.15,0.6,1.55,5.93,3.44,0.89,2.55,10,4,2,2,25.5885696,13.618055,5.2116646,8.4063904,0.430016863,0.369047618,2.380952375,2.345074095,1.098,3.44,0.82,1.187777778,2.747777778,20.66666667,12,6,9.333333333,5.333333333,0
BaNb2O6Sm0.025,BaNb2O6,Sm,3,0.025,298,599,405,https://doi.org/10.1016/j.jlumin.2016.03.025,"mp-28150,mp-555050,mp-640553", icsd-28253 icsd-39320 icsd-28253,0.666666667,0.111111111,0.555555556,105,56,8,48,246.23278,137.327,15.9994,121.3276,4.2,2.15,0.6,1.55,5.93,3.44,0.89,2.55,10,4,2,2,25.5885696,13.618055,5.2116646,8.4063904,0.430016863,0.369047618,2.380952375,2.345074095,1.098,3.44,0.82,1.187777778,2.747777778,20.66666667,12,6,9.333333333,5.333333333,0
Li0.97AlSiO4Sm0.03,Li0.97AlSiO4,Sm,3,0.03,298,602,402,https://doi.org/10.1016/j.jallcom.2016.08.057,"mp-18220,mp-14399,mp-6326,mp-1222444,mp-6327,mp-558713,mp-556544,mp-1222553,mp-559689", icsd-92708 icsd-32595 icsd-22011 icsd-22012 icsd-22013 icsd-22010 icsd-2929 icsd-24888 icsd-22015 icsd-22014 icsd-38167 icsd-66137 icsd-97909,0.573888092,0.139167862,0.43472023,38,14,3,11,78.0074386,28.0855,6.941,21.1445,4.4,1.45,0.6,0.85,7.93,3.44,0.98,2.46,8,4,1,3,33.147219,13.618055,5.391714996,8.226340004,0.310214375,0.193181818,1.818181814,2.052827331,1.098,3.44,0.9,1.02266858,2.614146341,8.882352941,13.19512195,4.43472023,4.447632712,0,0
NaLa0.6MgWO6Eu0.4,NaLa0.6MgWO6,Eu,3,0.4,298,615,464,https://doi.org/10.1016/j.materresbull.2012.03.023,"mp-558194,mp-556619", icsd-187079 icsd-174386 icsd-172413 icsd-40497,0.625,0.0625,0.5625,162,74,8,66,386.0396393,183.84,15.9994,167.8406,7.2,1.95,0.6,1.35,9.14,3.44,0.93,2.51,12,4,1,3,39.84429796,13.618055,5.13907696,8.47897804,0.274617068,0.1875,1.666666664,2.382960736,1.087,3.44,1.16,1.151027778,2.697916667,18.66666667,11.125,5.645833333,7.75,3.8125,1.458333333
NaLa0.95MgWO6Sm0.05,NaLa0.95MgWO6,Sm,3,0.05,298,644,405,https://doi.org/10.1016/j.materresbull.2012.03.023,"mp-558194,mp-556619", icsd-187079 icsd-174386 icsd-172413 icsd-40497,0.603015075,0.095477387,0.507537688,162,74,8,66,386.0396393,183.84,15.9994,167.8406,7.2,1.95,0.6,1.35,9.14,3.44,0.93,2.51,12,4,1,3,39.84429796,13.618055,5.13907696,8.47897804,0.274617068,0.1875,1.666666664,2.382960736,1.098,3.44,1.16,1.151765494,2.641708543,20.01507538,10.83919598,5.869346734,8.32160804,4.417085427,1.407035176
NaLa0.8MgWO6Tb0.2,NaLa0.8MgWO6,Tb,3,0.2,298,544,485,https://doi.org/10.1016/j.materresbull.2012.03.023,"mp-558194,mp-556619", icsd-187079 icsd-174386 icsd-172413 icsd-40497,0.612244898,0.081632653,0.530612245,162,74,8,66,386.0396393,183.84,15.9994,167.8406,7.2,1.95,0.6,1.35,9.14,3.44,0.93,2.51,12,4,1,3,39.84429796,13.618055,5.13907696,8.47897804,0.274617068,0.1875,1.666666664,2.382960736,1.063,3.44,1.16,1.151455782,2.665306122,19.44897959,10.95918367,5.775510204,8.081632653,4.163265306,1.428571429
MgOSm0.0002,MgO,Sm,3,0.0002,298,604,404,https://doi.org/10.1016/j.molstruc.2016.09.046,"mp-1265,mp-1065577,mp-1192189,mp-1180973,mp-1192043,mp-549706,mp-1180312 ,mp-775808,mp-776911,mp-1190533,mp-1101930,mp-1190649,mp-1191789,mp-1245039,mp-1245045,mp-1245232,mp-1244962,mp-1245157,mp-1009129,mp-1245143,mp-1245195,mp-1245128,mp-1009127", icsd-64928 icsd-236617 icsd-642716 icsd-170905 icsd-159369 icsd-157525 icsd-188324 icsd-157524 icsd-44927 icsd-104844 icsd-159372 icsd-159371 icsd-161607 icsd-26958 icsd-104845 icsd-56143 icsd-157527 icsd-642712 icsd-159376 icsd-159374 icsd-642713 icsd-60492 icsd-157528 icsd-31051 icsd-41990 icsd-52275 icsd-159375 icsd-159373 icsd-169450 icsd-157523 icsd-181456 icsd-173128 icsd-248385 icsd-77821 icsd-29127 icsd-77759 icsd-64930 icsd-158103 icsd-101007 icsd-61325 icsd-9863 icsd-64929 icsd-159377 icsd-159368 icsd-642714 icsd-159367 icsd-88058 icsd-60692 icsd-173132 icsd-95468 icsd-157526 icsd-52026 icsd-159378 icsd-161059 icsd-181458 icsd-181457 icsd-181460 icsd-162607 icsd-181461 icsd-236618 icsd-161842 icsd-181462 icsd-181463 icsd-181465 icsd-181464 icsd-181466 icsd-166273 icsd-248386,0.5,0.5,0,20,12,8,4,40.3044,24.305,15.9994,8.3056,2.1,1.5,0.6,0.9,4.75,3.44,1.31,2.13,6,4,2,2,21.264291,13.618055,7.646236,5.971819,0.448421052,0.428571427,2.857142844,2.015219999,1.098,3.44,0.86,1.06,2.375,10,9,5,5,0,0
MgOSm0.0004,MgO,Sm,3,0.0004,298,604,404,https://doi.org/10.1016/j.molstruc.2016.09.046,"mp-1265,mp-1065577,mp-1192189,mp-1180973,mp-1192043,mp-549706,mp-1180312 ,mp-775808,mp-776911,mp-1190533,mp-1101930,mp-1190649,mp-1191789,mp-1245039,mp-1245045,mp-1245232,mp-1244962,mp-1245157,mp-1009129,mp-1245143,mp-1245195,mp-1245128,mp-1009127", icsd-64928 icsd-236617 icsd-642716 icsd-170905 icsd-159369 icsd-157525 icsd-188324 icsd-157524 icsd-44927 icsd-104844 icsd-159372 icsd-159371 icsd-161607 icsd-26958 icsd-104845 icsd-56143 icsd-157527 icsd-642712 icsd-159376 icsd-159374 icsd-642713 icsd-60492 icsd-157528 icsd-31051 icsd-41990 icsd-52275 icsd-159375 icsd-159373 icsd-169450 icsd-157523 icsd-181456 icsd-173128 icsd-248385 icsd-77821 icsd-29127 icsd-77759 icsd-64930 icsd-158103 icsd-101007 icsd-61325 icsd-9863 icsd-64929 icsd-159377 icsd-159368 icsd-642714 icsd-159367 icsd-88058 icsd-60692 icsd-173132 icsd-95468 icsd-157526 icsd-52026 icsd-159378 icsd-161059 icsd-181458 icsd-181457 icsd-181460 icsd-162607 icsd-181461 icsd-236618 icsd-161842 icsd-181462 icsd-181463 icsd-181465 icsd-181464 icsd-181466 icsd-166273 icsd-248386,0.5,0.5,0,20,12,8,4,40.3044,24.305,15.9994,8.3056,2.1,1.5,0.6,0.9,4.75,3.44,1.31,2.13,6,4,2,2,21.264291,13.618055,7.646236,5.971819,0.448421052,0.428571427,2.857142844,2.015219999,1.098,3.44,0.86,1.06,2.375,10,9,5,5,0,0
MgOSm0.0006,MgO,Sm,3,0.0006,298,604,404,https://doi.org/10.1016/j.molstruc.2016.09.046,"mp-1265,mp-1065577,mp-1192189,mp-1180973,mp-1192043,mp-549706,mp-1180312 ,mp-775808,mp-776911,mp-1190533,mp-1101930,mp-1190649,mp-1191789,mp-1245039,mp-1245045,mp-1245232,mp-1244962,mp-1245157,mp-1009129,mp-1245143,mp-1245195,mp-1245128,mp-1009127", icsd-64928 icsd-236617 icsd-642716 icsd-170905 icsd-159369 icsd-157525 icsd-188324 icsd-157524 icsd-44927 icsd-104844 icsd-159372 icsd-159371 icsd-161607 icsd-26958 icsd-104845 icsd-56143 icsd-157527 icsd-642712 icsd-159376 icsd-159374 icsd-642713 icsd-60492 icsd-157528 icsd-31051 icsd-41990 icsd-52275 icsd-159375 icsd-159373 icsd-169450 icsd-157523 icsd-181456 icsd-173128 icsd-248385 icsd-77821 icsd-29127 icsd-77759 icsd-64930 icsd-158103 icsd-101007 icsd-61325 icsd-9863 icsd-64929 icsd-159377 icsd-159368 icsd-642714 icsd-159367 icsd-88058 icsd-60692 icsd-173132 icsd-95468 icsd-157526 icsd-52026 icsd-159378 icsd-161059 icsd-181458 icsd-181457 icsd-181460 icsd-162607 icsd-181461 icsd-236618 icsd-161842 icsd-181462 icsd-181463 icsd-181465 icsd-181464 icsd-181466 icsd-166273 icsd-248386,0.5,0.5,0,20,12,8,4,40.3044,24.305,15.9994,8.3056,2.1,1.5,0.6,0.9,4.75,3.44,1.31,2.13,6,4,2,2,21.264291,13.618055,7.646236,5.971819,0.448421052,0.428571427,2.857142844,2.015219999,1.098,3.44,0.86,1.06,2.375,10,9,5,5,0,0
MgOSm0.0008,MgO,Sm,3,0.0008,298,604,404,https://doi.org/10.1016/j.molstruc.2016.09.046,"mp-1265,mp-1065577,mp-1192189,mp-1180973,mp-1192043,mp-549706,mp-1180312 ,mp-775808,mp-776911,mp-1190533,mp-1101930,mp-1190649,mp-1191789,mp-1245039,mp-1245045,mp-1245232,mp-1244962,mp-1245157,mp-1009129,mp-1245143,mp-1245195,mp-1245128,mp-1009127", icsd-64928 icsd-236617 icsd-642716 icsd-170905 icsd-159369 icsd-157525 icsd-188324 icsd-157524 icsd-44927 icsd-104844 icsd-159372 icsd-159371 icsd-161607 icsd-26958 icsd-104845 icsd-56143 icsd-157527 icsd-642712 icsd-159376 icsd-159374 icsd-642713 icsd-60492 icsd-157528 icsd-31051 icsd-41990 icsd-52275 icsd-159375 icsd-159373 icsd-169450 icsd-157523 icsd-181456 icsd-173128 icsd-248385 icsd-77821 icsd-29127 icsd-77759 icsd-64930 icsd-158103 icsd-101007 icsd-61325 icsd-9863 icsd-64929 icsd-159377 icsd-159368 icsd-642714 icsd-159367 icsd-88058 icsd-60692 icsd-173132 icsd-95468 icsd-157526 icsd-52026 icsd-159378 icsd-161059 icsd-181458 icsd-181457 icsd-181460 icsd-162607 icsd-181461 icsd-236618 icsd-161842 icsd-181462 icsd-181463 icsd-181465 icsd-181464 icsd-181466 icsd-166273 icsd-248386,0.5,0.5,0,20,12,8,4,40.3044,24.305,15.9994,8.3056,2.1,1.5,0.6,0.9,4.75,3.44,1.31,2.13,6,4,2,2,21.264291,13.618055,7.646236,5.971819,0.448421052,0.428571427,2.857142844,2.015219999,1.098,3.44,0.86,1.06,2.375,10,9,5,5,0,0
La2.97BrSi2S8Ce0.03,La2.97BrSi2S8,Ce,3,0.03,298,466,375,https://doi.org/10.1021/acsami.5b12125,mp-560523, icsd-411996,0.572655691,0.071581961,0.501073729,122,57,14,43,278.95997,138.90547,28.0855,110.81997,5.2,1.95,1,0.95,8.54,2.96,1.1,1.86,12,5,1,4,35.9024,11.81381,5.5769,6.23691,0.217798595,0.182692307,2.307692303,2.286557131,1.15,2.77,1.172,0.893581961,2.195204009,25.79026485,13.02147459,7.418754474,13.19112384,5.180386543,0
La2.85BrSi2S8Ce0.15,La2.85BrSi2S8,Ce,3,0.15,298,466,375,https://doi.org/10.1021/acsami.5b12125,mp-560523, icsd-411996,0.577617329,0.072202166,0.505415162,122,57,14,43,278.95997,138.90547,28.0855,110.81997,5.2,1.95,1,0.95,8.54,2.96,1.1,1.86,12,5,1,4,35.9024,11.81381,5.5769,6.23691,0.217798595,0.182692307,2.307692303,2.286557131,1.15,2.77,1.172,0.891169675,2.204693141,25.5198556,13.10830325,7.379061372,13.09747292,5.0433213,0
La2.7BrSi2S8Ce0.3,La2.7BrSi2S8,Ce,3,0.3,298,466,375,https://doi.org/10.1021/acsami.5b12125,mp-560523, icsd-411996,0.583941606,0.072992701,0.510948905,122,57,14,43,278.95997,138.90547,28.0855,110.81997,5.2,1.95,1,0.95,8.54,2.96,1.1,1.86,12,5,1,4,35.9024,11.81381,5.5769,6.23691,0.217798595,0.182692307,2.307692303,2.286557131,1.15,2.77,1.172,0.888094891,2.216788321,25.17518248,13.2189781,7.328467153,12.97810219,4.868613139,0
La2.55BrSi2S8Ce0.45,La2.55BrSi2S8,Ce,3,0.45,298,466,375,https://doi.org/10.1021/acsami.5b12125,mp-560523, icsd-411996,0.590405904,0.073800738,0.516605166,122,57,14,43,278.95997,138.90547,28.0855,110.81997,5.2,1.95,1,0.95,8.54,2.96,1.1,1.86,12,5,1,4,35.9024,11.81381,5.5769,6.23691,0.217798595,0.182692307,2.307692303,2.286557131,1.15,2.77,1.172,0.88495203,2.229151292,24.82287823,13.33210332,7.276752768,12.85608856,4.6900369,0
La2.97BrSi2S8Eu0.03,La2.97BrSi2S8,Eu,2,0.03,298,640,450,https://doi.org/10.1021/acsami.5b12125,mp-560523, icsd-411996,0.572655691,0.071581961,0.501073729,122,57,14,43,278.95997,138.90547,28.0855,110.81997,5.2,1.95,1,0.95,8.54,2.96,1.1,1.86,12,5,1,4,35.9024,11.81381,5.5769,6.23691,0.217798595,0.182692307,2.307692303,2.286557131,1.31,2.77,1.172,0.893581961,2.195204009,25.79026485,13.02147459,7.418754474,13.19112384,5.180386543,0
La2.94BrSi2S8Eu0.06,La2.94BrSi2S8,Eu,2,0.06,298,640,450,https://doi.org/10.1021/acsami.5b12125,mp-560523, icsd-411996,0.573888092,0.071736011,0.50215208,122,57,14,43,278.95997,138.90547,28.0855,110.81997,5.2,1.95,1,0.95,8.54,2.96,1.1,1.86,12,5,1,4,35.9024,11.81381,5.5769,6.23691,0.217798595,0.182692307,2.307692303,2.286557131,1.31,2.77,1.172,0.892982783,2.197560976,25.723099,13.04304161,7.408895265,13.16786227,5.146341463,0
La2.91BrSi2S8Eu0.09,La2.91BrSi2S8,Eu,2,0.09,298,640,450,https://doi.org/10.1021/acsami.5b12125,mp-560523, icsd-411996,0.575125809,0.071890726,0.503235083,122,57,14,43,278.95997,138.90547,28.0855,110.81997,5.2,1.95,1,0.95,8.54,2.96,1.1,1.86,12,5,1,4,35.9024,11.81381,5.5769,6.23691,0.217798595,0.182692307,2.307692303,2.286557131,1.31,2.77,1.172,0.892381021,2.199928109,25.65564342,13.06470165,7.39899353,13.14450036,5.112149533,0
La2.88BrSi2S8Eu0.12,La2.88BrSi2S8,Eu,2,0.12,298,640,450,https://doi.org/10.1021/acsami.5b12125,mp-560523, icsd-411996,0.576368876,0.07204611,0.504322767,122,57,14,43,278.95997,138.90547,28.0855,110.81997,5.2,1.95,1,0.95,8.54,2.96,1.1,1.86,12,5,1,4,35.9024,11.81381,5.5769,6.23691,0.217798595,0.182692307,2.307692303,2.286557131,1.31,2.77,1.172,0.891776657,2.202305476,25.58789625,13.08645533,7.389048991,13.12103746,5.077809798,0
La2.85BrSi2S8Eu0.15,La2.85BrSi2S8,Eu,2,0.15,298,640,450,https://doi.org/10.1021/acsami.5b12125,mp-560523, icsd-411996,0.577617329,0.072202166,0.505415162,122,57,14,43,278.95997,138.90547,28.0855,110.81997,5.2,1.95,1,0.95,8.54,2.96,1.1,1.86,12,5,1,4,35.9024,11.81381,5.5769,6.23691,0.217798595,0.182692307,2.307692303,2.286557131,1.31,2.77,1.172,0.891169675,2.204693141,25.5198556,13.10830325,7.379061372,13.09747292,5.0433213,0
SrBi2B2O7Sm0.04,SrBi2B2O7,Sm,3,0.04,298,598,403,https://doi.org/10.1039/C6RA26752A,mp-558323,,0.583333333,0.083333333,0.5,134,83,5,78,323.4108,208.9804,10.811,198.1694,5.05,2,0.6,1.4,8.45,3.44,0.95,2.49,10,4,1,3,34.89645745,13.618055,5.69486745,7.92318755,0.294674556,0.277227722,1.980198016,2.413513433,1.098,3.44,1.035,1.085833333,2.7625,22.5,14.16666667,5.833333333,8.5,5.833333333,2.333333333
SrBi2B2O7Eu0.06,SrBi2B2O7,Eu,3,0.06,298,611,393,https://doi.org/10.1039/C6RA26752A,mp-558323,,0.583333333,0.083333333,0.5,134,83,5,78,323.4108,208.9804,10.811,198.1694,5.05,2,0.6,1.4,8.45,3.44,0.95,2.49,10,4,1,3,34.89645745,13.618055,5.69486745,7.92318755,0.294674556,0.277227722,1.980198016,2.413513433,1.087,3.44,1.035,1.085833333,2.7625,22.5,14.16666667,5.833333333,8.5,5.833333333,2.333333333
Sr2Si5N8Eu0.01,Sr2Si5N8,Eu,2,0.01,298,617,455,https://doi.org/10.1016/j.jallcom.2016.01.192,mp-9710, icsd-401500,0.533333333,0.133333333,0.4,59,38,7,31,129.7122,87.62,14.0067,73.6133,3.75,2,0.65,1.35,5.89,3.04,0.95,2.09,7,3,2,1,28.38067745,14.53413,5.69486745,8.83926255,0.354838709,0.359999999,1.866666662,2.198511864,1.31,3.04,1.32,0.692,2.381333333,13.46666667,12.93333333,5.466666667,6.666666667,1.333333333,0
Sr2Si5N8Eu0.02,Sr2Si5N8,Eu,2,0.02,298,617,455,https://doi.org/10.1016/j.jallcom.2016.01.192,mp-9710, icsd-401500,0.533333333,0.133333333,0.4,59,38,7,31,129.7122,87.62,14.0067,73.6133,3.75,2,0.65,1.35,5.89,3.04,0.95,2.09,7,3,2,1,28.38067745,14.53413,5.69486745,8.83926255,0.354838709,0.359999999,1.866666662,2.198511864,1.31,3.04,1.32,0.692,2.381333333,13.46666667,12.93333333,5.466666667,6.666666667,1.333333333,0
Sr2Si5N8Eu0.04,Sr2Si5N8,Eu,2,0.04,298,617,455,https://doi.org/10.1016/j.jallcom.2016.01.192,mp-9710, icsd-401500,0.533333333,0.133333333,0.4,59,38,7,31,129.7122,87.62,14.0067,73.6133,3.75,2,0.65,1.35,5.89,3.04,0.95,2.09,7,3,2,1,28.38067745,14.53413,5.69486745,8.83926255,0.354838709,0.359999999,1.866666662,2.198511864,1.31,3.04,1.32,0.692,2.381333333,13.46666667,12.93333333,5.466666667,6.666666667,1.333333333,0
Sr2Si5N8Eu0.06,Sr2Si5N8,Eu,2,0.06,298,617,455,https://doi.org/10.1016/j.jallcom.2016.01.192,mp-9710, icsd-401500,0.533333333,0.133333333,0.4,59,38,7,31,129.7122,87.62,14.0067,73.6133,3.75,2,0.65,1.35,5.89,3.04,0.95,2.09,7,3,2,1,28.38067745,14.53413,5.69486745,8.83926255,0.354838709,0.359999999,1.866666662,2.198511864,1.31,3.04,1.32,0.692,2.381333333,13.46666667,12.93333333,5.466666667,6.666666667,1.333333333,0
Cs3AlF6Mn0.00183,Cs3AlF6,Mn,4,0.00183,298,634,467,https://doi.org/10.1149/2.0271809jss,,,0.6,0.1,0.5,77,55,9,46,178.8853937,132.9054519,18.9984032,113.9070487,4.35,2.6,0.5,2.1,6.38,3.98,0.79,3.19,7,5,1,4,27.30249473,17.42282,3.893905727,13.52891427,0.499999999,0.48275862,1.609195399,2.323186931,0.8775,3.98,0.675,1.0335,2.786,23.2,11.8,6.3,10.9,6,0
K3ScF6Mn0.003,K3ScF6,Mn,4,0.003,298,631,470,https://doi.org/10.1021/acsami.8b01885,mp-1111079,,0.6,0.1,0.5,49,21,9,12,103.0526152,44.955912,18.9984032,25.9575088,4.3,2.2,0.5,1.7,6.16,3.98,0.82,3.16,7,5,1,4,28.32497373,17.42282,4.34066373,13.08215627,0.512987012,0.395348836,1.627906973,2.103114595,0.8775,3.98,0.885,0.9675,2.77,13.2,10.8,5.3,7.8,0.1,0
K3ScF6Mn0.0341,K3ScF6,Mn,4,0.0341,298,630,460,https://doi.org/10.1021/acsami.7b00749,mp-1111079,,0.6,0.1,0.5,49,21,9,12,103.0526152,44.955912,18.9984032,25.9575088,4.3,2.2,0.5,1.7,6.16,3.98,0.82,3.16,7,5,1,4,28.32497373,17.42282,4.34066373,13.08215627,0.512987012,0.395348836,1.627906973,2.103114595,0.8775,3.98,0.885,0.9675,2.77,13.2,10.8,5.3,7.8,0.1,0
K3ScF6Mn0.0341,K3ScF6,Mn,4,0.0341,473,630,460,https://doi.org/10.1021/acsami.7b00749,mp-1111079,,0.6,0.1,0.5,49,21,9,12,103.0526152,44.955912,18.9984032,25.9575088,4.3,2.2,0.5,1.7,6.16,3.98,0.82,3.16,7,5,1,4,28.32497373,17.42282,4.34066373,13.08215627,0.512987012,0.395348836,1.627906973,2.103114595,0.8775,3.98,0.885,0.9675,2.77,13.2,10.8,5.3,7.8,0.1,0
Ca0.98AlSiN3Li0.01Ce0.01,Ca0.98AlSiN3Li0.01,Ce,3,0.01,298,590,460,https://doi.org/10.1021/cm801669x,,,0.500834725,0.001669449,0.499165275,57,20,3,17,116.0927386,40.078,6.941,33.137,6.25,1.8,0.65,1.15,8.53,3.04,0.98,2.06,9,3,1,2,40.17644947,14.53413,5.391714996,9.142415004,0.241500586,0.184,1.439999998,2.036714712,1.15,3.04,1.14,0.706377295,2.27375626,11.29048414,12.34891486,5.320534224,5.969949917,0,0
K2TiF6Mn0.0072,K2TiF6,Mn,4,0.0072,298,631,460,https://doi.org/10.1038/ncomms5312,mp-3970, icsd-280318 icsd-24659 icsd-174003,0.666666667,0.111111111,0.555555556,50,22,9,13,105.9637032,47.867,18.9984032,28.8685968,4.1,2.2,0.5,1.7,6.34,3.98,0.82,3.16,8,5,1,4,28.59160373,17.42282,4.34066373,13.08215627,0.498422712,0.414634145,1.951219507,2.119274064,0.8775,3.98,0.851666667,0.902407407,3.006666667,12.66666667,12,5.111111111,7.333333333,0.222222222,0
K2TiF6Mn0.014,K2TiF6,Mn,4,0.014,298,631,460,https://doi.org/10.1038/ncomms5312,mp-3970, icsd-280318 icsd-24659 icsd-174003,0.666666667,0.111111111,0.555555556,50,22,9,13,105.9637032,47.867,18.9984032,28.8685968,4.1,2.2,0.5,1.7,6.34,3.98,0.82,3.16,8,5,1,4,28.59160373,17.42282,4.34066373,13.08215627,0.498422712,0.414634145,1.951219507,2.119274064,0.8775,3.98,0.851666667,0.902407407,3.006666667,12.66666667,12,5.111111111,7.333333333,0.222222222,0
K2TiF6Mn0.021,K2TiF6,Mn,4,0.021,298,631,460,https://doi.org/10.1038/ncomms5312,mp-3970, icsd-280318 icsd-24659 icsd-174003,0.666666667,0.111111111,0.555555556,50,22,9,13,105.9637032,47.867,18.9984032,28.8685968,4.1,2.2,0.5,1.7,6.34,3.98,0.82,3.16,8,5,1,4,28.59160373,17.42282,4.34066373,13.08215627,0.498422712,0.414634145,1.951219507,2.119274064,0.8775,3.98,0.851666667,0.902407407,3.006666667,12.66666667,12,5.111111111,7.333333333,0.222222222,0
K2TiF6Mn0.055,K2TiF6,Mn,4,0.055,298,631,460,https://doi.org/10.1038/ncomms5312,mp-3970, icsd-280318 icsd-24659 icsd-174003,0.666666667,0.111111111,0.555555556,50,22,9,13,105.9637032,47.867,18.9984032,28.8685968,4.1,2.2,0.5,1.7,6.34,3.98,0.82,3.16,8,5,1,4,28.59160373,17.42282,4.34066373,13.08215627,0.498422712,0.414634145,1.951219507,2.119274064,0.8775,3.98,0.851666667,0.902407407,3.006666667,12.66666667,12,5.111111111,7.333333333,0.222222222,0
K2TiF6Mn0.065,K2TiF6,Mn,4,0.065,298,631,460,https://doi.org/10.1038/ncomms5312,mp-3970, icsd-280318 icsd-24659 icsd-174003,0.666666667,0.111111111,0.555555556,50,22,9,13,105.9637032,47.867,18.9984032,28.8685968,4.1,2.2,0.5,1.7,6.34,3.98,0.82,3.16,8,5,1,4,28.59160373,17.42282,4.34066373,13.08215627,0.498422712,0.414634145,1.951219507,2.119274064,0.8775,3.98,0.851666667,0.902407407,3.006666667,12.66666667,12,5.111111111,7.333333333,0.222222222,0
K2NbF7Mn0.0139,K2NbF7,Mn,4,0.0139,298,628,467,https://doi.org/10.1016/j.optmat.2018.10.031,mp-4758, icsd-14132 icsd-19066,0.7,0.1,0.6,69,41,9,32,151.0030832,92.90638,18.9984032,73.9079768,4.15,2.2,0.5,1.7,6.4,3.98,0.82,3.16,10,5,1,4,28.52233373,17.42282,4.34066373,13.08215627,0.493749999,0.409638553,2.409638548,2.188450481,0.8775,3.98,0.82,0.8795,3.11,14.2,12.6,5.1,7.7,1.4,0
Cs2HfF6Mn0.019,Cs2HfF6,Mn,4,0.019,298,632,470,https://doi.org/10.1016/j.jlumin.2017.10.006,mp-13948, icsd-25600,0.666666667,0.111111111,0.555555556,136,72,9,63,330.3938551,178.49,18.9984032,159.4915968,4.65,2.6,0.5,2.1,6.07,3.98,0.79,3.19,8,5,1,4,28.14179573,17.42282,3.893905727,13.52891427,0.525535419,0.451612902,1.720430104,2.429366581,0.8775,3.98,0.85,0.966666667,2.973333333,26.22222222,12,6.444444444,11.33333333,6.888888889,1.555555556
Ba1.96AlSi5N9Eu0.04,Ba1.96AlSi5N9,Eu,2,0.04,298,580,450,https://doi.org/10.1021/cm803233d,,,0.530660377,0.058962264,0.471698113,90,56,7,49,206.4007386,137.327,14.0067,123.3203,5.15,2.15,0.65,1.5,7.44,3.04,0.89,2.15,8,3,1,2,33.8832436,14.53413,5.2116646,9.3224654,0.288978494,0.291262135,1.553398055,2.29334154,1.31,3.04,1.49,0.705507075,2.371132075,15.08018868,13.08490566,5.632075472,7.136792453,2.311320755,0
K2LiAlF6Mn0.005,K2LiAlF6,Mn,4,0.005,293,634,465,https://doi.org/10.1007/s11431-017-9033-4,"mp-556996,mp-15549,mp-9839,mp-722903", icsd-27672 icsd-48149 icsd-408552 icsd-37250 icsd-408553,0.6,0.1,0.5,44,19,3,16,92.0192418,39.0983,6.941,32.1573,5.4,2.2,0.5,1.7,7.39,3.98,0.82,3.16,8,5,1,4,33.14096773,17.42282,4.34066373,13.08215627,0.427604871,0.314814814,1.481481479,2.091346404,0.8775,3.98,0.9,0.8845,2.811,10.8,11.8,4.7,6.1,0,0
K2LiAlF6Mn0.005,K2LiAlF6,Mn,4,0.005,313,634,465,https://doi.org/10.1007/s11431-017-9033-4,"mp-556996,mp-15549,mp-9839,mp-722903", icsd-27672 icsd-48149 icsd-408552 icsd-37250 icsd-408553,0.6,0.1,0.5,44,19,3,16,92.0192418,39.0983,6.941,32.1573,5.4,2.2,0.5,1.7,7.39,3.98,0.82,3.16,8,5,1,4,33.14096773,17.42282,4.34066373,13.08215627,0.427604871,0.314814814,1.481481479,2.091346404,0.8775,3.98,0.9,0.8845,2.811,10.8,11.8,4.7,6.1,0,0
K2LiAlF6Mn0.005,K2LiAlF6,Mn,4,0.005,400,634,465,https://doi.org/10.1007/s11431-017-9033-4,"mp-556996,mp-15549,mp-9839,mp-722903", icsd-27672 icsd-48149 icsd-408552 icsd-37250 icsd-408553,0.6,0.1,0.5,44,19,3,16,92.0192418,39.0983,6.941,32.1573,5.4,2.2,0.5,1.7,7.39,3.98,0.82,3.16,8,5,1,4,33.14096773,17.42282,4.34066373,13.08215627,0.427604871,0.314814814,1.481481479,2.091346404,0.8775,3.98,0.9,0.8845,2.811,10.8,11.8,4.7,6.1,0,0
K2LiAlF6Mn0.005,K2LiAlF6,Mn,4,0.005,425,634,465,https://doi.org/10.1007/s11431-017-9033-4,"mp-556996,mp-15549,mp-9839,mp-722903", icsd-27672 icsd-48149 icsd-408552 icsd-37250 icsd-408553,0.6,0.1,0.5,44,19,3,16,92.0192418,39.0983,6.941,32.1573,5.4,2.2,0.5,1.7,7.39,3.98,0.82,3.16,8,5,1,4,33.14096773,17.42282,4.34066373,13.08215627,0.427604871,0.314814814,1.481481479,2.091346404,0.8775,3.98,0.9,0.8845,2.811,10.8,11.8,4.7,6.1,0,0
K2LiAlF6Mn0.005,K2LiAlF6,Mn,4,0.005,450,634,465,https://doi.org/10.1007/s11431-017-9033-4,"mp-556996,mp-15549,mp-9839,mp-722903", icsd-27672 icsd-48149 icsd-408552 icsd-37250 icsd-408553,0.6,0.1,0.5,44,19,3,16,92.0192418,39.0983,6.941,32.1573,5.4,2.2,0.5,1.7,7.39,3.98,0.82,3.16,8,5,1,4,33.14096773,17.42282,4.34066373,13.08215627,0.427604871,0.314814814,1.481481479,2.091346404,0.8775,3.98,0.9,0.8845,2.811,10.8,11.8,4.7,6.1,0,0
K2LiAlF6Mn0.005,K2LiAlF6,Mn,4,0.005,475,634,465,https://doi.org/10.1007/s11431-017-9033-4,"mp-556996,mp-15549,mp-9839,mp-722903", icsd-27672 icsd-48149 icsd-408552 icsd-37250 icsd-408553,0.6,0.1,0.5,44,19,3,16,92.0192418,39.0983,6.941,32.1573,5.4,2.2,0.5,1.7,7.39,3.98,0.82,3.16,8,5,1,4,33.14096773,17.42282,4.34066373,13.08215627,0.427604871,0.314814814,1.481481479,2.091346404,0.8775,3.98,0.9,0.8845,2.811,10.8,11.8,4.7,6.1,0,0
K2LiAlF6Mn0.005,K2LiAlF6,Mn,4,0.005,500,634,465,https://doi.org/10.1007/s11431-017-9033-4,"mp-556996,mp-15549,mp-9839,mp-722903", icsd-27672 icsd-48149 icsd-408552 icsd-37250 icsd-408553,0.6,0.1,0.5,44,19,3,16,92.0192418,39.0983,6.941,32.1573,5.4,2.2,0.5,1.7,7.39,3.98,0.82,3.16,8,5,1,4,33.14096773,17.42282,4.34066373,13.08215627,0.427604871,0.314814814,1.481481479,2.091346404,0.8775,3.98,0.9,0.8845,2.811,10.8,11.8,4.7,6.1,0,0
Ca20Li8Al39N55Eu0.005,Ca20Li8Al39N55,Eu,2,0.005,298,650,390,https://doi.org/10.1021/acs.chemmater.5b04929,,,0.450819672,0.06557377,0.385245902,43,20,3,17,88.0072386,40.078,6.941,33.137,5.15,1.8,0.65,1.15,6.63,3.04,0.98,2.06,7,3,1,2,32.02476947,14.53413,5.391714996,9.142415004,0.310708898,0.22330097,1.359223298,2.046679967,1.31,3.04,1.14,0.745696721,2.113360656,10.78688525,11.31147541,5.229508197,5.557377049,0,0
Ca20Li8Al39N55Eu0.005,Ca20Li8Al39N55,Eu,2,0.005,298,650,450,https://doi.org/10.1021/acs.chemmater.5b04929,,,0.450819672,0.06557377,0.385245902,43,20,3,17,88.0072386,40.078,6.941,33.137,5.15,1.8,0.65,1.15,6.63,3.04,0.98,2.06,7,3,1,2,32.02476947,14.53413,5.391714996,9.142415004,0.310708898,0.22330097,1.359223298,2.046679967,1.31,3.04,1.14,0.745696721,2.113360656,10.78688525,11.31147541,5.229508197,5.557377049,0,0
Ca20Li8Al39N55Eu0.005,Ca20Li8Al39N55,Eu,2,0.005,298,650,500,https://doi.org/10.1021/acs.chemmater.5b04929,,,0.450819672,0.06557377,0.385245902,43,20,3,17,88.0072386,40.078,6.941,33.137,5.15,1.8,0.65,1.15,6.63,3.04,0.98,2.06,7,3,1,2,32.02476947,14.53413,5.391714996,9.142415004,0.310708898,0.22330097,1.359223298,2.046679967,1.31,3.04,1.14,0.745696721,2.113360656,10.78688525,11.31147541,5.229508197,5.557377049,0,0
Ca18.75Li10.5Al39N55Eu0.005,Ca18.75Li10.5Al39N55,Eu,2,0.005,298,650,450,https://doi.org/10.1021/acs.chemmater.5b04929,,,0.446247465,0.085192698,0.361054767,43,20,3,17,88.0072386,40.078,6.941,33.137,5.15,1.8,0.65,1.15,6.63,3.04,0.98,2.06,7,3,1,2,32.02476947,14.53413,5.391714996,9.142415004,0.310708898,0.22330097,1.359223298,2.046679967,1.31,3.04,1.14,0.744827586,2.101663286,10.53549696,11.19675456,5.156186613,5.379310345,0,0
Ca18Li12Al39N55Eu0.005,Ca18Li12Al39N55,Eu,2,0.005,298,650,450,https://doi.org/10.1021/acs.chemmater.5b04929,,,0.443548387,0.096774194,0.346774194,43,20,3,17,88.0072386,40.078,6.941,33.137,5.15,1.8,0.65,1.15,6.63,3.04,0.98,2.06,7,3,1,2,32.02476947,14.53413,5.391714996,9.142415004,0.310708898,0.22330097,1.359223298,2.046679967,1.31,3.04,1.14,0.744314516,2.094758065,10.38709677,11.12903226,5.112903226,5.274193548,0,0
Ca18Li12Al39N55Eu0.005,Ca18Li12Al39N55,Eu,2,0.005,298,650,500,https://doi.org/10.1021/acs.chemmater.5b04929,,,0.443548387,0.096774194,0.346774194,43,20,3,17,88.0072386,40.078,6.941,33.137,5.15,1.8,0.65,1.15,6.63,3.04,0.98,2.06,7,3,1,2,32.02476947,14.53413,5.391714996,9.142415004,0.310708898,0.22330097,1.359223298,2.046679967,1.31,3.04,1.14,0.744314516,2.094758065,10.38709677,11.12903226,5.112903226,5.274193548,0,0
BaLi2Al2Si2N6Eu0.01,BaLi2Al2Si2N6,Eu,2,0.01,298,540,395,https://doi.org/10.1021/acs.chemmater.5b02702,,,0.461538462,0.076923077,0.384615385,93,56,3,53,213.3417386,137.327,6.941,130.386,6.6,2.15,0.65,1.5,8.42,3.04,0.89,2.15,9,3,1,2,39.2749586,14.53413,5.2116646,9.3224654,0.255344418,0.227272727,1.363636362,2.293997189,1.31,3.04,1.49,0.730769231,2.162307692,12.15384615,11.38461538,5.076923077,5.538461538,1.538461538,0
Ba3In3.88P6O24Eu0.03,Ba3In3.88P6O24,Eu,3,0.03,298,612,232,https://doi.org/10.1016/j.jallcom.2019.05.059,,,0.650759219,0.081344902,0.569414317,128,56,8,48,299.118162,137.327,15.9994,121.3276,5.3,2.15,0.6,1.55,8.3,3.44,0.89,2.55,10,4,1,3,35.1027613,13.618055,5.2116646,8.4063904,0.307228915,0.29245283,1.886792449,2.33686064,1.087,2.815,0.94,1.129533623,2.854566161,17.35683297,14.38286334,5.607375271,8.018438178,3.731019523,0
Ba3In3.92P6O24Tb0.02,Ba3In3.92P6O24,Tb,3,0.02,298,549,231,https://doi.org/10.1016/j.jallcom.2019.05.059,,,0.650054171,0.081256771,0.5687974,128,56,8,48,299.118162,137.327,15.9994,121.3276,5.3,2.15,0.6,1.55,8.3,3.44,0.89,2.55,10,4,1,3,35.1027613,13.618055,5.2116646,8.4063904,0.307228915,0.29245283,1.886792449,2.33686064,1.063,2.815,0.94,1.129328277,2.85340195,17.39111593,14.38136511,5.612134345,8.030335861,3.74864572,0
Ba3In3.88P6O24Tb0.03,Ba3In3.88P6O24,Tb,3,0.03,298,549,231,https://doi.org/10.1016/j.jallcom.2019.05.059,,,0.650759219,0.081344902,0.569414317,128,56,8,48,299.118162,137.327,15.9994,121.3276,5.3,2.15,0.6,1.55,8.3,3.44,0.89,2.55,10,4,1,3,35.1027613,13.618055,5.2116646,8.4063904,0.307228915,0.29245283,1.886792449,2.33686064,1.063,2.815,0.94,1.129533623,2.854566161,17.35683297,14.38286334,5.607375271,8.018438178,3.731019523,0
Ba3In3.84P6O24Tb0.04,Ba3In3.84P6O24,Tb,3,0.04,298,549,231,https://doi.org/10.1016/j.jallcom.2019.05.059,,,0.651465798,0.081433225,0.570032573,128,56,8,48,299.118162,137.327,15.9994,121.3276,5.3,2.15,0.6,1.55,8.3,3.44,0.89,2.55,10,4,1,3,35.1027613,13.618055,5.2116646,8.4063904,0.307228915,0.29245283,1.886792449,2.33686064,1.063,2.815,0.94,1.129739414,2.855732899,17.32247557,14.38436482,5.602605863,8.006514658,3.713355049,0
Ba3In3.80P6O24Tb0.05,Ba3In3.80P6O24,Tb,3,0.05,298,549,231,https://doi.org/10.1016/j.jallcom.2019.05.059,,,0.652173913,0.081521739,0.570652174,128,56,8,48,299.118162,137.327,15.9994,121.3276,5.3,2.15,0.6,1.55,8.3,3.44,0.89,2.55,10,4,1,3,35.1027613,13.618055,5.2116646,8.4063904,0.307228915,0.29245283,1.886792449,2.33686064,1.063,2.815,0.94,1.129945652,2.856902174,17.28804348,14.38586957,5.597826087,7.994565217,3.695652174,0
Ba3In3.76P6O24Tb0.06,Ba3In3.76P6O24,Tb,3,0.06,298,549,231,https://doi.org/10.1016/j.jallcom.2019.05.059,,,0.652883569,0.081610446,0.571273123,128,56,8,48,299.118162,137.327,15.9994,121.3276,5.3,2.15,0.6,1.55,8.3,3.44,0.89,2.55,10,4,1,3,35.1027613,13.618055,5.2116646,8.4063904,0.307228915,0.29245283,1.886792449,2.33686064,1.063,2.815,0.94,1.130152339,2.858073993,17.25353645,14.38737758,5.593035909,7.982589771,3.677910773,0
Ba3In3.68P6O24Tb0.08,Ba3In3.68P6O24,Tb,3,0.08,298,549,231,https://doi.org/10.1016/j.jallcom.2019.05.059,,,0.654307525,0.081788441,0.572519084,128,56,8,48,299.118162,137.327,15.9994,121.3276,5.3,2.15,0.6,1.55,8.3,3.44,0.89,2.55,10,4,1,3,35.1027613,13.618055,5.2116646,8.4063904,0.307228915,0.29245283,1.886792449,2.33686064,1.063,2.815,0.94,1.130567067,2.8604253,17.18429662,14.39040349,5.583424209,7.958560523,3.642311887,0
Ba3In3.96P6O24Eu0.01,Ba3In3.96P6O24,Eu,3,0.01,298,612,232,https://doi.org/10.1016/j.jallcom.2019.05.059,,,0.649350649,0.081168831,0.568181818,128,56,8,48,299.118162,137.327,15.9994,121.3276,5.3,2.15,0.6,1.55,8.3,3.44,0.89,2.55,10,4,1,3,35.1027613,13.618055,5.2116646,8.4063904,0.307228915,0.29245283,1.886792449,2.33686064,1.087,2.815,0.94,1.129123377,2.85224026,17.42532468,14.37987013,5.616883117,8.042207792,3.766233766,0
ZnOEu0.004,ZnO,Eu,3,0.004,298,618,466,https://doi.org/10.1016/j.saa.2017.03.067,"mp-2133,mp-1986,mp-1093993,mp-2229,mp-997630,mp-1245209,mp-1245109,mp-1245015,mp-1017539,mp-1245255,mp-13161", icsd-656331 icsd-166355 icsd-185828 icsd-67848 icsd-184079 icsd-236754 icsd-166353 icsd-65119 icsd-193696 icsd-182356 icsd-180052 icsd-166356 icsd-195802 icsd-82028 icsd-94002 icsd-165014 icsd-164209 icsd-647667 icsd-161836 icsd-67454 icsd-154488 icsd-41488 icsd-157132 icsd-164690 icsd-185829 icsd-155780 icsd-154487 icsd-65122 icsd-157133 icsd-184674 icsd-57478 icsd-181731 icsd-163380 icsd-154490 icsd-52362 icsd-65120 icsd-26170 icsd-191642 icsd-57450 icsd-182355 icsd-162843 icsd-236619 icsd-165009 icsd-184793 icsd-157724 icsd-76641 icsd-29272 icsd-165011 icsd-189104 icsd-67849 icsd-65121 icsd-165013 icsd-165010 icsd-166354 icsd-167690 icsd-165002 icsd-31060 icsd-154489 icsd-154486 icsd-165012 icsd-181473 icsd-185827 icsd-31052 icsd-647681 icsd-82029 icsd-166243 icsd-34477 icsd-94004 icsd-169463 icsd-162753 icsd-647683 icsd-182357 icsd-163383 icsd-187457 icsd-190806 icsd-190802 icsd-38222 icsd-166359 icsd-182358 icsd-166358 icsd-57156 icsd-190804 icsd-166360 icsd-182359 icsd-190807 icsd-163381 icsd-190803 icsd-190805 icsd-166357 icsd-181039 icsd-182360 icsd-163382,0.5,0.5,0,38,30,8,22,81.4084,65.409,15.9994,49.4096,1.95,1.35,0.6,0.75,5.09,3.44,1.65,1.79,14,10,4,6,23.012252,13.618055,9.394197,4.223858,0.35166994,0.384615383,7.179487143,2.142326315,1.087,3.44,0.88,1.07,2.545,19,14,6,8,5,0
Ba9.95F2P6O24Eu0.05,Ba9.95F2P6O24,Eu,3,0.05,298,616,394,https://doi.org/10.1016/j.saa.2015.03.029,"mp-1228113,mp-1214497",,0.572109654,0.047675805,0.52443385,88,56,8,48,203.2985652,137.327,15.9994,121.3276,4.25,2.15,0.5,1.65,10.5,3.98,0.89,3.09,14,5,2,3,46.7392256,17.42282,5.2116646,12.2111554,0.294285714,0.388235293,3.294117639,2.310210968,1.087,3.203333333,1.49,1.186543504,2.682133492,20.43384982,12.58402861,6.183551847,9.506555423,4.743742551,0
Ba9.93F2P6O24Eu0.07,Ba9.93F2P6O24,Eu,3,0.07,298,616,394,https://doi.org/10.1016/j.saa.2015.03.029,"mp-1228113,mp-1214497",,0.572382542,0.047698545,0.524683997,88,56,8,48,203.2985652,137.327,15.9994,121.3276,4.25,2.15,0.5,1.65,10.5,3.98,0.89,3.09,14,5,2,3,46.7392256,17.42282,5.2116646,12.2111554,0.294285714,0.388235293,3.294117639,2.310210968,1.087,3.203333333,1.49,1.18639876,2.682988314,20.41688528,12.58907703,6.180777486,9.499642261,4.736465538,0
Ba9.9F2P6O24Eu0.1,Ba9.9F2P6O24,Eu,3,0.1,298,616,394,https://doi.org/10.1016/j.saa.2015.03.029,"mp-1228113,mp-1214497",,0.572792363,0.047732697,0.525059666,88,56,8,48,203.2985652,137.327,15.9994,121.3276,4.25,2.15,0.5,1.65,10.5,3.98,0.89,3.09,14,5,2,3,46.7392256,17.42282,5.2116646,12.2111554,0.294285714,0.388235293,3.294117639,2.310210968,1.087,3.203333333,1.49,1.186181384,2.684272076,20.39140811,12.59665871,6.176610979,9.489260143,4.725536993,0
Ba9.8F2P6O24Eu0.2,Ba9.8F2P6O24,Eu,3,0.2,298,616,394,https://doi.org/10.1016/j.saa.2015.03.029,"mp-1228113,mp-1214497",,0.574162679,0.04784689,0.526315789,88,56,8,48,203.2985652,137.327,15.9994,121.3276,4.25,2.15,0.5,1.65,10.5,3.98,0.89,3.09,14,5,2,3,46.7392256,17.42282,5.2116646,12.2111554,0.294285714,0.388235293,3.294117639,2.310210968,1.087,3.203333333,1.49,1.185454545,2.688564593,20.3062201,12.62200957,6.162679426,9.454545455,4.688995215,0
Ba9.7F2P6O24Eu0.3,Ba9.7F2P6O24,Eu,3,0.3,298,616,394,https://doi.org/10.1016/j.saa.2015.03.029,"mp-1228113,mp-1214497",,0.575539568,0.047961631,0.527577938,88,56,8,48,203.2985652,137.327,15.9994,121.3276,4.25,2.15,0.5,1.65,10.5,3.98,0.89,3.09,14,5,2,3,46.7392256,17.42282,5.2116646,12.2111554,0.294285714,0.388235293,3.294117639,2.310210968,1.087,3.203333333,1.49,1.184724221,2.692877698,20.2206235,12.64748201,6.148681055,9.419664269,4.652278177,0
