Repository: Anushervon006/emission-ml

# 📊 Dataset

This directory contains the dataset and reproducibility files used in the
machine-learning analysis of inorganic phosphor emission wavelengths.

## 🔬 Main Dataset

**File:** `group_one_dopant_without_exact_duplicates.csv`

The dataset contains inorganic phosphor materials together with
physicochemical descriptors used as input variables for machine-learning
models.

**Target variable:** `Emission max. (nm)`

The dataset represents the single-dopant subset after removal of exact
duplicate entries.

File: data/group_one_dopant_without_exact_duplicates.csv (part 22 of 27)
Inorganic phosphor,Host,1st dopant,1st dopant valency,1st doping concentration,Temp. (K),Emission max. (nm),Excitation source ,Reference,MP-ID,ICSD-ID,Atomic Ratio_max,Atomic Ratio_min,Atomic Ratio_diff,Atomic Number_sum,Atomic Number_max,Atomic Number_min,Atomic Number_diff,Atomic Weight_sum,Atomic Weight_max,Atomic Weight_min,Atomic Weight_diff,Atomic Radius_sum,Atomic Radius_max,Atomic Radius_min,Atomic Radius_diff,EN pauling_sum,EN pauling_max,EN pauling_min,EN pauling_diff,Valence Electron_sum,Valence Electron_max,Valence Electron_min,Valence Electron_diff,Ionization Energy_sum,Ionization Energy_max,Ionization Energy_min,Ionization Energy_diff,electronegativity_diff_ratio,radius_mismatch,electron_density,mass_to_charge,ionic_radius_emission_center,EN_ligand_avg,ionic_radius_substituted,avg_ionic_radius_host,avg_EN_host,avg_atomic_number_host,avg_group_host,avg_s_electrons,avg_p_electrons,avg_d_electrons,avg_f_electrons
Ba9.6F2P6O24Eu0.4,Ba9.6F2P6O24,Eu,3,0.4,298,616,394,https://doi.org/10.1016/j.saa.2015.03.029,"mp-1228113,mp-1214497",,0.576923077,0.048076923,0.528846154,88,56,8,48,203.2985652,137.327,15.9994,121.3276,4.25,2.15,0.5,1.65,10.5,3.98,0.89,3.09,14,5,2,3,46.7392256,17.42282,5.2116646,12.2111554,0.294285714,0.388235293,3.294117639,2.310210968,1.087,3.203333333,1.49,1.183990385,2.697211538,20.13461538,12.67307692,6.134615385,9.384615385,4.615384615,0
Ba9.5F2P6O24Eu0.5,Ba9.5F2P6O24,Eu,3,0.5,298,616,394,https://doi.org/10.1016/j.saa.2015.03.029,"mp-1228113,mp-1214497",,0.578313253,0.048192771,0.530120482,88,56,8,48,203.2985652,137.327,15.9994,121.3276,4.25,2.15,0.5,1.65,10.5,3.98,0.89,3.09,14,5,2,3,46.7392256,17.42282,5.2116646,12.2111554,0.294285714,0.388235293,3.294117639,2.310210968,1.087,3.203333333,1.49,1.183253012,2.701566265,20.04819277,12.69879518,6.120481928,9.34939759,4.578313253,0
Ba9.3F2P6O24Eu0.7,Ba9.3F2P6O24,Eu,3,0.7,298,616,394,https://doi.org/10.1016/j.saa.2015.03.029,"mp-1228113,mp-1214497",,0.581113801,0.04842615,0.532687651,88,56,8,48,203.2985652,137.327,15.9994,121.3276,4.25,2.15,0.5,1.65,10.5,3.98,0.89,3.09,14,5,2,3,46.7392256,17.42282,5.2116646,12.2111554,0.294285714,0.388235293,3.294117639,2.310210968,1.087,3.203333333,1.49,1.181767554,2.710338983,19.87409201,12.75060533,6.092009685,9.278450363,4.503631961,0
Ba9F2P6O24Eu1,Ba9F2P6O24,Eu,3,1,298,616,394,https://doi.org/10.1016/j.saa.2015.03.029,"mp-1228113,mp-1214497",,0.585365854,0.048780488,0.536585366,88,56,8,48,203.2985652,137.327,15.9994,121.3276,4.25,2.15,0.5,1.65,10.5,3.98,0.89,3.09,14,5,2,3,46.7392256,17.42282,5.2116646,12.2111554,0.294285714,0.388235293,3.294117639,2.310210968,1.087,3.203333333,1.49,1.179512195,2.723658537,19.6097561,12.82926829,6.048780488,9.170731707,4.390243902,0
Ca18Li3Bi0.8P14O56Eu0.2,Ca18Li3Bi0.8P14O56,Eu,3,0.2,298,612,394,https://doi.org/10.1039/C8DT04047H,,,0.610021786,0.008714597,0.60130719,129,83,3,80,302.972562,208.9804,6.941,202.0394,6.45,1.8,0.6,1.2,9.63,3.44,0.98,2.46,13,4,1,3,42.89512747,13.618055,5.391714996,8.226340004,0.255451713,0.186046511,2.015503873,2.348624511,1.087,2.815,1.035,1.114466231,2.678169935,11.91067538,12.60348584,5.126361656,6.40087146,0.261437908,0.122004357
Ca18Li3Bi0.6P14O56Eu0.4,Ca18Li3Bi0.6P14O56,Eu,3,0.4,298,612,394,https://doi.org/10.1039/C8DT04047H,,,0.611353712,0.006550218,0.604803493,129,83,3,80,302.972562,208.9804,6.941,202.0394,6.45,1.8,0.6,1.2,9.63,3.44,0.98,2.46,13,4,1,3,42.89512747,13.618055,5.391714996,8.226340004,0.255451713,0.186046511,2.015503873,2.348624511,1.087,2.815,1.035,1.114639738,2.679606987,11.75545852,12.59825328,5.111353712,6.355895197,0.19650655,0.091703057
Ca18Li3Bi0.4P14O56Eu0.6,Ca18Li3Bi0.4P14O56,Eu,3,0.6,298,612,394,https://doi.org/10.1039/C8DT04047H,,,0.612691466,0.004376368,0.608315098,129,83,3,80,302.972562,208.9804,6.941,202.0394,6.45,1.8,0.6,1.2,9.63,3.44,0.98,2.46,13,4,1,3,42.89512747,13.618055,5.391714996,8.226340004,0.255451713,0.186046511,2.015503873,2.348624511,1.087,2.815,1.035,1.114814004,2.681050328,11.59956236,12.59299781,5.096280088,6.310722101,0.131291028,0.061269147
Ca18Li3Bi0.4P14O56Eu0.6,Ca18Li3Bi0.4P14O56,Eu,3,0.6,333,612,394,https://doi.org/10.1039/C8DT04047H,,,0.612691466,0.004376368,0.608315098,129,83,3,80,302.972562,208.9804,6.941,202.0394,6.45,1.8,0.6,1.2,9.63,3.44,0.98,2.46,13,4,1,3,42.89512747,13.618055,5.391714996,8.226340004,0.255451713,0.186046511,2.015503873,2.348624511,1.087,2.815,1.035,1.114814004,2.681050328,11.59956236,12.59299781,5.096280088,6.310722101,0.131291028,0.061269147
Ca18Li3Bi0.4P14O56Eu0.6,Ca18Li3Bi0.4P14O56,Eu,3,0.6,363,612,394,https://doi.org/10.1039/C8DT04047H,,,0.612691466,0.004376368,0.608315098,129,83,3,80,302.972562,208.9804,6.941,202.0394,6.45,1.8,0.6,1.2,9.63,3.44,0.98,2.46,13,4,1,3,42.89512747,13.618055,5.391714996,8.226340004,0.255451713,0.186046511,2.015503873,2.348624511,1.087,2.815,1.035,1.114814004,2.681050328,11.59956236,12.59299781,5.096280088,6.310722101,0.131291028,0.061269147
Ca18Li3Bi0.4P14O56Eu0.6,Ca18Li3Bi0.4P14O56,Eu,3,0.6,393,612,394,https://doi.org/10.1039/C8DT04047H,,,0.612691466,0.004376368,0.608315098,129,83,3,80,302.972562,208.9804,6.941,202.0394,6.45,1.8,0.6,1.2,9.63,3.44,0.98,2.46,13,4,1,3,42.89512747,13.618055,5.391714996,8.226340004,0.255451713,0.186046511,2.015503873,2.348624511,1.087,2.815,1.035,1.114814004,2.681050328,11.59956236,12.59299781,5.096280088,6.310722101,0.131291028,0.061269147
Ca18Li3Bi0.4P14O56Eu0.6,Ca18Li3Bi0.4P14O56,Eu,3,0.6,423,612,394,https://doi.org/10.1039/C8DT04047H,,,0.612691466,0.004376368,0.608315098,129,83,3,80,302.972562,208.9804,6.941,202.0394,6.45,1.8,0.6,1.2,9.63,3.44,0.98,2.46,13,4,1,3,42.89512747,13.618055,5.391714996,8.226340004,0.255451713,0.186046511,2.015503873,2.348624511,1.087,2.815,1.035,1.114814004,2.681050328,11.59956236,12.59299781,5.096280088,6.310722101,0.131291028,0.061269147
Ca18Li3Bi0.4P14O56Eu0.6,Ca18Li3Bi0.4P14O56,Eu,3,0.6,453,612,394,https://doi.org/10.1039/C8DT04047H,,,0.612691466,0.004376368,0.608315098,129,83,3,80,302.972562,208.9804,6.941,202.0394,6.45,1.8,0.6,1.2,9.63,3.44,0.98,2.46,13,4,1,3,42.89512747,13.618055,5.391714996,8.226340004,0.255451713,0.186046511,2.015503873,2.348624511,1.087,2.815,1.035,1.114814004,2.681050328,11.59956236,12.59299781,5.096280088,6.310722101,0.131291028,0.061269147
Ca18Li3Bi0.4P14O56Eu0.6,Ca18Li3Bi0.4P14O56,Eu,3,0.6,483,612,394,https://doi.org/10.1039/C8DT04047H,,,0.612691466,0.004376368,0.608315098,129,83,3,80,302.972562,208.9804,6.941,202.0394,6.45,1.8,0.6,1.2,9.63,3.44,0.98,2.46,13,4,1,3,42.89512747,13.618055,5.391714996,8.226340004,0.255451713,0.186046511,2.015503873,2.348624511,1.087,2.815,1.035,1.114814004,2.681050328,11.59956236,12.59299781,5.096280088,6.310722101,0.131291028,0.061269147
Ca18Li3Bi0.2P14O56Eu0.8,Ca18Li3Bi0.2P14O56,Eu,3,0.8,298,612,394,https://doi.org/10.1039/C8DT04047H,,,0.614035088,0.002192982,0.611842105,129,83,3,80,302.972562,208.9804,6.941,202.0394,6.45,1.8,0.6,1.2,9.63,3.44,0.98,2.46,13,4,1,3,42.89512747,13.618055,5.391714996,8.226340004,0.255451713,0.186046511,2.015503873,2.348624511,1.087,2.815,1.035,1.114989035,2.6825,11.44298246,12.5877193,5.081140351,6.265350877,0.065789474,0.030701754
Ca18Li3P14O56Eu1,Ca18Li3P14O56,Eu,3,1,298,612,394,https://doi.org/10.1039/C8DT04047H,,,0.615384615,0.032967033,0.582417582,46,20,3,17,93.992162,40.078,6.941,33.137,4.85,1.8,0.6,1.2,7.61,3.44,0.98,2.46,10,4,1,3,35.60961147,13.618055,5.391714996,8.226340004,0.323258869,0.24742268,2.061855666,2.043307869,1.087,2.815,1.14,1.115164835,2.683956044,11.28571429,12.58241758,5.065934066,6.21978022,0,0
Ca0.997AlSiN3Yb0.003,Ca0.997AlSiN3,Yb,2,0.003,298,629,529,https://doi.org/10.1039/C2JM35170F,,,0.500250125,0.166249792,0.334000334,54,20,7,13,109.1517386,40.078,14.0067,26.0713,4.8,1.8,0.65,1.15,7.55,3.04,1,2.04,8,3,1,2,34.78473447,14.53413,5.985769,8.548361,0.270198675,0.239583333,1.666666663,2.021328492,1.16,3.04,1.14,0.707283642,2.272302818,11.32899783,12.33850258,5.331999333,5.996998499,0,0
Ca0.997AlSiN3Yb0.003,Ca0.997AlSiN3,Yb,2,0.003,298,629,465,https://doi.org/10.1039/C2JM35170F,,,0.500250125,0.166249792,0.334000334,54,20,7,13,109.1517386,40.078,14.0067,26.0713,4.8,1.8,0.65,1.15,7.55,3.04,1,2.04,8,3,1,2,34.78473447,14.53413,5.985769,8.548361,0.270198675,0.239583333,1.666666663,2.021328492,1.16,3.04,1.14,0.707283642,2.272302818,11.32899783,12.33850258,5.331999333,5.996998499,0,0
Na3Lu0.8P2O8Eu0.2,Na3Lu0.8P2O8,Eu,3,0.2,298,614,393,https://doi.org/10.1016/j.jallcom.2019.06.190,,,0.579710145,0.057971014,0.52173913,105,71,8,63,244.9299313,174.967,15.9994,158.9676,5.15,1.8,0.6,1.2,7.83,3.44,0.93,2.51,9,4,1,3,34.66968896,13.618055,5.13907696,8.47897804,0.320561941,0.233009708,1.747572812,2.332666012,1.087,2.815,1.16,1.120347826,2.587391304,13.31884058,11.84057971,4.971014493,6.31884058,1.217391304,0.811594203
Na3Lu0.6P2O8Eu0.4,Na3Lu0.6P2O8,Eu,3,0.4,298,614,393,https://doi.org/10.1016/j.jallcom.2019.06.190,,,0.588235294,0.044117647,0.544117647,105,71,8,63,244.9299313,174.967,15.9994,158.9676,5.15,1.8,0.6,1.2,7.83,3.44,0.93,2.51,9,4,1,3,34.66968896,13.618055,5.13907696,8.47897804,0.320561941,0.233009708,1.747572812,2.332666012,1.087,2.815,1.16,1.122102941,2.606764706,12.47058824,11.97058824,4.867647059,6.058823529,0.926470588,0.617647059
Na3Lu0.4P2O8Eu0.6,Na3Lu0.4P2O8,Eu,3,0.6,298,614,393,https://doi.org/10.1016/j.jallcom.2019.06.190,,,0.597014925,0.029850746,0.567164179,105,71,8,63,244.9299313,174.967,15.9994,158.9676,5.15,1.8,0.6,1.2,7.83,3.44,0.93,2.51,9,4,1,3,34.66968896,13.618055,5.13907696,8.47897804,0.320561941,0.233009708,1.747572812,2.332666012,1.087,2.815,1.16,1.123910448,2.626716418,11.59701493,12.10447761,4.76119403,5.791044776,0.626865672,0.417910448
Na3Lu0.2P2O8Eu0.8,Na3Lu0.2P2O8,Eu,3,0.8,298,614,393,https://doi.org/10.1016/j.jallcom.2019.06.190,,,0.606060606,0.015151515,0.590909091,105,71,8,63,244.9299313,174.967,15.9994,158.9676,5.15,1.8,0.6,1.2,7.83,3.44,0.93,2.51,9,4,1,3,34.66968896,13.618055,5.13907696,8.47897804,0.320561941,0.233009708,1.747572812,2.332666012,1.087,2.815,1.16,1.125772727,2.647272727,10.6969697,12.24242424,4.651515152,5.515151515,0.318181818,0.212121212
Na3P2O8Eu1,Na3P2O8,Eu,3,1,298,614,393,https://doi.org/10.1016/j.jallcom.2019.06.190,mp-1200484, icsd-95893,0.615384615,0.153846154,0.461538462,34,15,8,7,69.96293128,30.973762,15.9994,14.974362,3.4,1.8,0.6,1.2,6.56,3.44,0.93,2.51,8,4,1,3,29.24381796,13.618055,5.13907696,8.47897804,0.382621951,0.352941175,2.35294117,2.057733272,1.087,2.815,1.16,1.127692308,2.668461538,9.769230769,12.38461538,4.538461538,5.230769231,0,0
Zr0.95O2Eu0.05,Zr0.95O2,Eu,3,0.05,298,604,393,https://doi.org/10.1016/j.dyepig.2017.12.012,"mp-2858,mp-776404,mp-754403,mp-1190186,mp-556605,mp-755089,mp-755759,mp-2574,mp-776427,mp-775909,mp-775980,mp-755769,mp-775910,mp-1565,mp-754741,mp-775935,mp-776386,mp-963,mp-1245318,mp-1100824 ", icsd-82544 icsd-187209 icsd-80043 icsd-172161 icsd-173959 icsd-82543 icsd-291451 icsd-80042 icsd-658755 icsd-94887 icsd-186674 icsd-41010 icsd-80044 icsd-18190 icsd-62993 icsd-248445 icsd-68782 icsd-57158 icsd-157403 icsd-94886 icsd-86692 icsd-57451 icsd-89426 icsd-417639 icsd-187208 icsd-80048 icsd-80046 icsd-80045 icsd-291120 icsd-41572 icsd-248446 icsd-80050 icsd-80049 icsd-187207 icsd-26488 icsd-15983 icsd-82545 icsd-60900 icsd-647691 icsd-57157 icsd-96537 icsd-80047 icsd-185125 icsd-659226 icsd-60901 icsd-237008 icsd-248449 icsd-173960 icsd-67004 icsd-94931 icsd-66784 icsd-66783 icsd-92091 icsd-92093 icsd-85322 icsd-157620 icsd-237007 icsd-647692 icsd-9993 icsd-92092 icsd-66781 icsd-164736 icsd-51051 icsd-93124 icsd-66786 icsd-248448 icsd-291452 icsd-173961 icsd-157621 icsd-66788 icsd-88022 icsd-93028 icsd-66782 icsd-185124 icsd-93125 icsd-66787 icsd-93033 icsd-93032 icsd-93030 icsd-66785 icsd-93031 icsd-68781 icsd-92090 icsd-180936 icsd-157618 icsd-97004 icsd-248447 icsd-164862 icsd-186673 icsd-157619 icsd-66789 icsd-93123 icsd-93126 icsd-23928 icsd-93029 icsd-68589 icsd-655671 icsd-248444 icsd-53998 icsd-105553 icsd-164861 icsd-291119 icsd-92096 icsd-248443 icsd-186672 icsd-291453 icsd-157617 icsd-173962 icsd-647689 icsd-92095 icsd-237006 icsd-185123 icsd-89429 icsd-79914 icsd-173963 icsd-56696 icsd-83862 icsd-79915,0.677966102,0.322033898,0.355932203,48,40,8,32,107.2234,91.224,15.9994,75.2246,2.15,1.55,0.6,0.95,4.77,3.44,1.33,2.11,6,4,2,2,20.252181,13.618055,6.634126,6.983929,0.442348007,0.441860463,2.790697661,2.233820833,1.087,3.44,0.86,1.131186441,2.760508475,18.30508475,12.13559322,5.93220339,8.508474576,3.86440678,0
Zr0.93O2Eu0.07,Zr0.93O2,Eu,3,0.07,298,604,393,https://doi.org/10.1016/j.dyepig.2017.12.012,"mp-2858,mp-776404,mp-754403,mp-1190186,mp-556605,mp-755089,mp-755759,mp-2574,mp-776427,mp-775909,mp-775980,mp-755769,mp-775910,mp-1565,mp-754741,mp-775935,mp-776386,mp-963,mp-1245318,mp-1100824 ", icsd-82544 icsd-187209 icsd-80043 icsd-172161 icsd-173959 icsd-82543 icsd-291451 icsd-80042 icsd-658755 icsd-94887 icsd-186674 icsd-41010 icsd-80044 icsd-18190 icsd-62993 icsd-248445 icsd-68782 icsd-57158 icsd-157403 icsd-94886 icsd-86692 icsd-57451 icsd-89426 icsd-417639 icsd-187208 icsd-80048 icsd-80046 icsd-80045 icsd-291120 icsd-41572 icsd-248446 icsd-80050 icsd-80049 icsd-187207 icsd-26488 icsd-15983 icsd-82545 icsd-60900 icsd-647691 icsd-57157 icsd-96537 icsd-80047 icsd-185125 icsd-659226 icsd-60901 icsd-237008 icsd-248449 icsd-173960 icsd-67004 icsd-94931 icsd-66784 icsd-66783 icsd-92091 icsd-92093 icsd-85322 icsd-157620 icsd-237007 icsd-647692 icsd-9993 icsd-92092 icsd-66781 icsd-164736 icsd-51051 icsd-93124 icsd-66786 icsd-248448 icsd-291452 icsd-173961 icsd-157621 icsd-66788 icsd-88022 icsd-93028 icsd-66782 icsd-185124 icsd-93125 icsd-66787 icsd-93033 icsd-93032 icsd-93030 icsd-66785 icsd-93031 icsd-68781 icsd-92090 icsd-180936 icsd-157618 icsd-97004 icsd-248447 icsd-164862 icsd-186673 icsd-157619 icsd-66789 icsd-93123 icsd-93126 icsd-23928 icsd-93029 icsd-68589 icsd-655671 icsd-248444 icsd-53998 icsd-105553 icsd-164861 icsd-291119 icsd-92096 icsd-248443 icsd-186672 icsd-291453 icsd-157617 icsd-173962 icsd-647689 icsd-92095 icsd-237006 icsd-185123 icsd-89429 icsd-79914 icsd-173963 icsd-56696 icsd-83862 icsd-79915,0.682593857,0.317406143,0.365187713,48,40,8,32,107.2234,91.224,15.9994,75.2246,2.15,1.55,0.6,0.95,4.77,3.44,1.33,2.11,6,4,2,2,20.252181,13.618055,6.634126,6.983929,0.442348007,0.441860463,2.790697661,2.233820833,1.087,3.44,0.86,1.133037543,2.770273038,18.15699659,12.19112628,5.90443686,8.443686007,3.80887372,0
Zr0.91O2Eu0.09,Zr0.91O2,Eu,3,0.09,298,604,393,https://doi.org/10.1016/j.dyepig.2017.12.012,"mp-2858,mp-776404,mp-754403,mp-1190186,mp-556605,mp-755089,mp-755759,mp-2574,mp-776427,mp-775909,mp-775980,mp-755769,mp-775910,mp-1565,mp-754741,mp-775935,mp-776386,mp-963,mp-1245318,mp-1100824 ", icsd-82544 icsd-187209 icsd-80043 icsd-172161 icsd-173959 icsd-82543 icsd-291451 icsd-80042 icsd-658755 icsd-94887 icsd-186674 icsd-41010 icsd-80044 icsd-18190 icsd-62993 icsd-248445 icsd-68782 icsd-57158 icsd-157403 icsd-94886 icsd-86692 icsd-57451 icsd-89426 icsd-417639 icsd-187208 icsd-80048 icsd-80046 icsd-80045 icsd-291120 icsd-41572 icsd-248446 icsd-80050 icsd-80049 icsd-187207 icsd-26488 icsd-15983 icsd-82545 icsd-60900 icsd-647691 icsd-57157 icsd-96537 icsd-80047 icsd-185125 icsd-659226 icsd-60901 icsd-237008 icsd-248449 icsd-173960 icsd-67004 icsd-94931 icsd-66784 icsd-66783 icsd-92091 icsd-92093 icsd-85322 icsd-157620 icsd-237007 icsd-647692 icsd-9993 icsd-92092 icsd-66781 icsd-164736 icsd-51051 icsd-93124 icsd-66786 icsd-248448 icsd-291452 icsd-173961 icsd-157621 icsd-66788 icsd-88022 icsd-93028 icsd-66782 icsd-185124 icsd-93125 icsd-66787 icsd-93033 icsd-93032 icsd-93030 icsd-66785 icsd-93031 icsd-68781 icsd-92090 icsd-180936 icsd-157618 icsd-97004 icsd-248447 icsd-164862 icsd-186673 icsd-157619 icsd-66789 icsd-93123 icsd-93126 icsd-23928 icsd-93029 icsd-68589 icsd-655671 icsd-248444 icsd-53998 icsd-105553 icsd-164861 icsd-291119 icsd-92096 icsd-248443 icsd-186672 icsd-291453 icsd-157617 icsd-173962 icsd-647689 icsd-92095 icsd-237006 icsd-185123 icsd-89429 icsd-79914 icsd-173963 icsd-56696 icsd-83862 icsd-79915,0.687285223,0.312714777,0.374570447,48,40,8,32,107.2234,91.224,15.9994,75.2246,2.15,1.55,0.6,0.95,4.77,3.44,1.33,2.11,6,4,2,2,20.252181,13.618055,6.634126,6.983929,0.442348007,0.441860463,2.790697661,2.233820833,1.087,3.44,0.86,1.134914089,2.780171821,18.00687285,12.24742268,5.87628866,8.378006873,3.75257732,0
Zr0.89O2Eu0.11,Zr0.89O2,Eu,3,0.11,298,604,393,https://doi.org/10.1016/j.dyepig.2017.12.012,"mp-2858,mp-776404,mp-754403,mp-1190186,mp-556605,mp-755089,mp-755759,mp-2574,mp-776427,mp-775909,mp-775980,mp-755769,mp-775910,mp-1565,mp-754741,mp-775935,mp-776386,mp-963,mp-1245318,mp-1100824", icsd-82544 icsd-187209 icsd-80043 icsd-172161 icsd-173959 icsd-82543 icsd-291451 icsd-80042 icsd-658755 icsd-94887 icsd-186674 icsd-41010 icsd-80044 icsd-18190 icsd-62993 icsd-248445 icsd-68782 icsd-57158 icsd-157403 icsd-94886 icsd-86692 icsd-57451 icsd-89426 icsd-417639 icsd-187208 icsd-80048 icsd-80046 icsd-80045 icsd-291120 icsd-41572 icsd-248446 icsd-80050 icsd-80049 icsd-187207 icsd-26488 icsd-15983 icsd-82545 icsd-60900 icsd-647691 icsd-57157 icsd-96537 icsd-80047 icsd-185125 icsd-659226 icsd-60901 icsd-237008 icsd-248449 icsd-173960 icsd-67004 icsd-94931 icsd-66784 icsd-66783 icsd-92091 icsd-92093 icsd-85322 icsd-157620 icsd-237007 icsd-647692 icsd-9993 icsd-92092 icsd-66781 icsd-164736 icsd-51051 icsd-93124 icsd-66786 icsd-248448 icsd-291452 icsd-173961 icsd-157621 icsd-66788 icsd-88022 icsd-93028 icsd-66782 icsd-185124 icsd-93125 icsd-66787 icsd-93033 icsd-93032 icsd-93030 icsd-66785 icsd-93031 icsd-68781 icsd-92090 icsd-180936 icsd-157618 icsd-97004 icsd-248447 icsd-164862 icsd-186673 icsd-157619 icsd-66789 icsd-93123 icsd-93126 icsd-23928 icsd-93029 icsd-68589 icsd-655671 icsd-248444 icsd-53998 icsd-105553 icsd-164861 icsd-291119 icsd-92096 icsd-248443 icsd-186672 icsd-291453 icsd-157617 icsd-173962 icsd-647689 icsd-92095 icsd-237006 icsd-185123 icsd-89429 icsd-79914 icsd-173963 icsd-56696 icsd-83862 icsd-79915,0.692041522,0.307958478,0.384083045,48,40,8,32,107.2234,91.224,15.9994,75.2246,2.15,1.55,0.6,0.95,4.77,3.44,1.33,2.11,6,4,2,2,20.252181,13.618055,6.634126,6.983929,0.442348007,0.441860463,2.790697661,2.233820833,1.087,3.44,0.86,1.136816609,2.790207612,17.85467128,12.30449827,5.847750865,8.311418685,3.69550173,0
Zr0.87O2Eu0.13,Zr0.87O2,Eu,3,0.13,298,604,393,https://doi.org/10.1016/j.dyepig.2017.12.012,"mp-2858,mp-776404,mp-754403,mp-1190186,mp-556605,mp-755089,mp-755759,mp-2574,mp-776427,mp-775909,mp-775980,mp-755769,mp-775910,mp-1565,mp-754741,mp-775935,mp-776386,mp-963,mp-1245318,mp-1100824", icsd-82544 icsd-187209 icsd-80043 icsd-172161 icsd-173959 icsd-82543 icsd-291451 icsd-80042 icsd-658755 icsd-94887 icsd-186674 icsd-41010 icsd-80044 icsd-18190 icsd-62993 icsd-248445 icsd-68782 icsd-57158 icsd-157403 icsd-94886 icsd-86692 icsd-57451 icsd-89426 icsd-417639 icsd-187208 icsd-80048 icsd-80046 icsd-80045 icsd-291120 icsd-41572 icsd-248446 icsd-80050 icsd-80049 icsd-187207 icsd-26488 icsd-15983 icsd-82545 icsd-60900 icsd-647691 icsd-57157 icsd-96537 icsd-80047 icsd-185125 icsd-659226 icsd-60901 icsd-237008 icsd-248449 icsd-173960 icsd-67004 icsd-94931 icsd-66784 icsd-66783 icsd-92091 icsd-92093 icsd-85322 icsd-157620 icsd-237007 icsd-647692 icsd-9993 icsd-92092 icsd-66781 icsd-164736 icsd-51051 icsd-93124 icsd-66786 icsd-248448 icsd-291452 icsd-173961 icsd-157621 icsd-66788 icsd-88022 icsd-93028 icsd-66782 icsd-185124 icsd-93125 icsd-66787 icsd-93033 icsd-93032 icsd-93030 icsd-66785 icsd-93031 icsd-68781 icsd-92090 icsd-180936 icsd-157618 icsd-97004 icsd-248447 icsd-164862 icsd-186673 icsd-157619 icsd-66789 icsd-93123 icsd-93126 icsd-23928 icsd-93029 icsd-68589 icsd-655671 icsd-248444 icsd-53998 icsd-105553 icsd-164861 icsd-291119 icsd-92096 icsd-248443 icsd-186672 icsd-291453 icsd-157617 icsd-173962 icsd-647689 icsd-92095 icsd-237006 icsd-185123 icsd-89429 icsd-79914 icsd-173963 icsd-56696 icsd-83862 icsd-79915,0.696864111,0.303135889,0.393728223,48,40,8,32,107.2234,91.224,15.9994,75.2246,2.15,1.55,0.6,0.95,4.77,3.44,1.33,2.11,6,4,2,2,20.252181,13.618055,6.634126,6.983929,0.442348007,0.441860463,2.790697661,2.233820833,1.087,3.44,0.86,1.138745645,2.800383275,17.70034843,12.36236934,5.818815331,8.243902439,3.637630662,0
Ca0.95TiO3Eu0.05,Ca0.95TiO3,Eu,3,0.05,298,616,397,https://doi.org/10.1016/j.ceramint.2014.03.083,"mp-4019,mp-556003,mp-1205364,mp-3442,mp-754701,mp-5827", icsd-167888 icsd-62149 icsd-97828 icsd-167809 icsd-163663 icsd-174127 icsd-94568 icsd-85101 icsd-96258 icsd-162909 icsd-185445 icsd-162916 icsd-162917 icsd-157115 icsd-185443 icsd-185446 icsd-162913 icsd-162908 icsd-163662 icsd-163528 icsd-185452 icsd-16688 icsd-71915 icsd-186224 icsd-185444 icsd-189135 icsd-162918 icsd-162912 icsd-71916 icsd-180956 icsd-74215 icsd-185454 icsd-162914 icsd-74214 icsd-193648 icsd-93082 icsd-153172 icsd-185451 icsd-150420 icsd-74212 icsd-185449 icsd-162911 icsd-51024 icsd-162910 icsd-74213 icsd-37263 icsd-82487 icsd-185447 icsd-50364 icsd-185450 icsd-185453 icsd-74216 icsd-162915 icsd-185448 icsd-165801 icsd-38212 icsd-29116 icsd-162920 icsd-162919 icsd-162922 icsd-162921 icsd-162925 icsd-162924 icsd-77060 icsd-153173 icsd-162923 icsd-187293 icsd-165076 icsd-162926 icsd-31865 icsd-187294 icsd-153174 icsd-31864,0.606060606,0.191919192,0.414141414,50,22,8,14,103.9444,47.867,15.9994,31.8676,3.8,1.8,0.6,1.2,5.98,3.44,1,2.44,8,4,2,2,26.55933047,13.618055,6.11315547,7.50489953,0.408026755,0.315789473,2.105263152,2.078888,1.087,3.44,1.14,1.154478114,2.587878788,13.13131313,10.88888889,5.575757576,7.151515152,0.404040404,0
Ca0.9TiO3Eu0.1,Ca0.9TiO3,Eu,3,0.1,298,616,397,https://doi.org/10.1016/j.ceramint.2014.03.083,"mp-4019,mp-556003,mp-1205364,mp-3442,mp-754701,mp-5827", icsd-167888 icsd-62149 icsd-97828 icsd-167809 icsd-163663 icsd-174127 icsd-94568 icsd-85101 icsd-96258 icsd-162909 icsd-185445 icsd-162916 icsd-162917 icsd-157115 icsd-185443 icsd-185446 icsd-162913 icsd-162908 icsd-163662 icsd-163528 icsd-185452 icsd-16688 icsd-71915 icsd-186224 icsd-185444 icsd-189135 icsd-162918 icsd-162912 icsd-71916 icsd-180956 icsd-74215 icsd-185454 icsd-162914 icsd-74214 icsd-193648 icsd-93082 icsd-153172 icsd-185451 icsd-150420 icsd-74212 icsd-185449 icsd-162911 icsd-51024 icsd-162910 icsd-74213 icsd-37263 icsd-82487 icsd-185447 icsd-50364 icsd-185450 icsd-185453 icsd-74216 icsd-162915 icsd-185448 icsd-165801 icsd-38212 icsd-29116 icsd-162920 icsd-162919 icsd-162922 icsd-162921 icsd-162925 icsd-162924 icsd-77060 icsd-153173 icsd-162923 icsd-187293 icsd-165076 icsd-162926 icsd-31865 icsd-187294 icsd-153174 icsd-31864,0.612244898,0.183673469,0.428571429,50,22,8,14,103.9444,47.867,15.9994,31.8676,3.8,1.8,0.6,1.2,5.98,3.44,1,2.44,8,4,2,2,26.55933047,13.618055,6.11315547,7.50489953,0.408026755,0.315789473,2.105263152,2.078888,1.087,3.44,1.14,1.15462585,2.604081633,13.06122449,10.97959184,5.551020408,7.102040816,0.408163265,0
Ca0.85TiO3Eu0.15,Ca0.85TiO3,Eu,3,0.15,298,616,397,https://doi.org/10.1016/j.ceramint.2014.03.083,"mp-4019,mp-556003,mp-1205364,mp-3442,mp-754701,mp-5827", icsd-167888 icsd-62149 icsd-97828 icsd-167809 icsd-163663 icsd-174127 icsd-94568 icsd-85101 icsd-96258 icsd-162909 icsd-185445 icsd-162916 icsd-162917 icsd-157115 icsd-185443 icsd-185446 icsd-162913 icsd-162908 icsd-163662 icsd-163528 icsd-185452 icsd-16688 icsd-71915 icsd-186224 icsd-185444 icsd-189135 icsd-162918 icsd-162912 icsd-71916 icsd-180956 icsd-74215 icsd-185454 icsd-162914 icsd-74214 icsd-193648 icsd-93082 icsd-153172 icsd-185451 icsd-150420 icsd-74212 icsd-185449 icsd-162911 icsd-51024 icsd-162910 icsd-74213 icsd-37263 icsd-82487 icsd-185447 icsd-50364 icsd-185450 icsd-185453 icsd-74216 icsd-162915 icsd-185448 icsd-165801 icsd-38212 icsd-29116 icsd-162920 icsd-162919 icsd-162922 icsd-162921 icsd-162925 icsd-162924 icsd-77060 icsd-153173 icsd-162923 icsd-187293 icsd-165076 icsd-162926 icsd-31865 icsd-187294 icsd-153174 icsd-31864,0.618556701,0.175257732,0.443298969,50,22,8,14,103.9444,47.867,15.9994,31.8676,3.8,1.8,0.6,1.2,5.98,3.44,1,2.44,8,4,2,2,26.55933047,13.618055,6.11315547,7.50489953,0.408026755,0.315789473,2.105263152,2.078888,1.087,3.44,1.14,1.154776632,2.620618557,12.98969072,11.07216495,5.525773196,7.051546392,0.412371134,0
Ca0.8TiO3Eu0.2,Ca0.8TiO3,Eu,3,0.2,298,616,397,https://doi.org/10.1016/j.ceramint.2014.03.083,"mp-4019,mp-556003,mp-1205364,mp-3442,mp-754701,mp-5827", icsd-167888 icsd-62149 icsd-97828 icsd-167809 icsd-163663 icsd-174127 icsd-94568 icsd-85101 icsd-96258 icsd-162909 icsd-185445 icsd-162916 icsd-162917 icsd-157115 icsd-185443 icsd-185446 icsd-162913 icsd-162908 icsd-163662 icsd-163528 icsd-185452 icsd-16688 icsd-71915 icsd-186224 icsd-185444 icsd-189135 icsd-162918 icsd-162912 icsd-71916 icsd-180956 icsd-74215 icsd-185454 icsd-162914 icsd-74214 icsd-193648 icsd-93082 icsd-153172 icsd-185451 icsd-150420 icsd-74212 icsd-185449 icsd-162911 icsd-51024 icsd-162910 icsd-74213 icsd-37263 icsd-82487 icsd-185447 icsd-50364 icsd-185450 icsd-185453 icsd-74216 icsd-162915 icsd-185448 icsd-165801 icsd-38212 icsd-29116 icsd-162920 icsd-162919 icsd-162922 icsd-162921 icsd-162925 icsd-162924 icsd-77060 icsd-153173 icsd-162923 icsd-187293 icsd-165076 icsd-162926 icsd-31865 icsd-187294 icsd-153174 icsd-31864,0.625,0.166666667,0.458333333,50,22,8,14,103.9444,47.867,15.9994,31.8676,3.8,1.8,0.6,1.2,5.98,3.44,1,2.44,8,4,2,2,26.55933047,13.618055,6.11315547,7.50489953,0.408026755,0.315789473,2.105263152,2.078888,1.087,3.44,1.14,1.154930556,2.6375,12.91666667,11.16666667,5.5,7,0.416666667,0
Ca9NaZnP7O28Eu0.018,Ca9NaZnP7O28,Eu,3,0.018,298,616,378,https://doi.org/10.1016/j.dyepig.2017.12.026,mp-1221168,,0.608695652,0.02173913,0.586956522,84,30,8,22,175.4499313,65.409,15.9994,49.4096,6.55,1.8,0.6,1.2,9.21,3.44,0.93,2.51,20,10,1,9,44.75117043,13.618055,5.13907696,8.47897804,0.272529859,0.183206107,3.05343511,2.088689658,1.087,2.815,1.14,1.118043478,2.678913043,11.95652174,12.69565217,5.195652174,6.543478261,0.217391304,0
Ca9NaZnP7O28Eu0.036,Ca9NaZnP7O28,Eu,3,0.036,298,616,378,https://doi.org/10.1016/j.dyepig.2017.12.026,mp-1221168,,0.608695652,0.02173913,0.586956522,84,30,8,22,175.4499313,65.409,15.9994,49.4096,6.55,1.8,0.6,1.2,9.21,3.44,0.93,2.51,20,10,1,9,44.75117043,13.618055,5.13907696,8.47897804,0.272529859,0.183206107,3.05343511,2.088689658,1.087,2.815,1.14,1.118043478,2.678913043,11.95652174,12.69565217,5.195652174,6.543478261,0.217391304,0
Ca9NaZnP7O28Eu0.054,Ca9NaZnP7O28,Eu,3,0.054,298,616,378,https://doi.org/10.1016/j.dyepig.2017.12.026,mp-1221168,,0.608695652,0.02173913,0.586956522,84,30,8,22,175.4499313,65.409,15.9994,49.4096,6.55,1.8,0.6,1.2,9.21,3.44,0.93,2.51,20,10,1,9,44.75117043,13.618055,5.13907696,8.47897804,0.272529859,0.183206107,3.05343511,2.088689658,1.087,2.815,1.14,1.118043478,2.678913043,11.95652174,12.69565217,5.195652174,6.543478261,0.217391304,0
Ca9NaZnP7O28Eu0.072,Ca9NaZnP7O28,Eu,3,0.072,298,616,378,https://doi.org/10.1016/j.dyepig.2017.12.026,mp-1221168,,0.608695652,0.02173913,0.586956522,84,30,8,22,175.4499313,65.409,15.9994,49.4096,6.55,1.8,0.6,1.2,9.21,3.44,0.93,2.51,20,10,1,9,44.75117043,13.618055,5.13907696,8.47897804,0.272529859,0.183206107,3.05343511,2.088689658,1.087,2.815,1.14,1.118043478,2.678913043,11.95652174,12.69565217,5.195652174,6.543478261,0.217391304,0
Ca9NaZnP7O28Eu0.09,Ca9NaZnP7O28,Eu,3,0.09,298,616,378,https://doi.org/10.1016/j.dyepig.2017.12.026,mp-1221168,,0.608695652,0.02173913,0.586956522,84,30,8,22,175.4499313,65.409,15.9994,49.4096,6.55,1.8,0.6,1.2,9.21,3.44,0.93,2.51,20,10,1,9,44.75117043,13.618055,5.13907696,8.47897804,0.272529859,0.183206107,3.05343511,2.088689658,1.087,2.815,1.14,1.118043478,2.678913043,11.95652174,12.69565217,5.195652174,6.543478261,0.217391304,0
CaZrO3Eu0.05,CaZrO3,Eu,3,0.05,298,614,395,https://doi.org/10.1007/s10854-018-0505-z,"mp-4571,mp-776024,mp-542112", icsd-130053 icsd-183757 icsd-239370 icsd-167889 icsd-97465 icsd-37264 icsd-183758 icsd-97463 icsd-97466 icsd-97464 icsd-29003 icsd-56094,0.6,0.2,0.4,68,40,8,32,147.3014,91.224,15.9994,75.2246,3.95,1.8,0.6,1.2,5.77,3.44,1,2.44,8,4,2,2,26.36533647,13.618055,6.11315547,7.50489953,0.422876949,0.303797468,2.025316451,2.166197059,1.087,3.44,1.14,1.156,2.53,16.8,10.8,6,8.4,2.4,0
CaZrO3Bi0.009,CaZrO3,Bi,3,0.009,298,390,310,https://doi.org/10.1007/s10854-018-0505-z,"mp-4571,mp-776024,mp-542112", icsd-130053 icsd-183757 icsd-239370 icsd-167889 icsd-97465 icsd-37264 icsd-183758 icsd-97463 icsd-97466 icsd-97464 icsd-29003 icsd-56094,0.6,0.2,0.4,68,40,8,32,147.3014,91.224,15.9994,75.2246,3.95,1.8,0.6,1.2,5.77,3.44,1,2.44,8,4,2,2,26.36533647,13.618055,6.11315547,7.50489953,0.422876949,0.303797468,2.025316451,2.166197059,1.17,3.44,1.14,1.156,2.53,16.8,10.8,6,8.4,2.4,0
Ba2.99CaKP3O12Eu0.01,Ba2.99CaKP3O12,Eu,2,0.01,298,460,365,https://doi.org/10.1016/j.cej.2018.09.036,,,0.60030015,0.050025013,0.550275138,118,56,8,48,263.476462,137.327,15.9994,121.3276,7.75,2.2,0.6,1.6,8.34,3.44,0.82,2.62,12,4,1,3,39.7702248,13.618055,4.34066373,9.27739127,0.314148681,0.206451613,1.548387095,2.232851373,1.31,2.815,1.14,1.194852426,2.617863932,17.38069035,12.30515258,5.846923462,8.542271136,2.991495748,0
Ba1.8LiGaP4O14Eu0.2,Ba1.8LiGaP4O14,Eu,3,0.2,298,595,394,https://doi.org/10.1039/C9DT03105G,,,0.642201835,0.04587156,0.596330275,113,56,3,53,260.964162,137.327,6.941,130.386,6.5,2.15,0.6,1.55,9.31,3.44,0.89,2.55,11,4,1,3,40.7074226,13.618055,5.2116646,8.4063904,0.273899033,0.238461538,1.69230769,2.309417363,1.087,2.815,0.9,1.109266055,2.812477064,14.0733945,13.83486239,5.165137615,6.798165138,2.110091743,0
Cd2V2O7Eu0.02,Cd2V2O7,Eu,3,0.02,298,618,375,https://doi.org/10.1016/j.ceramint.2018.02.173,mp-18740, icsd-24191 icsd-62081,0.636363636,0.181818182,0.454545455,79,48,8,40,179.3519,112.411,15.9994,96.4116,3.5,1.55,0.6,0.95,6.76,3.44,1.63,1.81,17,10,3,7,29.358062,13.618055,6.746187,6.871868,0.267751479,0.271428571,4.857142843,2.270277215,1.087,3.44,1.09,1.141363636,2.792727273,18,13.27272727,5.818181818,8,4.181818182,0
Cd2V2O7Li0.04Eu0.02,Cd2V2O7Li0.04,Eu,3,0.02,298,618,375,https://doi.org/10.1016/j.ceramint.2018.02.173,mp-18740, icsd-24191 icsd-62081,0.634057971,0.003623188,0.630434783,82,48,3,45,186.2929,112.411,6.941,105.47,4.95,1.55,0.6,0.95,7.74,3.44,0.98,2.46,18,10,1,9,34.749777,13.618055,5.391714996,8.226340004,0.317829457,0.191919192,3.636363629,2.271864634,1.087,3.44,1.09,1.14048913,2.78615942,17.94565217,13.22826087,5.807971014,7.971014493,4.166666667,0
CaZrO3Er0.03,CaZrO3,Er,3,0.03,298,548,380,https://doi.org/10.1016/j.materresbull.2012.06.022,mp-18740, icsd-24191 icsd-62081,0.6,0.2,0.4,68,40,8,32,147.3014,91.224,15.9994,75.2246,3.95,1.8,0.6,1.2,5.77,3.44,1,2.44,8,4,2,2,26.36533647,13.618055,6.11315547,7.50489953,0.422876949,0.303797468,2.025316451,2.166197059,1.03,3.44,1.14,1.156,2.53,16.8,10.8,6,8.4,2.4,0
Ba2Y1.6La4Si6O26Eu2.4,Ba2Y1.6La4Si6O26,Eu,3,2.4,298,617,397,https://doi.org/10.1016/j.jallcom.2019.02.229,,,0.656565657,0.04040404,0.616161616,174,57,8,49,409.22322,138.90547,15.9994,122.90607,7.6,2.15,0.6,1.55,8.55,3.44,0.89,2.55,10,4,1,3,38.7755596,13.618055,5.2116646,8.4063904,0.298245614,0.203947368,1.315789472,2.351857586,1.087,3.44,1.04,1.144747475,2.751818182,17.53535354,13.15151515,5.757575758,8.202020202,3.575757576,0
Ba2Y3.2La2.4Si6O26Eu2.4,Ba2Y3.2La2.4Si6O26,Eu,3,2.4,298,617,397,https://doi.org/10.1016/j.jallcom.2019.02.229,,,0.656565657,0.050505051,0.606060606,174,57,8,49,409.22322,138.90547,15.9994,122.90607,7.6,2.15,0.6,1.55,8.55,3.44,0.89,2.55,10,4,1,3,38.7755596,13.618055,5.2116646,8.4063904,0.298245614,0.203947368,1.315789472,2.351857586,1.087,3.44,1.04,1.139414141,2.756666667,16.80808081,13.15151515,5.676767677,7.95959596,3.171717172,0
Ba2Y4La1.6Si6O26Eu2.4,Ba2Y4La1.6Si6O26,Eu,3,2.4,298,617,397,https://doi.org/10.1016/j.jallcom.2019.02.229,,,0.656565657,0.04040404,0.616161616,174,57,8,49,409.22322,138.90547,15.9994,122.90607,7.6,2.15,0.6,1.55,8.55,3.44,0.89,2.55,10,4,1,3,38.7755596,13.618055,5.2116646,8.4063904,0.298245614,0.203947368,1.315789472,2.351857586,1.087,3.44,1.04,1.136747475,2.759090909,16.44444444,13.15151515,5.636363636,7.838383838,2.96969697,0
Sr1.95Mg3P4O15Eu0.05,Sr1.95Mg3P4O15,Eu,3,0.05,298,589,393,https://doi.org/10.1111/jace.15334,,,0.626304802,0.081419624,0.544885177,73,38,8,30,158.898162,87.62,15.9994,71.6206,5.1,2,0.6,1.4,7.89,3.44,0.95,2.49,11,4,2,2,37.44584445,13.618055,5.69486745,7.92318755,0.315589353,0.274509803,2.156862741,2.17668715,1.087,2.815,0.86,1.096200418,2.761691023,12.11273486,12.9394572,5.073068894,6.225469729,0.814196242,0
Sr1.9Mg3P4O15Eu0.1,Sr1.9Mg3P4O15,Eu,3,0.1,298,589,393,https://doi.org/10.1111/jace.15334,,,0.627615063,0.079497908,0.548117155,73,38,8,30,158.898162,87.62,15.9994,71.6206,5.1,2,0.6,1.4,7.89,3.44,0.95,2.49,11,4,2,2,37.44584445,13.618055,5.69486745,7.92318755,0.315589353,0.274509803,2.156862741,2.17668715,1.087,2.815,0.86,1.095732218,2.765481172,12.05857741,12.9623431,5.062761506,6.20083682,0.794979079,0
Sr1.85Mg3P4O15Eu0.15,Sr1.85Mg3P4O15,Eu,3,0.15,298,589,393,https://doi.org/10.1111/jace.15334,,,0.628930818,0.077568134,0.551362683,73,38,8,30,158.898162,87.62,15.9994,71.6206,5.1,2,0.6,1.4,7.89,3.44,0.95,2.49,11,4,2,2,37.44584445,13.618055,5.69486745,7.92318755,0.315589353,0.274509803,2.156862741,2.17668715,1.087,2.815,0.86,1.095262055,2.769287212,12.00419287,12.98532495,5.052410901,6.176100629,0.775681342,0
Sr1.8Mg3P4O15Eu0.2,Sr1.8Mg3P4O15,Eu,3,0.2,298,589,393,https://doi.org/10.1111/jace.15334,,,0.630252101,0.075630252,0.554621849,73,38,8,30,158.898162,87.62,15.9994,71.6206,5.1,2,0.6,1.4,7.89,3.44,0.95,2.49,11,4,2,2,37.44584445,13.618055,5.69486745,7.92318755,0.315589353,0.274509803,2.156862741,2.17668715,1.087,2.815,0.86,1.094789916,2.773109244,11.94957983,13.00840336,5.042016807,6.151260504,0.756302521,0
Sr1.75Mg3P4O15Eu0.25,Sr1.75Mg3P4O15,Eu,3,0.25,298,589,393,https://doi.org/10.1111/jace.15334,,,0.631578947,0.073684211,0.557894737,73,38,8,30,158.898162,87.62,15.9994,71.6206,5.1,2,0.6,1.4,7.89,3.44,0.95,2.49,11,4,2,2,37.44584445,13.618055,5.69486745,7.92318755,0.315589353,0.274509803,2.156862741,2.17668715,1.087,2.815,0.86,1.094315789,2.776947368,11.89473684,13.03157895,5.031578947,6.126315789,0.736842105,0
Sr1.7Mg3P4O15Eu0.3,Sr1.7Mg3P4O15,Eu,3,0.3,298,589,393,https://doi.org/10.1111/jace.15334,,,0.632911392,0.071729958,0.561181435,73,38,8,30,158.898162,87.62,15.9994,71.6206,5.1,2,0.6,1.4,7.89,3.44,0.95,2.49,11,4,2,2,37.44584445,13.618055,5.69486745,7.92318755,0.315589353,0.274509803,2.156862741,2.17668715,1.087,2.815,0.86,1.093839662,2.780801688,11.83966245,13.05485232,5.021097046,6.101265823,0.717299578,0
Sr1.65Mg3P4O15Eu0.35,Sr1.65Mg3P4O15,Eu,3,0.35,298,589,393,https://doi.org/10.1111/jace.15334,,,0.634249471,0.069767442,0.56448203,73,38,8,30,158.898162,87.62,15.9994,71.6206,5.1,2,0.6,1.4,7.89,3.44,0.95,2.49,11,4,2,2,37.44584445,13.618055,5.69486745,7.92318755,0.315589353,0.274509803,2.156862741,2.17668715,1.087,2.815,0.86,1.093361522,2.784672304,11.78435518,13.0782241,5.010570825,6.076109937,0.697674419,0
Sr1.6Mg3P4O15Eu0.4,Sr1.6Mg3P4O15,Eu,3,0.4,298,589,393,https://doi.org/10.1111/jace.15334,,,0.63559322,0.06779661,0.56779661,73,38,8,30,158.898162,87.62,15.9994,71.6206,5.1,2,0.6,1.4,7.89,3.44,0.95,2.49,11,4,2,2,37.44584445,13.618055,5.69486745,7.92318755,0.315589353,0.274509803,2.156862741,2.17668715,1.087,2.815,0.86,1.092881356,2.788559322,11.72881356,13.10169492,5,6.050847458,0.677966102,0
Sr1.2Mg3P4O15Li0.4Eu0.4,Sr1.2Mg3P4O15Li0.4,Eu,3,0.4,298,589,393,https://doi.org/10.1111/jace.15334,,,0.63559322,0.016949153,0.618644068,76,38,3,35,165.839162,87.62,6.941,80.679,6.55,2,0.6,1.4,8.87,3.44,0.95,2.49,12,4,1,3,42.83755945,13.618055,5.391714996,8.226340004,0.280721533,0.213740458,1.832061066,2.182094237,1.087,2.815,0.9,1.085762712,2.789067797,11.13559322,13.08474576,4.881355932,5.745762712,0.508474576,0
Sr1.2Mg3P4O15Na0.4Eu0.4,Sr1.2Mg3P4O15Na0.4,Eu,3,0.4,298,589,393,https://doi.org/10.1111/jace.15334,,,0.63559322,0.016949153,0.618644068,84,38,8,30,181.8879313,87.62,15.9994,71.6206,6.9,2,0.6,1.4,8.82,3.44,0.93,2.51,12,4,1,3,42.58492141,13.618055,5.13907696,8.47897804,0.284580499,0.20289855,1.739130432,2.165332515,1.087,2.815,1.16,1.090169492,2.788220339,11.27118644,13.08474576,4.915254237,5.847457627,0.508474576,0
Sr1.2Mg3P4O15K0.4Eu0.4,Sr1.2Mg3P4O15K0.4,Eu,3,0.4,298,589,393,https://doi.org/10.1111/jace.15334,,,0.63559322,0.016949153,0.618644068,92,38,8,30,197.996462,87.62,15.9994,71.6206,7.3,2.2,0.6,1.6,8.71,3.44,0.82,2.62,12,4,1,3,41.78650818,13.618055,4.34066373,9.27739127,0.300803674,0.219178082,1.643835614,2.152135456,1.087,2.815,0.86,1.096271186,2.786355932,11.40677966,13.08474576,4.949152542,5.949152542,0.508474576,0
Sr1.6Mg3P3.6Si0.4O15Eu0.4,Sr1.6Mg3P3.6Si0.4O15,Eu,3,0.4,298,589,393,https://doi.org/10.1111/jace.15334,,,0.63559322,0.016949153,0.618644068,87,38,8,30,186.983662,87.62,15.9994,71.6206,6.2,2,0.6,1.4,9.79,3.44,0.95,2.49,13,4,2,2,45.59752445,13.618055,5.69486745,7.92318755,0.254341164,0.225806451,2.09677419,2.149237494,1.087,2.815,0.86,1.092711864,2.783644068,11.71186441,13.08474576,5,6.033898305,0.677966102,0
Sr1.4Mg3P4O15Eu0.4,Sr1.4Mg3P4O15,Eu,3,0.4,298,589,393,https://doi.org/10.1111/jace.15334,,,0.641025641,0.05982906,0.581196581,73,38,8,30,158.898162,87.62,15.9994,71.6206,5.1,2,0.6,1.4,7.89,3.44,0.95,2.49,11,4,2,2,37.44584445,13.618055,5.69486745,7.92318755,0.315589353,0.274509803,2.156862741,2.17668715,1.087,2.815,0.86,1.090940171,2.804273504,11.5042735,13.1965812,4.957264957,5.948717949,0.598290598,0
Sr1.55Mg3P4O15Eu0.45,Sr1.55Mg3P4O15,Eu,3,0.45,298,589,393,https://doi.org/10.1111/jace.15334,,,0.636942675,0.06581741,0.571125265,73,38,8,30,158.898162,87.62,15.9994,71.6206,5.1,2,0.6,1.4,7.89,3.44,0.95,2.49,11,4,2,2,37.44584445,13.618055,5.69486745,7.92318755,0.315589353,0.274509803,2.156862741,2.17668715,1.087,2.815,0.86,1.092399151,2.792462845,11.67303609,13.12526539,4.989384289,6.025477707,0.658174098,0
Sr1.5Mg3P4O15Eu0.5,Sr1.5Mg3P4O15,Eu,3,0.5,298,589,393,https://doi.org/10.1111/jace.15334,,,0.638297872,0.063829787,0.574468085,73,38,8,30,158.898162,87.62,15.9994,71.6206,5.1,2,0.6,1.4,7.89,3.44,0.95,2.49,11,4,2,2,37.44584445,13.618055,5.69486745,7.92318755,0.315589353,0.274509803,2.156862741,2.17668715,1.087,2.815,0.86,1.091914894,2.796382979,11.61702128,13.14893617,4.978723404,6,0.638297872,0
CaSb2O6Bi0.75,CaSb2O6,Bi,3,0.75,298,437,336,https://doi.org/10.1016/j.mssp.2015.09.015,"mp-9125,mvc-1657", icsd-74539,0.666666667,0.111111111,0.555555556,79,51,8,43,177.8374,121.76,15.9994,105.7606,3.85,1.8,0.6,1.2,6.49,3.44,1,2.44,9,4,2,2,28.33959947,13.618055,6.11315547,7.50489953,0.375963019,0.311688311,2.337662332,2.251106329,1.17,3.44,1.14,1.151111111,2.86,18.88888889,14.22222222,5.777777778,8.666666667,4.444444444,0
CaSb2O6Li0.75Bi0.75,CaSb2O6Li0.75,Bi,3,0.75,298,437,336,https://doi.org/10.1016/j.mssp.2015.09.015,"mp-9125,mvc-1657", icsd-74539,0.615384615,0.076923077,0.538461538,82,51,3,48,184.7784,121.76,6.941,114.819,5.3,1.8,0.6,1.2,7.47,3.44,0.98,2.46,10,4,1,3,33.73131447,13.618055,5.391714996,8.226340004,0.329317269,0.226415094,1.886792449,2.253395122,1.17,3.44,1.14,1.131794872,2.715384615,17.66666667,13.20512821,5.564102564,8,4.102564103,0
CaSb2O6Na0.75Bi0.75,CaSb2O6Na0.75,Bi,3,0.75,298,437,336,https://doi.org/10.1016/j.mssp.2015.09.015,"mp-9125,mvc-1657", icsd-74539,0.615384615,0.076923077,0.538461538,90,51,8,43,200.8271693,121.76,15.9994,105.7606,5.65,1.8,0.6,1.2,7.42,3.44,0.93,2.51,10,4,1,3,33.47867643,13.618055,5.13907696,8.47897804,0.338274932,0.21238938,1.769911501,2.231412992,1.17,3.44,1.16,1.151794872,2.711538462,18.28205128,13.20512821,5.717948718,8.461538462,4.102564103,0
CaSb2O6K0.75Bi0.75,CaSb2O6K0.75,Bi,3,0.75,298,437,336,https://doi.org/10.1016/j.mssp.2015.09.015,"mp-9125,mvc-1657", icsd-74539,0.615384615,0.076923077,0.538461538,98,51,8,43,216.9357,121.76,15.9994,105.7606,6.05,2.2,0.6,1.6,7.31,3.44,0.82,2.62,10,4,1,3,32.6802632,13.618055,4.34066373,9.27739127,0.358413132,0.264462809,1.652892559,2.213629592,1.17,3.44,1.14,1.179487179,2.703076923,18.8974359,13.20512821,5.871794872,8.923076923,4.102564103,0
Zn0.9WO4Li0.05Tb0.05,Zn0.9WO4Li0.05,Tb,3,0.05,298,545,272,https://doi.org/10.1016/j.ijleo.2013.03.067,"mp-18918,mp-545622,mp-1205356,mp-645124,mp-1205368", icsd-166209 icsd-162236 icsd-186161 icsd-166215 icsd-22348 icsd-186162 icsd-87933 icsd-162678 icsd-166211 icsd-156483 icsd-166208 icsd-156482 icsd-166213 icsd-162682 icsd-162681 icsd-166210 icsd-166214 icsd-162683 icsd-166216 icsd-166212 icsd-162680 icsd-162234 icsd-162235 icsd-162679 icsd-84540 icsd-162237 icsd-162238,0.672268908,0.008403361,0.663865546,115,74,3,71,272.1894,183.84,6.941,176.899,4.75,1.45,0.6,0.85,8.43,3.44,0.98,2.46,19,10,1,9,36.267997,13.618055,5.391714996,8.226340004,0.291814946,0.178947368,3.999999992,2.366864348,1.063,3.44,0.9,1.116582633,2.967058824,22.37815126,13.58823529,5.941176471,8.537815126,5.546218487,2.352941176
