Repository: Anushervon006/emission-ml

# 📊 Dataset

This directory contains the dataset and reproducibility files used in the
machine-learning analysis of inorganic phosphor emission wavelengths.

## 🔬 Main Dataset

**File:** `group_one_dopant_without_exact_duplicates.csv`

The dataset contains inorganic phosphor materials together with
physicochemical descriptors used as input variables for machine-learning
models.

**Target variable:** `Emission max. (nm)`

The dataset represents the single-dopant subset after removal of exact
duplicate entries.

File: data/group_one_dopant_without_exact_duplicates.csv (part 23 of 27)
Inorganic phosphor,Host,1st dopant,1st dopant valency,1st doping concentration,Temp. (K),Emission max. (nm),Excitation source ,Reference,MP-ID,ICSD-ID,Atomic Ratio_max,Atomic Ratio_min,Atomic Ratio_diff,Atomic Number_sum,Atomic Number_max,Atomic Number_min,Atomic Number_diff,Atomic Weight_sum,Atomic Weight_max,Atomic Weight_min,Atomic Weight_diff,Atomic Radius_sum,Atomic Radius_max,Atomic Radius_min,Atomic Radius_diff,EN pauling_sum,EN pauling_max,EN pauling_min,EN pauling_diff,Valence Electron_sum,Valence Electron_max,Valence Electron_min,Valence Electron_diff,Ionization Energy_sum,Ionization Energy_max,Ionization Energy_min,Ionization Energy_diff,electronegativity_diff_ratio,radius_mismatch,electron_density,mass_to_charge,ionic_radius_emission_center,EN_ligand_avg,ionic_radius_substituted,avg_ionic_radius_host,avg_EN_host,avg_atomic_number_host,avg_group_host,avg_s_electrons,avg_p_electrons,avg_d_electrons,avg_f_electrons
Zn0.9WO4Na0.05Tb0.05,Zn0.9WO4Na0.05,Tb,3,0.05,298,545,272,https://doi.org/10.1016/j.ijleo.2013.03.067,"mp-18918,mp-545622,mp-1205356,mp-645124,mp-1205368", icsd-166209 icsd-162236 icsd-186161 icsd-166215 icsd-22348 icsd-186162 icsd-87933 icsd-162678 icsd-166211 icsd-156483 icsd-166208 icsd-156482 icsd-166213 icsd-162682 icsd-162681 icsd-166210 icsd-166214 icsd-162683 icsd-166216 icsd-166212 icsd-162680 icsd-162234 icsd-162235 icsd-162679 icsd-84540 icsd-162237 icsd-162238,0.672268908,0.008403361,0.663865546,123,74,8,66,288.2381693,183.84,15.9994,167.8406,5.1,1.8,0.6,1.2,8.38,3.44,0.93,2.51,19,10,1,9,36.01535896,13.618055,5.13907696,8.47897804,0.299522673,0.235294117,3.725490189,2.34339975,1.063,3.44,1.16,1.118767507,2.966638655,22.44537815,13.58823529,5.957983193,8.588235294,5.546218487,2.352941176
Zn0.9WO4K0.05Tb0.05,Zn0.9WO4K0.05,Tb,3,0.05,298,545,272,https://doi.org/10.1016/j.ijleo.2013.03.067,"mp-18918,mp-545622,mp-1205356,mp-645124,mp-1205368", icsd-166209 icsd-162236 icsd-186161 icsd-166215 icsd-22348 icsd-186162 icsd-87933 icsd-162678 icsd-166211 icsd-156483 icsd-166208 icsd-156482 icsd-166213 icsd-162682 icsd-162681 icsd-166210 icsd-166214 icsd-162683 icsd-166216 icsd-166212 icsd-162680 icsd-162234 icsd-162235 icsd-162679 icsd-84540 icsd-162237 icsd-162238,0.672268908,0.008403361,0.663865546,131,74,8,66,304.3467,183.84,15.9994,167.8406,5.5,2.2,0.6,1.6,8.27,3.44,0.82,2.62,19,10,1,9,35.21694573,13.618055,4.34066373,9.27739127,0.316807738,0.29090909,3.454545448,2.323257252,1.063,3.44,0.88,1.121792717,2.965714286,22.51260504,13.58823529,5.974789916,8.638655462,5.546218487,2.352941176
Zn0.925WO4Tb0.05,Zn0.925WO4,Tb,3,0.05,298,545,272,https://doi.org/10.1016/j.ijleo.2013.03.067,"mp-18918,mp-545622,mp-1205356,mp-645124,mp-1205368", icsd-166209 icsd-162236 icsd-186161 icsd-166215 icsd-22348 icsd-186162 icsd-87933 icsd-162678 icsd-166211 icsd-156483 icsd-166208 icsd-156482 icsd-166213 icsd-162682 icsd-162681 icsd-166210 icsd-166214 icsd-162683 icsd-166216 icsd-166212 icsd-162680 icsd-162234 icsd-162235 icsd-162679 icsd-84540 icsd-162237 icsd-162238,0.675105485,0.156118143,0.518987342,112,74,8,66,265.2484,183.84,15.9994,167.8406,3.3,1.35,0.6,0.75,7.45,3.44,1.65,1.79,18,10,4,6,30.876282,13.618055,7.86403,5.754025,0.240268456,0.227272727,5.454545438,2.368289286,1.063,3.44,0.88,1.117412096,2.978270042,22.57383966,13.68776371,5.974683544,8.624472574,5.611814346,2.362869198
LaMgAl10.89O19Cr0.11,LaMgAl10.89O19,Cr,3,0.11,298,696,419,https://doi.org/10.1016/j.materresbull.2015.09.031,,,0.595798056,0.031357792,0.564440263,90,57,8,49,206.1914086,138.90547,15.9994,122.90607,5.3,1.95,0.6,1.35,7.46,3.44,1.1,2.34,8,4,1,3,32.82696,13.618055,5.5769,8.041155,0.313672922,0.254716981,1.509433959,2.291015651,0.94,3.44,0.86,1.044927877,2.67491063,11.36939479,14.12888053,4.996550643,5.714330511,0.658513641,0
KCa0.99GdP2O8Eu0.01,KCa0.99GdP2O8,Eu,2,0.01,298,462,365,https://doi.org/10.1039/C3RA40471D,,,0.615858353,0.076212471,0.539645881,126,64,8,56,283.399462,157.25,15.9994,141.2506,7.4,2.2,0.6,1.6,8.65,3.44,0.82,2.62,11,4,1,3,40.7083602,13.618055,4.34066373,9.27739127,0.302890173,0.216216216,1.486486484,2.249202079,1.31,2.815,1.14,1.147313318,2.687451886,15.15011547,12.62355658,5.459584296,7.535026944,1.616628176,0.538876059
KCa0.97GdP2O8Eu0.03,KCa0.97GdP2O8,Eu,2,0.03,298,462,365,https://doi.org/10.1039/C3RA40471D,,,0.616808019,0.074787972,0.542020046,126,64,8,56,283.399462,157.25,15.9994,141.2506,7.4,2.2,0.6,1.6,8.65,3.44,0.82,2.62,11,4,1,3,40.7083602,13.618055,4.34066373,9.27739127,0.302890173,0.216216216,1.486486484,2.249202079,1.31,2.815,1.14,1.147324595,2.690053971,15.14263685,12.63993832,5.455666924,7.528141866,1.619121049,0.539707016
KCa0.95GdP2O8Eu0.05,KCa0.95GdP2O8,Eu,2,0.05,298,462,365,https://doi.org/10.1039/C3RA40471D,,,0.617760618,0.073359073,0.544401544,126,64,8,56,283.399462,157.25,15.9994,141.2506,7.4,2.2,0.6,1.6,8.65,3.44,0.82,2.62,11,4,1,3,40.7083602,13.618055,4.34066373,9.27739127,0.302890173,0.216216216,1.486486484,2.249202079,1.31,2.815,1.14,1.147335907,2.692664093,15.13513514,12.65637066,5.451737452,7.521235521,1.621621622,0.540540541
KCa0.93GdP2O8Eu0.07,KCa0.93GdP2O8,Eu,2,0.07,298,462,365,https://doi.org/10.1039/C3RA40471D,,,0.618716164,0.071925754,0.54679041,126,64,8,56,283.399462,157.25,15.9994,141.2506,7.4,2.2,0.6,1.6,8.65,3.44,0.82,2.62,11,4,1,3,40.7083602,13.618055,4.34066373,9.27739127,0.302890173,0.216216216,1.486486484,2.249202079,1.31,2.815,1.14,1.147347254,2.695282289,15.12761021,12.67285383,5.447795824,7.514307811,1.62412993,0.541376643
KCa0.9GdP2O8Eu0.1,KCa0.9GdP2O8,Eu,2,0.1,298,462,365,https://doi.org/10.1039/C3RA40471D,,,0.620155039,0.069767442,0.550387597,126,64,8,56,283.399462,157.25,15.9994,141.2506,7.4,2.2,0.6,1.6,8.65,3.44,0.82,2.62,11,4,1,3,40.7083602,13.618055,4.34066373,9.27739127,0.302890173,0.216216216,1.486486484,2.249202079,1.31,2.815,1.14,1.147364341,2.699224806,15.11627907,12.69767442,5.441860465,7.503875969,1.627906977,0.542635659
Ca8.99CeP7O28Eu0.01,Ca8.99CeP7O28,Eu,2,0.01,298,377,320,https://doi.org/10.1039/C6CP05490K,,,0.622360525,0.022227162,0.600133363,101,58,8,50,227.167162,140.116,15.9994,124.1166,5.25,1.85,0.6,1.25,7.75,3.44,1,2.44,10,4,1,3,35.75649647,13.618055,5.5386,8.079455,0.314838709,0.238095238,1.904761901,2.249179822,1.31,2.815,1.14,1.121551456,2.706379195,12.59835519,12.75794621,5.288286286,6.821071349,0.466770393,0.022227162
Ca8.98CeP7O28Eu0.02,Ca8.98CeP7O28,Eu,2,0.02,298,377,320,https://doi.org/10.1039/C6CP05490K,,,0.622498888,0.022232103,0.600266785,101,58,8,50,227.167162,140.116,15.9994,124.1166,5.25,1.85,0.6,1.25,7.75,3.44,1,2.44,10,4,1,3,35.75649647,13.618055,5.5386,8.079455,0.314838709,0.238095238,1.904761901,2.249179822,1.31,2.815,1.14,1.121547354,2.706758559,12.59670965,12.76033793,5.287683415,6.819919964,0.466874166,0.022232103
Ca8.96CeP7O28Eu0.04,Ca8.96CeP7O28,Eu,2,0.04,298,377,320,https://doi.org/10.1039/C6CP05490K,,,0.622775801,0.022241993,0.600533808,101,58,8,50,227.167162,140.116,15.9994,124.1166,5.25,1.85,0.6,1.25,7.75,3.44,1,2.44,10,4,1,3,35.75649647,13.618055,5.5386,8.079455,0.314838709,0.238095238,1.904761901,2.249179822,1.31,2.815,1.14,1.121539146,2.707517794,12.59341637,12.76512456,5.286476868,6.817615658,0.467081851,0.022241993
Ca8.94CeP7O28Eu0.06,Ca8.94CeP7O28,Eu,2,0.06,298,377,320,https://doi.org/10.1039/C6CP05490K,,,0.62305296,0.022251891,0.600801068,101,58,8,50,227.167162,140.116,15.9994,124.1166,5.25,1.85,0.6,1.25,7.75,3.44,1,2.44,10,4,1,3,35.75649647,13.618055,5.5386,8.079455,0.314838709,0.238095238,1.904761901,2.249179822,1.31,2.815,1.14,1.12153093,2.708277704,12.59012016,12.76991544,5.285269248,6.815309301,0.46728972,0.022251891
Ca8.92CeP7O28Eu0.08,Ca8.92CeP7O28,Eu,2,0.08,298,377,320,https://doi.org/10.1039/C6CP05490K,,,0.623330365,0.022261799,0.601068566,101,58,8,50,227.167162,140.116,15.9994,124.1166,5.25,1.85,0.6,1.25,7.75,3.44,1,2.44,10,4,1,3,35.75649647,13.618055,5.5386,8.079455,0.314838709,0.238095238,1.904761901,2.249179822,1.31,2.815,1.14,1.121522707,2.70903829,12.58682102,12.7747106,5.284060552,6.81300089,0.467497774,0.022261799
Ca8.9CeP7O28Eu0.1,Ca8.9CeP7O28,Eu,2,0.1,298,502,320,https://doi.org/10.1039/C6CP05490K,,,0.623608018,0.022271715,0.601336303,101,58,8,50,227.167162,140.116,15.9994,124.1166,5.25,1.85,0.6,1.25,7.75,3.44,1,2.44,10,4,1,3,35.75649647,13.618055,5.5386,8.079455,0.314838709,0.238095238,1.904761901,2.249179822,1.31,2.815,1.14,1.121514477,2.709799555,12.58351893,12.77951002,5.28285078,6.810690423,0.467706013,0.022271715
Ca8.88CeP7O28Eu0.12,Ca8.88CeP7O28,Eu,2,0.12,298,502,320,https://doi.org/10.1039/C6CP05490K,,,0.623885918,0.02228164,0.601604278,101,58,8,50,227.167162,140.116,15.9994,124.1166,5.25,1.85,0.6,1.25,7.75,3.44,1,2.44,10,4,1,3,35.75649647,13.618055,5.5386,8.079455,0.314838709,0.238095238,1.904761901,2.249179822,1.31,2.815,1.14,1.121506239,2.710561497,12.5802139,12.78431373,5.281639929,6.808377897,0.467914439,0.02228164
Ca8.86CeP7O28Eu0.14,Ca8.86CeP7O28,Eu,2,0.14,298,502,320,https://doi.org/10.1039/C6CP05490K,,,0.624164066,0.022291574,0.601872492,101,58,8,50,227.167162,140.116,15.9994,124.1166,5.25,1.85,0.6,1.25,7.75,3.44,1,2.44,10,4,1,3,35.75649647,13.618055,5.5386,8.079455,0.314838709,0.238095238,1.904761901,2.249179822,1.31,2.815,1.14,1.121497994,2.711324119,12.57690593,12.78912171,5.280427998,6.806063308,0.468123049,0.022291574
Ca8.99CeP7O28Mn0.01,Ca8.99CeP7O28,Mn,2,0.01,298,377,320,https://doi.org/10.1039/C6CP05490K,,,0.622360525,0.022227162,0.600133363,101,58,8,50,227.167162,140.116,15.9994,124.1166,5.25,1.85,0.6,1.25,7.75,3.44,1,2.44,10,4,1,3,35.75649647,13.618055,5.5386,8.079455,0.314838709,0.238095238,1.904761901,2.249179822,0.97,2.815,1.08,1.121551456,2.706379195,12.59835519,12.75794621,5.288286286,6.821071349,0.466770393,0.022227162
Ca8.96CeP7O28Mn0.04,Ca8.96CeP7O28,Mn,2,0.04,298,377,320,https://doi.org/10.1039/C6CP05490K,,,0.622775801,0.022241993,0.600533808,101,58,8,50,227.167162,140.116,15.9994,124.1166,5.25,1.85,0.6,1.25,7.75,3.44,1,2.44,10,4,1,3,35.75649647,13.618055,5.5386,8.079455,0.314838709,0.238095238,1.904761901,2.249179822,0.97,2.815,1.08,1.121539146,2.707517794,12.59341637,12.76512456,5.286476868,6.817615658,0.467081851,0.022241993
Ca8.92CeP7O28Mn0.08,Ca8.92CeP7O28,Mn,2,0.08,298,377,320,https://doi.org/10.1039/C6CP05490K,,,0.623330365,0.022261799,0.601068566,101,58,8,50,227.167162,140.116,15.9994,124.1166,5.25,1.85,0.6,1.25,7.75,3.44,1,2.44,10,4,1,3,35.75649647,13.618055,5.5386,8.079455,0.314838709,0.238095238,1.904761901,2.249179822,0.97,2.815,1.08,1.121522707,2.70903829,12.58682102,12.7747106,5.284060552,6.81300089,0.467497774,0.022261799
Ca8.84CeP7O28Mn0.16,Ca8.84CeP7O28,Mn,2,0.16,298,377,320,https://doi.org/10.1039/C6CP05490K,,,0.624442462,0.022301517,0.602140946,101,58,8,50,227.167162,140.116,15.9994,124.1166,5.25,1.85,0.6,1.25,7.75,3.44,1,2.44,10,4,1,3,35.75649647,13.618055,5.5386,8.079455,0.314838709,0.238095238,1.904761901,2.249179822,0.97,2.815,1.08,1.121489741,2.712087422,12.573595,12.79393399,5.279214987,6.803746655,0.468331847,0.022301517
Ca8.75CeP7O28Mn0.25,Ca8.75CeP7O28,Mn,2,0.25,298,377,320,https://doi.org/10.1039/C6CP05490K,,,0.625698324,0.022346369,0.603351955,101,58,8,50,227.167162,140.116,15.9994,124.1166,5.25,1.85,0.6,1.25,7.75,3.44,1,2.44,10,4,1,3,35.75649647,13.618055,5.5386,8.079455,0.314838709,0.238095238,1.904761901,2.249179822,0.97,2.815,1.08,1.121452514,2.715530726,12.55865922,12.81564246,5.273743017,6.793296089,0.469273743,0.022346369
Ca8.65CeP7O28Mn0.35,Ca8.65CeP7O28,Mn,2,0.35,298,377,320,https://doi.org/10.1039/C6CP05490K,,,0.627099664,0.022396417,0.604703247,101,58,8,50,227.167162,140.116,15.9994,124.1166,5.25,1.85,0.6,1.25,7.75,3.44,1,2.44,10,4,1,3,35.75649647,13.618055,5.5386,8.079455,0.314838709,0.238095238,1.904761901,2.249179822,0.97,2.815,1.08,1.121410974,2.7193729,12.54199328,12.83986562,5.267637178,6.781634938,0.470324748,0.022396417
Ca8.55CeP7O28Mn0.45,Ca8.55CeP7O28,Mn,2,0.45,298,645,320,https://doi.org/10.1039/C6CP05490K,,,0.628507295,0.022446689,0.606060606,101,58,8,50,227.167162,140.116,15.9994,124.1166,5.25,1.85,0.6,1.25,7.75,3.44,1,2.44,10,4,1,3,35.75649647,13.618055,5.5386,8.079455,0.314838709,0.238095238,1.904761901,2.249179822,0.97,2.815,1.08,1.121369248,2.723232323,12.52525253,12.86419753,5.261503928,6.769921437,0.471380471,0.022446689
Ca8.45CeP7O28Mn0.55,Ca8.45CeP7O28,Mn,2,0.55,298,645,320,https://doi.org/10.1039/C6CP05490K,,,0.62992126,0.022497188,0.607424072,101,58,8,50,227.167162,140.116,15.9994,124.1166,5.25,1.85,0.6,1.25,7.75,3.44,1,2.44,10,4,1,3,35.75649647,13.618055,5.5386,8.079455,0.314838709,0.238095238,1.904761901,2.249179822,0.97,2.815,1.08,1.121327334,2.727109111,12.50843645,12.88863892,5.255343082,6.758155231,0.472440945,0.022497188
RbCaGdP2O8Ce0.1,RbCaGdP2O8,Ce,3,0.1,298,408,334,https://doi.org/10.1016/j.optmat.2016.02.026,,,0.615384615,0.076923077,0.538461538,144,64,8,56,329.768962,157.25,15.9994,141.2506,7.55,2.35,0.6,1.75,8.65,3.44,0.82,2.62,11,4,1,3,40.54482457,13.618055,4.1771281,9.4409269,0.302890173,0.231788079,1.45695364,2.290062236,1.15,2.815,1.14,1.158076923,2.686153846,16.53846154,12.61538462,5.615384615,8,2.384615385,0.538461538
KSrGdP2O8Ce0.04,KSrGdP2O8,Ce,3,0.04,298,370,280,https://doi.org/10.1039/C2DT31957H,,,0.615384615,0.076923077,0.538461538,144,64,8,56,330.941462,157.25,15.9994,141.2506,7.6,2.2,0.6,1.6,8.6,3.44,0.82,2.62,11,4,1,3,40.29007218,13.618055,4.34066373,9.27739127,0.304651162,0.210526316,1.447368419,2.298204597,1.15,2.815,1.075,1.161153846,2.682307692,16.53846154,12.61538462,5.615384615,8,2.384615385,0.538461538
Ba8.91Sc2Si6O24Ce0.09,Ba8.91Sc2Si6O24,Ce,3,0.09,298,390,330,https://doi.org/10.1039/C5RA10945K,mp-558428,,0.58665363,0.048887802,0.537765827,99,56,8,48,226.367812,137.327,15.9994,121.3276,5.45,2.15,0.6,1.55,7.59,3.44,0.89,2.55,9,4,1,3,33.5428896,13.618055,5.2116646,8.4063904,0.335968379,0.284403669,1.651376144,2.286543555,1.15,3.44,0.885,1.186162308,2.557074065,19.96968956,12.02199951,6.231239306,9.333659252,4.404791005,0
Ba8.91Sc2Si6O24Eu0.09,Ba8.91Sc2Si6O24,Eu,2,0.09,298,510,330,https://doi.org/10.1039/C5RA10945K,mp-558428,,0.58665363,0.048887802,0.537765827,99,56,8,48,226.367812,137.327,15.9994,121.3276,5.45,2.15,0.6,1.55,7.59,3.44,0.89,2.55,9,4,1,3,33.5428896,13.618055,5.2116646,8.4063904,0.335968379,0.284403669,1.651376144,2.286543555,1.31,3.44,1.49,1.186162308,2.557074065,19.96968956,12.02199951,6.231239306,9.333659252,4.404791005,0
Ca2SrAl2O6Li0.01Ce0.01,Ca2SrAl2O6Li0.01,Ce,3,0.01,298,470,355,https://doi.org/10.1039/C3DT52832D,,,0.544959128,0.000908265,0.544050863,82,38,3,35,177.6199386,87.62,6.941,80.679,7.1,2,0.6,1.4,7.98,3.44,0.95,2.49,10,4,1,3,36.80356192,13.618055,5.391714996,8.226340004,0.312030075,0.197183098,1.408450702,2.166096812,1.15,3.44,1.14,1.137057221,2.435949137,13.80835604,11.626703,5.633969119,7.266121708,0.908265213,0
Ca3.96Si2O7F2Ce0.04,Ca3.96Si2O7F2,Ce,3,0.04,298,450,330,https://doi.org/10.1016/j.matlet.2012.02.095,mp-560163, icsd-64710,0.467914439,0.13368984,0.334224599,51,20,8,12,103.1613032,40.078,15.9994,24.0786,4,1.8,0.5,1.3,10.32,3.98,1,2.98,13,5,2,3,45.30571047,17.42282,6.11315547,11.30966453,0.28875969,0.324999999,3.249999992,2.022770651,1.15,3.71,1.14,1.057780749,2.660427807,12.11229947,12.16042781,5.326203209,6.786096257,0,0
Ca4.437Sr4.5YP7O28Eu0.007,Ca4.437Sr4.5YP7O28,Eu,2,0.007,298,435,380,https://doi.org/10.1039/C1JM11018G,,,0.623094555,0.022253377,0.600841178,120,39,8,31,263.577012,88.90585,15.9994,72.90645,7.2,2,0.6,1.4,8.8,3.44,0.95,2.49,12,4,1,3,42.13002392,13.618055,5.69486745,7.92318755,0.282954545,0.194444444,1.666666664,2.1964751,1.31,2.815,1.32,1.138664797,2.705610076,13.96933485,12.77063444,5.440861651,7.282284087,1.246189109,0
Ca6.237Sr2.7YP7O28Eu0.007,Ca6.237Sr2.7YP7O28,Eu,2,0.007,298,442,380,https://doi.org/10.1039/C1JM11018G,,,0.623094555,0.022253377,0.600841178,120,39,8,31,263.577012,88.90585,15.9994,72.90645,7.2,2,0.6,1.4,8.8,3.44,0.95,2.49,12,4,1,3,42.13002392,13.618055,5.69486745,7.92318755,0.282954545,0.194444444,1.666666664,2.1964751,1.31,2.815,1.32,1.131454703,2.70761288,13.24832543,12.77063444,5.360749494,7.041947616,0.845628324,0
Ca6.687Sr2.25YP7O28Eu0.007,Ca6.687Sr2.25YP7O28,Eu,2,0.007,298,446,380,https://doi.org/10.1039/C1JM11018G,,,0.623094555,0.022253377,0.600841178,120,39,8,31,263.577012,88.90585,15.9994,72.90645,7.2,2,0.6,1.4,8.8,3.44,0.95,2.49,12,4,1,3,42.13002392,13.618055,5.69486745,7.92318755,0.282954545,0.194444444,1.666666664,2.1964751,1.31,2.815,1.32,1.12965218,2.708113581,13.06807308,12.77063444,5.340721454,6.981863498,0.745488128,0
Ca7.137Sr1.8YP7O28Eu0.007,Ca7.137Sr1.8YP7O28,Eu,2,0.007,298,454,380,https://doi.org/10.1039/C1JM11018G,,,0.623094555,0.022253377,0.600841178,120,39,8,31,263.577012,88.90585,15.9994,72.90645,7.2,2,0.6,1.4,8.8,3.44,0.95,2.49,12,4,1,3,42.13002392,13.618055,5.69486745,7.92318755,0.282954545,0.194444444,1.666666664,2.1964751,1.31,2.815,1.32,1.127849656,2.708614282,12.88782073,12.77063444,5.320693415,6.92177938,0.645347932,0
Ca7.587Sr1.35YP7O28Eu0.007,Ca7.587Sr1.35YP7O28,Eu,2,0.007,298,458,380,https://doi.org/10.1039/C1JM11018G,,,0.623094555,0.022253377,0.600841178,120,39,8,31,263.577012,88.90585,15.9994,72.90645,7.2,2,0.6,1.4,8.8,3.44,0.95,2.49,12,4,1,3,42.13002392,13.618055,5.69486745,7.92318755,0.282954545,0.194444444,1.666666664,2.1964751,1.31,2.815,1.32,1.126047133,2.709114983,12.70756837,12.77063444,5.300665376,6.861695262,0.545207735,0
Ca8.037Sr0.9YP7O28Eu0.007,Ca8.037Sr0.9YP7O28,Eu,2,0.007,298,465,380,https://doi.org/10.1039/C1JM11018G,,,0.623094555,0.020028039,0.603066515,120,39,8,31,263.577012,88.90585,15.9994,72.90645,7.2,2,0.6,1.4,8.8,3.44,0.95,2.49,12,4,1,3,42.13002392,13.618055,5.69486745,7.92318755,0.282954545,0.194444444,1.666666664,2.1964751,1.31,2.815,1.32,1.124244609,2.709615684,12.52731602,12.77063444,5.280637337,6.801611144,0.445067539,0
Ca8.487Sr0.45YP7O28Eu0.007,Ca8.487Sr0.45YP7O28,Eu,2,0.007,298,472,380,https://doi.org/10.1039/C1JM11018G,,,0.623094555,0.01001402,0.613080535,120,39,8,31,263.577012,88.90585,15.9994,72.90645,7.2,2,0.6,1.4,8.8,3.44,0.95,2.49,12,4,1,3,42.13002392,13.618055,5.69486745,7.92318755,0.282954545,0.194444444,1.666666664,2.1964751,1.31,2.815,1.32,1.122442086,2.710116385,12.34706367,12.77063444,5.260609297,6.741527027,0.344927343,0
Ca8.937YP7O28Eu0.007,Ca8.937YP7O28,Eu,2,0.007,298,486,380,https://doi.org/10.1039/C1JM11018G,,,0.623094555,0.022253377,0.600841178,82,39,8,31,175.957012,88.90585,15.9994,72.90645,5.2,1.8,0.6,1.2,7.85,3.44,1,2.44,10,4,1,3,36.43515647,13.618055,6.11315547,7.50489953,0.310828025,0.23076923,1.923076919,2.145817219,1.31,2.815,1.14,1.120639562,2.710617086,12.16681131,12.77063444,5.240581258,6.681442909,0.244787146,0
Ca8.487Sr0.45YP7O28Eu0.007,Ca8.487Sr0.45YP7O28,Eu,2,0.007,298,487,380,https://doi.org/10.1039/C1JM11018G,,,0.623094555,0.01001402,0.613080535,120,39,8,31,263.577012,88.90585,15.9994,72.90645,7.2,2,0.6,1.4,8.8,3.44,0.95,2.49,12,4,1,3,42.13002392,13.618055,5.69486745,7.92318755,0.282954545,0.194444444,1.666666664,2.1964751,1.31,2.815,1.32,1.122442086,2.710116385,12.34706367,12.77063444,5.260609297,6.741527027,0.344927343,0
Ca8.037Sr0.9YP7O28Eu0.007,Ca8.037Sr0.9YP7O28,Eu,2,0.007,298,489,380,https://doi.org/10.1039/C1JM11018G,,,0.623094555,0.020028039,0.603066515,120,39,8,31,263.577012,88.90585,15.9994,72.90645,7.2,2,0.6,1.4,8.8,3.44,0.95,2.49,12,4,1,3,42.13002392,13.618055,5.69486745,7.92318755,0.282954545,0.194444444,1.666666664,2.1964751,1.31,2.815,1.32,1.124244609,2.709615684,12.52731602,12.77063444,5.280637337,6.801611144,0.445067539,0
Ca7.587Sr1.35YP7O28Eu0.007,Ca7.587Sr1.35YP7O28,Eu,2,0.007,298,492,380,https://doi.org/10.1039/C1JM11018G,,,0.623094555,0.022253377,0.600841178,120,39,8,31,263.577012,88.90585,15.9994,72.90645,7.2,2,0.6,1.4,8.8,3.44,0.95,2.49,12,4,1,3,42.13002392,13.618055,5.69486745,7.92318755,0.282954545,0.194444444,1.666666664,2.1964751,1.31,2.815,1.32,1.126047133,2.709114983,12.70756837,12.77063444,5.300665376,6.861695262,0.545207735,0
Ca7.137Sr1.8YP7O28Eu0.007,Ca7.137Sr1.8YP7O28,Eu,2,0.007,298,494,380,https://doi.org/10.1039/C1JM11018G,,,0.623094555,0.022253377,0.600841178,120,39,8,31,263.577012,88.90585,15.9994,72.90645,7.2,2,0.6,1.4,8.8,3.44,0.95,2.49,12,4,1,3,42.13002392,13.618055,5.69486745,7.92318755,0.282954545,0.194444444,1.666666664,2.1964751,1.31,2.815,1.32,1.127849656,2.708614282,12.88782073,12.77063444,5.320693415,6.92177938,0.645347932,0
Ca6.687Sr2.25YP7O28Eu0.007,Ca6.687Sr2.25YP7O28,Eu,2,0.007,298,496,380,https://doi.org/10.1039/C1JM11018G,,,0.623094555,0.022253377,0.600841178,120,39,8,31,263.577012,88.90585,15.9994,72.90645,7.2,2,0.6,1.4,8.8,3.44,0.95,2.49,12,4,1,3,42.13002392,13.618055,5.69486745,7.92318755,0.282954545,0.194444444,1.666666664,2.1964751,1.31,2.815,1.32,1.12965218,2.708113581,13.06807308,12.77063444,5.340721454,6.981863498,0.745488128,0
Ca6.237Sr2.7YP7O28Eu0.007,Ca6.237Sr2.7YP7O28,Eu,2,0.007,298,502,380,https://doi.org/10.1039/C1JM11018G,,,0.623094555,0.022253377,0.600841178,120,39,8,31,263.577012,88.90585,15.9994,72.90645,7.2,2,0.6,1.4,8.8,3.44,0.95,2.49,12,4,1,3,42.13002392,13.618055,5.69486745,7.92318755,0.282954545,0.194444444,1.666666664,2.1964751,1.31,2.815,1.32,1.131454703,2.70761288,13.24832543,12.77063444,5.360749494,7.041947616,0.845628324,0
Ca4.437Sr4.5YP7O28Eu0.007,Ca4.437Sr4.5YP7O28,Eu,2,0.007,298,508,380,https://doi.org/10.1039/C1JM11018G,,,0.623094555,0.022253377,0.600841178,120,39,8,31,263.577012,88.90585,15.9994,72.90645,7.2,2,0.6,1.4,8.8,3.44,0.95,2.49,12,4,1,3,42.13002392,13.618055,5.69486745,7.92318755,0.282954545,0.194444444,1.666666664,2.1964751,1.31,2.815,1.32,1.138664797,2.705610076,13.96933485,12.77063444,5.440861651,7.282284087,1.246189109,0
Na2CaPO4FEu0.02,Na2CaPO4F,Eu,2,0.02,298,506,390,https://doi.org/10.1016/j.jlumin.2011.02.034,"mp-559376,mp-39260", icsd-158183,0.444444444,0.111111111,0.333333333,63,20,8,12,129.0393345,40.078,15.9994,24.0786,5.7,1.8,0.5,1.3,11.54,3.98,0.93,3.05,15,5,1,4,52.77979343,17.42282,5.13907696,12.28374304,0.264298093,0.228070175,2.631578943,2.048243404,1.31,3.203333333,1.16,1.083888889,2.532222222,10.88888889,11.11111111,4.888888889,6,0,0
Ba2Zn0.99S3Mn0.01,Ba2Zn0.99S3,Mn,2,0.01,298,625,358,https://doi.org/10.1088/0022-3727/39/13/011,"mp-5587,mp-1190623", icsd-653999 icsd-25554 icsd-262215,0.500834725,0.165275459,0.335559265,102,56,16,40,234.801,137.327,32.065,105.262,4.5,2.15,1,1.15,5.12,2.58,0.89,1.69,16,10,2,8,24.9658716,10.36001,5.2116646,5.1483454,0.330078124,0.255555555,3.555555548,2.301970588,0.97,2.58,0.88,1.083672788,1.862020033,31.66944908,10.66444073,8.333889816,15.00500835,8.330550918,0
Ca2.9925Si2O4N2Eu0.0025,Ca2.9925Si2O4N2,Eu,2,0.0025,298,509,330,https://doi.org/10.1364/OE.19.00A331,,,0.363884467,0.181942233,0.181942233,49,20,7,13,98.1696,40.078,14.0067,26.0713,4.15,1.8,0.6,1.2,9.38,3.44,1,2.44,11,4,2,2,42.41702047,14.53413,6.11315547,8.42097453,0.260127931,0.289156626,2.650602403,2.003461224,1.31,3.24,1.14,0.981710257,2.422788265,12.17648397,11.64293837,5.452808733,6.723675233,0,0
Ca2.985Si2O4N2Eu0.005,Ca2.985Si2O4N2,Eu,2,0.005,298,510,330,https://doi.org/10.1364/OE.19.00A331,,,0.364132909,0.182066454,0.182066454,49,20,7,13,98.1696,40.078,14.0067,26.0713,4.15,1.8,0.6,1.2,9.38,3.44,1,2.44,11,4,2,2,42.41702047,14.53413,6.11315547,8.42097453,0.260127931,0.289156626,2.650602403,2.003461224,1.31,3.24,1.14,0.981602185,2.423759672,12.17114247,11.64952208,5.45106964,6.720072827,0,0
Ca2.97Si2O4N2Eu0.01,Ca2.97Si2O4N2,Eu,2,0.01,298,510,330,https://doi.org/10.1364/OE.19.00A331,,,0.364630811,0.182315406,0.182315406,49,20,7,13,98.1696,40.078,14.0067,26.0713,4.15,1.8,0.6,1.2,9.38,3.44,1,2.44,11,4,2,2,42.41702047,14.53413,6.11315547,8.42097453,0.260127931,0.289156626,2.650602403,2.003461224,1.31,3.24,1.14,0.981385597,2.425706472,12.16043756,11.6627165,5.447584321,6.712853236,0,0
Ca2.91Si2O4N2Eu0.03,Ca2.91Si2O4N2,Eu,2,0.03,298,511,330,https://doi.org/10.1364/OE.19.00A331,,,0.366636114,0.183318057,0.183318057,49,20,7,13,98.1696,40.078,14.0067,26.0713,4.15,1.8,0.6,1.2,9.38,3.44,1,2.44,11,4,2,2,42.41702047,14.53413,6.11315547,8.42097453,0.260127931,0.289156626,2.650602403,2.003461224,1.31,3.24,1.14,0.980513291,2.433547204,12.11732356,11.71585701,5.433547204,6.683776352,0,0
Ca2.85Si2O4N2Eu0.05,Ca2.85Si2O4N2,Eu,2,0.05,298,514,330,https://doi.org/10.1364/OE.19.00A331,,,0.368663594,0.184331797,0.184331797,49,20,7,13,98.1696,40.078,14.0067,26.0713,4.15,1.8,0.6,1.2,9.38,3.44,1,2.44,11,4,2,2,42.41702047,14.53413,6.11315547,8.42097453,0.260127931,0.289156626,2.650602403,2.003461224,1.31,3.24,1.14,0.979631336,2.441474654,12.07373272,11.76958525,5.419354839,6.65437788,0,0
Ca2.79Si2O4N2Eu0.07,Ca2.79Si2O4N2,Eu,2,0.07,298,522,330,https://doi.org/10.1364/OE.19.00A331,,,0.370713624,0.185356812,0.185356812,49,20,7,13,98.1696,40.078,14.0067,26.0713,4.15,1.8,0.6,1.2,9.38,3.44,1,2.44,11,4,2,2,42.41702047,14.53413,6.11315547,8.42097453,0.260127931,0.289156626,2.650602403,2.003461224,1.31,3.24,1.14,0.978739574,2.449490269,12.02965709,11.82391103,5.405004634,6.624652456,0,0
Ca2.73Si2O4N2Eu0.09,Ca2.73Si2O4N2,Eu,2,0.09,298,553,330,https://doi.org/10.1364/OE.19.00A331,,,0.37278658,0.18639329,0.18639329,49,20,7,13,98.1696,40.078,14.0067,26.0713,4.15,1.8,0.6,1.2,9.38,3.44,1,2.44,11,4,2,2,42.41702047,14.53413,6.11315547,8.42097453,0.260127931,0.289156626,2.650602403,2.003461224,1.31,3.24,1.14,0.977837838,2.457595527,11.98508854,11.87884436,5.390493942,6.594594595,0,0
Ba1.28Ca0.7SiO4Eu0.02,Ba1.28Ca0.7SiO4,Eu,2,0.02,298,500,390,https://doi.org/10.1021/ic501423p,mp-17612, icsd-291359 icsd-291355 icsd-6246 icsd-28476,0.573065903,0.100286533,0.47277937,98,56,8,48,221.4899,137.327,15.9994,121.3276,5.65,2.15,0.6,1.55,7.23,3.44,0.89,2.55,10,4,2,2,33.09455507,13.618055,5.2116646,8.4063904,0.352697095,0.274336283,1.769911501,2.26010102,1.31,3.44,1.14,1.186991404,2.507048711,18.86532951,11.74212034,6.154727794,9.042979943,3.667621777,0
Ba1.28Ca0.7SiO4Eu0.02,Ba1.28Ca0.7SiO4,Eu,2,0.02,298,500,355,https://doi.org/10.1021/ic501423p,mp-17612, icsd-291359 icsd-291355 icsd-6246 icsd-28476,0.573065903,0.100286533,0.47277937,98,56,8,48,221.4899,137.327,15.9994,121.3276,5.65,2.15,0.6,1.55,7.23,3.44,0.89,2.55,10,4,2,2,33.09455507,13.618055,5.2116646,8.4063904,0.352697095,0.274336283,1.769911501,2.26010102,1.31,3.44,1.14,1.186991404,2.507048711,18.86532951,11.74212034,6.154727794,9.042979943,3.667621777,0
Sr8.97ScP7O28Eu0.03,Sr8.97ScP7O28,Eu,2,0.03,298,510,365,https://doi.org/10.1002/ejic.201301216,,,0.622637314,0.022237047,0.600400267,82,38,8,30,179.549074,87.62,15.9994,71.6206,5.2,2,0.6,1.4,7.94,3.44,0.95,2.49,10,4,1,3,36.36109845,13.618055,5.69486745,7.92318755,0.313602015,0.269230769,1.923076919,2.189622853,1.31,2.815,1.32,1.153110963,2.702501668,15.36268624,12.76273071,5.59706471,7.74872137,2.016900156,0
Ca5P3O12FEu0.025,Ca5P3O12F,Eu,2,0.025,298,449,335,https://doi.org/10.1002/ejic.201402187,"mp-6473,mp-1227110", icsd-240629 icsd-94082 icsd-24236 icsd-38118 icsd-240658 icsd-163790 icsd-236762 icsd-94081 icsd-94083 icsd-30261 icsd-56314 icsd-84227 icsd-180314 icsd-193552 icsd-262707 icsd-52385 icsd-240657 icsd-56313,0.571428571,0.047619048,0.523809524,52,20,8,12,106.0495652,40.078,15.9994,24.0786,3.9,1.8,0.5,1.3,10.61,3.98,1,2.98,14,5,2,3,47.64071647,17.42282,6.11315547,11.30966453,0.280867106,0.333333332,3.589743581,2.039414715,1.31,3.203333333,1.14,1.103571429,2.706190476,11.9047619,12.57142857,5.238095238,6.666666667,0,0
Mg3P2O8Eu0.04,Mg3P2O8,Eu,2,0.04,298,427,378,https://doi.org/10.1002/ejic.201500236,"mp-14396,mp-560623,mp-554171", icsd-261231 icsd-31005 icsd-9849 icsd-84710,0.615384615,0.153846154,0.461538462,35,15,8,7,71.278162,30.973762,15.9994,14.974362,3.1,1.5,0.6,0.9,6.94,3.44,1.31,2.13,9,4,2,2,31.750977,13.618055,7.646236,5.971819,0.306916426,0.29032258,2.903225797,2.036518914,1.31,2.815,0.86,1.058461538,2.756153846,10,12.61538462,4.769230769,5.230769231,0,0
Ca2.94Mg3P4O16Eu0.06,Ca2.94Mg3P4O16,Eu,2,0.06,298,461,365,https://doi.org/10.1039/C3RA40313K,mp-646967, icsd-23642,0.616808019,0.113338473,0.503469545,55,20,8,12,111.356162,40.078,15.9994,24.0786,4.9,1.8,0.6,1.2,7.94,3.44,1,2.44,11,4,2,2,37.86413247,13.618055,6.11315547,7.50489953,0.307304786,0.244897959,2.244897955,2.024657491,1.31,2.815,1.14,1.090655359,2.724363917,10.90208173,12.63993832,4.99306091,5.909020817,0,0
Ca8.91LuP7O28Eu0.01,Ca8.91LuP7O28,Eu,2,0.01,298,480,355,https://doi.org/10.1021/ic101749g,,,0.623469161,0.022266756,0.601202405,114,71,8,63,262.018162,174.967,15.9994,158.9676,5.15,1.8,0.6,1.2,7.9,3.44,1,2.44,10,4,1,3,35.64376747,13.618055,5.425871,8.192184,0.308860759,0.233009708,1.941747569,2.29840493,1.31,2.815,1.14,1.119759519,2.712758851,12.87463817,12.77710978,5.2834558,6.811845914,0.46760187,0.31173458
Ca5P3O12FTb0.04,Ca5P3O12F,Tb,3,0.04,298,543,255,https://doi.org/10.1039/C3DT52231H,"mp-6473,mp-1227110", icsd-240629 icsd-94082 icsd-24236 icsd-38118 icsd-240658 icsd-163790 icsd-236762 icsd-94081 icsd-94083 icsd-30261 icsd-56314 icsd-84227 icsd-180314 icsd-193552 icsd-262707 icsd-52385 icsd-240657 icsd-56313,0.571428571,0.047619048,0.523809524,52,20,8,12,106.0495652,40.078,15.9994,24.0786,3.9,1.8,0.5,1.3,10.61,3.98,1,2.98,14,5,2,3,47.64071647,17.42282,6.11315547,11.30966453,0.280867106,0.333333332,3.589743581,2.039414715,1.063,3.203333333,1.14,1.103571429,2.706190476,11.9047619,12.57142857,5.238095238,6.666666667,0,0
Ca7MgSi4O16Ce0.04,Ca7MgSi4O16,Ce,3,0.04,298,420,365,https://doi.org/10.1039/C2CP23343F,,,0.571428571,0.035714286,0.535714286,54,20,8,12,108.4679,40.078,15.9994,24.0786,5,1.8,0.6,1.2,7.65,3.44,1,2.44,10,4,2,2,35.52912647,13.618055,6.11315547,7.50489953,0.318954248,0.24,1.999999996,2.008664814,1.15,3.44,1.14,1.112857143,2.533928571,12,11.71428571,5.357142857,6.642857143,0,0
Ca7MgSi4O16Eu0.04,Ca7MgSi4O16,Eu,2,0.04,298,500,365,https://doi.org/10.1039/C2CP23343F,,,0.571428571,0.035714286,0.535714286,54,20,8,12,108.4679,40.078,15.9994,24.0786,5,1.8,0.6,1.2,7.65,3.44,1,2.44,10,4,2,2,35.52912647,13.618055,6.11315547,7.50489953,0.318954248,0.24,1.999999996,2.008664814,1.31,3.44,1.14,1.112857143,2.533928571,12,11.71428571,5.357142857,6.642857143,0,0
Ca9.99NaP7O28Eu0.01,Ca9.99NaP7O28,Eu,3,0.01,298,613,393,https://doi.org/10.1016/j.saa.2010.12.038,mp-1221168,,0.608828006,0.021743857,0.587084149,54,20,8,12,110.0409313,40.078,15.9994,24.0786,5.2,1.8,0.6,1.2,7.56,3.44,0.93,2.51,10,4,1,3,35.35697343,13.618055,5.13907696,8.47897804,0.332010582,0.23076923,1.923076919,2.037795023,1.087,2.815,1.14,1.123692107,2.665144597,11.7373342,12.48053925,5.195042401,6.542291803,0,0
Ca9.97NaP7O28Eu0.03,Ca9.97NaP7O28,Eu,3,0.03,298,613,393,https://doi.org/10.1016/j.saa.2010.12.038,mp-1221168,,0.609092887,0.021753317,0.587339569,54,20,8,12,110.0409313,40.078,15.9994,24.0786,5.2,1.8,0.6,1.2,7.56,3.44,0.93,2.51,10,4,1,3,35.35697343,13.618055,5.13907696,8.47897804,0.332010582,0.23076923,1.923076919,2.037795023,1.087,2.815,1.14,1.123685012,2.665869045,11.7337394,12.48509898,5.193822058,6.539917337,0,0
Ca9.95NaP7O28Eu0.05,Ca9.95NaP7O28,Eu,3,0.05,298,613,393,https://doi.org/10.1016/j.saa.2010.12.038,mp-1221168,,0.609357998,0.021762786,0.587595212,54,20,8,12,110.0409313,40.078,15.9994,24.0786,5.2,1.8,0.6,1.2,7.56,3.44,0.93,2.51,10,4,1,3,35.35697343,13.618055,5.13907696,8.47897804,0.332010582,0.23076923,1.923076919,2.037795023,1.087,2.815,1.14,1.123677911,2.666594124,11.73014146,12.48966268,5.192600653,6.537540805,0,0
Ca9.93NaP7O28Eu0.07,Ca9.93NaP7O28,Eu,3,0.07,298,613,393,https://doi.org/10.1016/j.saa.2010.12.038,mp-1221168,,0.60962334,0.021772262,0.587851078,54,20,8,12,110.0409313,40.078,15.9994,24.0786,5.2,1.8,0.6,1.2,7.56,3.44,0.93,2.51,10,4,1,3,35.35697343,13.618055,5.13907696,8.47897804,0.332010582,0.23076923,1.923076919,2.037795023,1.087,2.815,1.14,1.123670803,2.667319835,11.72654039,12.49423035,5.191378184,6.535162203,0,0
Ca9.91NaP7O28Eu0.09,Ca9.91NaP7O28,Eu,3,0.09,298,613,393,https://doi.org/10.1016/j.saa.2010.12.038,mp-1221168,,0.609888913,0.021781747,0.588107166,54,20,8,12,110.0409313,40.078,15.9994,24.0786,5.2,1.8,0.6,1.2,7.56,3.44,0.93,2.51,10,4,1,3,35.35697343,13.618055,5.13907696,8.47897804,0.332010582,0.23076923,1.923076919,2.037795023,1.087,2.815,1.14,1.12366369,2.668046177,11.72293618,12.498802,5.19015465,6.532781529,0,0
Ca9.89NaP7O28Eu0.11,Ca9.89NaP7O28,Eu,3,0.11,298,613,393,https://doi.org/10.1016/j.saa.2010.12.038,mp-1221168,,0.610154718,0.02179124,0.588363478,54,20,8,12,110.0409313,40.078,15.9994,24.0786,5.2,1.8,0.6,1.2,7.56,3.44,0.93,2.51,10,4,1,3,35.35697343,13.618055,5.13907696,8.47897804,0.332010582,0.23076923,1.923076919,2.037795023,1.087,2.815,1.14,1.12365657,2.668773153,11.71932883,12.50337764,5.18893005,6.53039878,0,0
Ca9.87NaP7O28Eu0.13,Ca9.87NaP7O28,Eu,3,0.13,298,613,393,https://doi.org/10.1016/j.saa.2010.12.038,mp-1221168,,0.610420754,0.021800741,0.588620013,54,20,8,12,110.0409313,40.078,15.9994,24.0786,5.2,1.8,0.6,1.2,7.56,3.44,0.93,2.51,10,4,1,3,35.35697343,13.618055,5.13907696,8.47897804,0.332010582,0.23076923,1.923076919,2.037795023,1.087,2.815,1.14,1.123649444,2.669500763,11.71571833,12.50795727,5.187704382,6.528013952,0,0
Ca9.85NaP7O28Eu0.15,Ca9.85NaP7O28,Eu,3,0.15,298,613,393,https://doi.org/10.1016/j.saa.2010.12.038,mp-1221168,,0.610687023,0.021810251,0.588876772,54,20,8,12,110.0409313,40.078,15.9994,24.0786,5.2,1.8,0.6,1.2,7.56,3.44,0.93,2.51,10,4,1,3,35.35697343,13.618055,5.13907696,8.47897804,0.332010582,0.23076923,1.923076919,2.037795023,1.087,2.815,1.14,1.123642312,2.670229008,11.71210469,12.51254089,5.186477644,6.525627045,0,0
La2.85YSnNbO10.5Eu0.15,La2.85YSnNbO10.5,Eu,3,0.15,298,613,392,https://doi.org/10.1039/C8CP03863E,,,0.642201835,0.06116208,0.581039755,195,57,8,49,455.4271,138.90547,15.9994,122.90607,7.25,1.95,0.6,1.35,9.32,3.44,1.1,2.34,12,4,1,3,39.514983,13.618055,5.5769,8.041155,0.251072961,0.186206896,1.655172412,2.33552359,1.087,3.44,1.04,1.177993884,2.693272171,23.02446483,12.14373089,6.434250765,10.17737003,6.412844037,0
Gd2.85YSnNbO10.5Eu0.15,Gd2.85YSnNbO10.5,Eu,3,0.15,298,613,392,https://doi.org/10.1039/C8CP03863E,,,0.642201835,0.06116208,0.581039755,202,64,8,56,473.77163,157.25,15.9994,141.2506,7.1,1.8,0.6,1.2,9.42,3.44,1.2,2.24,12,4,1,3,40.087883,13.618055,6.1498,7.468255,0.237791932,0.169014084,1.690140843,2.345404109,1.087,3.44,1.075,1.161085627,2.710703364,24.24464832,12.14373089,6.434250765,10.17737003,6.412844037,1.220183486
Y2.85YSnNbO10.5Eu0.15,Y2.85YSnNbO10.5,Eu,3,0.15,298,613,392,https://doi.org/10.1039/C8CP03863E,,,0.642201835,0.06116208,0.581039755,138,50,8,42,316.52163,118.71,15.9994,102.7106,5.3,1.8,0.6,1.2,8.22,3.44,1.22,2.22,11,4,1,3,33.938083,13.618055,6.21726,7.400795,0.270072992,0.226415094,2.075471694,2.293635,1.087,3.44,1.04,1.154984709,2.714189602,19.88685015,12.14373089,6.085626911,9.131498471,4.669724771,0
Lu2.85YSnNbO10.5Eu0.15,Lu2.85YSnNbO10.5,Eu,3,0.15,298,613,392,https://doi.org/10.1039/C8CP03863E,,,0.642201835,0.06116208,0.581039755,209,71,8,63,491.48863,174.967,15.9994,158.9676,7.05,1.8,0.6,1.2,9.49,3.44,1.22,2.22,12,4,1,3,39.363954,13.618055,5.425871,8.192184,0.233930453,0.170212766,1.702127657,2.351620239,1.087,3.44,1.04,1.148186544,2.722905199,25.4648318,12.14373089,6.434250765,10.17737003,6.412844037,2.440366972
La2.9YSnNbO10.5Eu0.1,La2.9YSnNbO10.5,Eu,3,0.1,298,613,392,https://doi.org/10.1039/C8CP03863E,,,0.640243902,0.06097561,0.579268293,195,57,8,49,455.4271,138.90547,15.9994,122.90607,7.25,1.95,0.6,1.35,9.32,3.44,1.1,2.34,12,4,1,3,39.514983,13.618055,5.5769,8.041155,0.251072961,0.186206896,1.655172412,2.33552359,1.087,3.44,1.04,1.17797561,2.688414634,23.12804878,12.11585366,6.451219512,10.2195122,6.457317073,0
La2.7YSnNbO10.5Eu0.3,La2.7YSnNbO10.5,Eu,3,0.3,298,613,392,https://doi.org/10.1039/C8CP03863E,,,0.648148148,0.061728395,0.586419753,195,57,8,49,455.4271,138.90547,15.9994,122.90607,7.25,1.95,0.6,1.35,9.32,3.44,1.1,2.34,12,4,1,3,39.514983,13.618055,5.5769,8.041155,0.251072961,0.186206896,1.655172412,2.33552359,1.087,3.44,1.04,1.178049383,2.708024691,22.70987654,12.22839506,6.382716049,10.04938272,6.277777778,0
La2.5YSnNbO10.5Eu0.5,La2.5YSnNbO10.5,Eu,3,0.5,298,613,392,https://doi.org/10.1039/C8CP03863E,,,0.65625,0.0625,0.59375,195,57,8,49,455.4271,138.90547,15.9994,122.90607,7.25,1.95,0.6,1.35,9.32,3.44,1.1,2.34,12,4,1,3,39.514983,13.618055,5.5769,8.041155,0.251072961,0.186206896,1.655172412,2.33552359,1.087,3.44,1.04,1.178125,2.728125,22.28125,12.34375,6.3125,9.875,6.09375,0
La2.25YSnNbO10.5Eu0.75,La2.25YSnNbO10.5,Eu,3,0.75,298,613,392,https://doi.org/10.1039/C8CP03863E,,,0.666666667,0.063492063,0.603174603,195,57,8,49,455.4271,138.90547,15.9994,122.90607,7.25,1.95,0.6,1.35,9.32,3.44,1.1,2.34,12,4,1,3,39.514983,13.618055,5.5769,8.041155,0.251072961,0.186206896,1.655172412,2.33552359,1.087,3.44,1.04,1.178222222,2.753968254,21.73015873,12.49206349,6.222222222,9.650793651,5.857142857,0
La2YSnNbO10.5Eu1,La2YSnNbO10.5,Eu,3,1,298,613,392,https://doi.org/10.1039/C8CP03863E,,,0.677419355,0.064516129,0.612903226,195,57,8,49,455.4271,138.90547,15.9994,122.90607,7.25,1.95,0.6,1.35,9.32,3.44,1.1,2.34,12,4,1,3,39.514983,13.618055,5.5769,8.041155,0.251072961,0.186206896,1.655172412,2.33552359,1.087,3.44,1.04,1.178322581,2.780645161,21.16129032,12.64516129,6.129032258,9.419354839,5.612903226,0
La1.75YSnNbO10.5Eu1.25,La1.75YSnNbO10.5,Eu,3,1.25,298,613,392,https://doi.org/10.1039/C8CP03863E,,,0.68852459,0.06557377,0.62295082,195,57,8,49,455.4271,138.90547,15.9994,122.90607,7.25,1.95,0.6,1.35,9.32,3.44,1.1,2.34,12,4,1,3,39.514983,13.618055,5.5769,8.041155,0.251072961,0.186206896,1.655172412,2.33552359,1.087,3.44,1.04,1.17842623,2.808196721,20.57377049,12.80327869,6.032786885,9.180327869,5.360655738,0
KSrSc2P3O12Ce0.03,KSrSc2P3O12,Ce,3,0.03,298,380,310,https://doi.org/10.1039/C4DT03906H,,,0.631578947,0.052631579,0.578947368,101,38,8,30,218.647374,87.62,15.9994,71.6206,7.4,2.2,0.6,1.6,8.76,3.44,0.82,2.62,11,4,1,3,40.70176218,13.618055,4.34066373,9.27739127,0.299086758,0.216216216,1.486486484,2.164825485,1.15,2.815,1.32,1.125263158,2.754736842,12.63157895,12.94736842,5.210526316,6.789473684,0.631578947,0
KSrSc2P3O12Eu0.03,KSrSc2P3O12,Eu,2,0.03,298,445,300,https://doi.org/10.1039/C4DT03906H,,,0.631578947,0.052631579,0.578947368,101,38,8,30,218.647374,87.62,15.9994,71.6206,7.4,2.2,0.6,1.6,8.76,3.44,0.82,2.62,11,4,1,3,40.70176218,13.618055,4.34066373,9.27739127,0.299086758,0.216216216,1.486486484,2.164825485,1.31,2.815,1.32,1.125263158,2.754736842,12.63157895,12.94736842,5.210526316,6.789473684,0.631578947,0
Sr5B3O9FEu0.007,Sr5B3O9F,Eu,3,0.007,298,572,335,https://doi.org/10.1016/j.ceramint.2019.04.151,mp-560818, icsd-41318,0.5,0.055555556,0.444444444,60,38,5,33,133.4288032,87.62,10.811,76.809,3.95,2,0.5,1.5,10.41,3.98,0.95,3.03,12,5,1,4,45.03376145,17.42282,5.69486745,11.72795255,0.291066282,0.379746834,3.037974676,2.223813386,1.087,3.71,1.32,1.104166667,2.545,15.88888889,11.66666667,5.666666667,7.444444444,2.777777778,0
Sr5B3O9FEu0.01,Sr5B3O9F,Eu,3,0.01,298,572,335,https://doi.org/10.1016/j.ceramint.2019.04.151,mp-560818, icsd-41318,0.5,0.055555556,0.444444444,60,38,5,33,133.4288032,87.62,10.811,76.809,3.95,2,0.5,1.5,10.41,3.98,0.95,3.03,12,5,1,4,45.03376145,17.42282,5.69486745,11.72795255,0.291066282,0.379746834,3.037974676,2.223813386,1.087,3.71,1.32,1.104166667,2.545,15.88888889,11.66666667,5.666666667,7.444444444,2.777777778,0
Sr5B3O9FEu0.015,Sr5B3O9F,Eu,3,0.015,298,572,335,https://doi.org/10.1016/j.ceramint.2019.04.151,mp-560818, icsd-41318,0.5,0.055555556,0.444444444,60,38,5,33,133.4288032,87.62,10.811,76.809,3.95,2,0.5,1.5,10.41,3.98,0.95,3.03,12,5,1,4,45.03376145,17.42282,5.69486745,11.72795255,0.291066282,0.379746834,3.037974676,2.223813386,1.087,3.71,1.32,1.104166667,2.545,15.88888889,11.66666667,5.666666667,7.444444444,2.777777778,0
Sr5B3O9FEu0.02,Sr5B3O9F,Eu,3,0.02,298,572,335,https://doi.org/10.1016/j.ceramint.2019.04.151,mp-560818, icsd-41318,0.5,0.055555556,0.444444444,60,38,5,33,133.4288032,87.62,10.811,76.809,3.95,2,0.5,1.5,10.41,3.98,0.95,3.03,12,5,1,4,45.03376145,17.42282,5.69486745,11.72795255,0.291066282,0.379746834,3.037974676,2.223813386,1.087,3.71,1.32,1.104166667,2.545,15.88888889,11.66666667,5.666666667,7.444444444,2.777777778,0
Sr5B3O9FEu0.03,Sr5B3O9F,Eu,3,0.03,298,572,335,https://doi.org/10.1016/j.ceramint.2019.04.151,mp-560818, icsd-41318,0.5,0.055555556,0.444444444,60,38,5,33,133.4288032,87.62,10.811,76.809,3.95,2,0.5,1.5,10.41,3.98,0.95,3.03,12,5,1,4,45.03376145,17.42282,5.69486745,11.72795255,0.291066282,0.379746834,3.037974676,2.223813386,1.087,3.71,1.32,1.104166667,2.545,15.88888889,11.66666667,5.666666667,7.444444444,2.777777778,0
Sr5B3O9FEu0.07,Sr5B3O9F,Eu,3,0.07,298,572,335,https://doi.org/10.1016/j.ceramint.2019.04.151,mp-560818, icsd-41318,0.5,0.055555556,0.444444444,60,38,5,33,133.4288032,87.62,10.811,76.809,3.95,2,0.5,1.5,10.41,3.98,0.95,3.03,12,5,1,4,45.03376145,17.42282,5.69486745,11.72795255,0.291066282,0.379746834,3.037974676,2.223813386,1.087,3.71,1.32,1.104166667,2.545,15.88888889,11.66666667,5.666666667,7.444444444,2.777777778,0
