Repository: Anushervon006/emission-ml

# 📊 Dataset

This directory contains the dataset and reproducibility files used in the
machine-learning analysis of inorganic phosphor emission wavelengths.

## 🔬 Main Dataset

**File:** `group_one_dopant_without_exact_duplicates.csv`

The dataset contains inorganic phosphor materials together with
physicochemical descriptors used as input variables for machine-learning
models.

**Target variable:** `Emission max. (nm)`

The dataset represents the single-dopant subset after removal of exact
duplicate entries.

File: data/group_one_dopant_without_exact_duplicates.csv (part 24 of 27)
Inorganic phosphor,Host,1st dopant,1st dopant valency,1st doping concentration,Temp. (K),Emission max. (nm),Excitation source ,Reference,MP-ID,ICSD-ID,Atomic Ratio_max,Atomic Ratio_min,Atomic Ratio_diff,Atomic Number_sum,Atomic Number_max,Atomic Number_min,Atomic Number_diff,Atomic Weight_sum,Atomic Weight_max,Atomic Weight_min,Atomic Weight_diff,Atomic Radius_sum,Atomic Radius_max,Atomic Radius_min,Atomic Radius_diff,EN pauling_sum,EN pauling_max,EN pauling_min,EN pauling_diff,Valence Electron_sum,Valence Electron_max,Valence Electron_min,Valence Electron_diff,Ionization Energy_sum,Ionization Energy_max,Ionization Energy_min,Ionization Energy_diff,electronegativity_diff_ratio,radius_mismatch,electron_density,mass_to_charge,ionic_radius_emission_center,EN_ligand_avg,ionic_radius_substituted,avg_ionic_radius_host,avg_EN_host,avg_atomic_number_host,avg_group_host,avg_s_electrons,avg_p_electrons,avg_d_electrons,avg_f_electrons
Sr5B3O9FEu0.12,Sr5B3O9F,Eu,3,0.12,298,572,335,https://doi.org/10.1016/j.ceramint.2019.04.151,mp-560818, icsd-41318,0.5,0.055555556,0.444444444,60,38,5,33,133.4288032,87.62,10.811,76.809,3.95,2,0.5,1.5,10.41,3.98,0.95,3.03,12,5,1,4,45.03376145,17.42282,5.69486745,11.72795255,0.291066282,0.379746834,3.037974676,2.223813386,1.087,3.71,1.32,1.104166667,2.545,15.88888889,11.66666667,5.666666667,7.444444444,2.777777778,0
Na2ZnP2O7Sm0.001,Na2ZnP2O7,Sm,3,0.001,298,596,375,https://doi.org/10.1016/j.jlumin.2019.01.058,"mp-40963,mp-6491", icsd-91134 icsd-95958 icsd-184888,0.583333333,0.083333333,0.5,64,30,8,22,135.3719313,65.409,15.9994,49.4096,4.75,1.8,0.6,1.2,8.21,3.44,0.93,2.51,18,10,1,9,38.63801496,13.618055,5.13907696,8.47897804,0.305724726,0.252631578,3.789473676,2.115186426,1.098,2.815,1.16,1.093333333,2.664166667,11.5,13,4.833333333,5.833333333,0.833333333,0
Na2ZnP2O7Sm0.01,Na2ZnP2O7,Sm,3,0.01,298,596,375,https://doi.org/10.1016/j.jlumin.2019.01.058,"mp-40963,mp-6491", icsd-91134 icsd-95958 icsd-184888,0.583333333,0.083333333,0.5,64,30,8,22,135.3719313,65.409,15.9994,49.4096,4.75,1.8,0.6,1.2,8.21,3.44,0.93,2.51,18,10,1,9,38.63801496,13.618055,5.13907696,8.47897804,0.305724726,0.252631578,3.789473676,2.115186426,1.098,2.815,1.16,1.093333333,2.664166667,11.5,13,4.833333333,5.833333333,0.833333333,0
Na2ZnP2O7Sm0.03,Na2ZnP2O7,Sm,3,0.03,298,596,375,https://doi.org/10.1016/j.jlumin.2019.01.058,"mp-40963,mp-6491", icsd-91134 icsd-95958 icsd-184888,0.583333333,0.083333333,0.5,64,30,8,22,135.3719313,65.409,15.9994,49.4096,4.75,1.8,0.6,1.2,8.21,3.44,0.93,2.51,18,10,1,9,38.63801496,13.618055,5.13907696,8.47897804,0.305724726,0.252631578,3.789473676,2.115186426,1.098,2.815,1.16,1.093333333,2.664166667,11.5,13,4.833333333,5.833333333,0.833333333,0
Na2ZnP2O7Sm0.05,Na2ZnP2O7,Sm,3,0.05,298,596,375,https://doi.org/10.1016/j.jlumin.2019.01.058,"mp-40963,mp-6491", icsd-91134 icsd-95958 icsd-184888,0.583333333,0.083333333,0.5,64,30,8,22,135.3719313,65.409,15.9994,49.4096,4.75,1.8,0.6,1.2,8.21,3.44,0.93,2.51,18,10,1,9,38.63801496,13.618055,5.13907696,8.47897804,0.305724726,0.252631578,3.789473676,2.115186426,1.098,2.815,1.16,1.093333333,2.664166667,11.5,13,4.833333333,5.833333333,0.833333333,0
Na2ZnP2O7Sm0.07,Na2ZnP2O7,Sm,3,0.07,298,596,375,https://doi.org/10.1016/j.jlumin.2019.01.058,"mp-40963,mp-6491", icsd-91134 icsd-95958 icsd-184888,0.583333333,0.083333333,0.5,64,30,8,22,135.3719313,65.409,15.9994,49.4096,4.75,1.8,0.6,1.2,8.21,3.44,0.93,2.51,18,10,1,9,38.63801496,13.618055,5.13907696,8.47897804,0.305724726,0.252631578,3.789473676,2.115186426,1.098,2.815,1.16,1.093333333,2.664166667,11.5,13,4.833333333,5.833333333,0.833333333,0
Y2Mg1.999Al2Si2O12Eu0.001,Y2Mg1.999Al2Si2O12,Eu,2,0.001,298,436,370,https://doi.org/10.1021/acssuschemeng.9b01401,,,0.600030002,0.099954998,0.500075004,86,39,8,31,184.2772886,88.90585,15.9994,72.90645,6.25,1.8,0.6,1.2,9.48,3.44,1.22,2.22,10,4,1,3,41.619,13.618055,5.985769,7.632286,0.234177215,0.192,1.599999997,2.14275917,1.31,3.44,1.04,1.067510376,2.668067903,12.60003,12.80054003,5.199959998,6.300015001,1.100055003,0
Y2Mg1.995Al2Si2O12Eu0.005,Y2Mg1.995Al2Si2O12,Eu,2,0.005,298,446,370,https://doi.org/10.1021/acssuschemeng.9b01401,,,0.600150038,0.099774944,0.500375094,86,39,8,31,184.2772886,88.90585,15.9994,72.90645,6.25,1.8,0.6,1.2,9.48,3.44,1.22,2.22,10,4,1,3,41.619,13.618055,5.985769,7.632286,0.234177215,0.192,1.599999997,2.14275917,1.31,3.44,1.04,1.067551888,2.668339585,12.60015004,12.80270068,5.19979995,6.300075019,1.100275069,0
Y2Mg1.99Al2Si2O12Eu0.01,Y2Mg1.99Al2Si2O12,Eu,2,0.01,298,453,370,https://doi.org/10.1021/acssuschemeng.9b01401,,,0.60030015,0.099549775,0.500750375,86,39,8,31,184.2772886,88.90585,15.9994,72.90645,6.25,1.8,0.6,1.2,9.48,3.44,1.22,2.22,10,4,1,3,41.619,13.618055,5.985769,7.632286,0.234177215,0.192,1.599999997,2.14275917,1.31,3.44,1.04,1.067603802,2.66867934,12.60030015,12.8054027,5.1995998,6.300150075,1.100550275,0
Y2Mg1.98Al2Si2O12Eu0.02,Y2Mg1.98Al2Si2O12,Eu,2,0.02,298,462,370,https://doi.org/10.1021/acssuschemeng.9b01401,,,0.600600601,0.099099099,0.501501502,86,39,8,31,184.2772886,88.90585,15.9994,72.90645,6.25,1.8,0.6,1.2,9.48,3.44,1.22,2.22,10,4,1,3,41.619,13.618055,5.985769,7.632286,0.234177215,0.192,1.599999997,2.14275917,1.31,3.44,1.04,1.067707708,2.669359359,12.6006006,12.81081081,5.199199199,6.3003003,1.101101101,0
Y2Mg1.97Al2Si2O12Eu0.03,Y2Mg1.97Al2Si2O12,Eu,2,0.03,298,469,370,https://doi.org/10.1021/acssuschemeng.9b01401,,,0.600901352,0.098647972,0.50225338,86,39,8,31,184.2772886,88.90585,15.9994,72.90645,6.25,1.8,0.6,1.2,9.48,3.44,1.22,2.22,10,4,1,3,41.619,13.618055,5.985769,7.632286,0.234177215,0.192,1.599999997,2.14275917,1.31,3.44,1.04,1.067811718,2.67004006,12.60090135,12.81622434,5.198798197,6.300450676,1.101652479,0
Y2Mg1.96Al2Si2O12Eu0.04,Y2Mg1.96Al2Si2O12,Eu,2,0.04,298,470,370,https://doi.org/10.1021/acssuschemeng.9b01401,,,0.601202405,0.098196393,0.503006012,86,39,8,31,184.2772886,88.90585,15.9994,72.90645,6.25,1.8,0.6,1.2,9.48,3.44,1.22,2.22,10,4,1,3,41.619,13.618055,5.985769,7.632286,0.234177215,0.192,1.599999997,2.14275917,1.31,3.44,1.04,1.067915832,2.670721443,12.6012024,12.82164329,5.198396794,6.300601202,1.102204409,0
Y2Mg1.95Al2Si2O12Eu0.05,Y2Mg1.95Al2Si2O12,Eu,2,0.05,298,472,370,https://doi.org/10.1021/acssuschemeng.9b01401,,,0.601503759,0.097744361,0.503759398,86,39,8,31,184.2772886,88.90585,15.9994,72.90645,6.25,1.8,0.6,1.2,9.48,3.44,1.22,2.22,10,4,1,3,41.619,13.618055,5.985769,7.632286,0.234177215,0.192,1.599999997,2.14275917,1.31,3.44,1.04,1.06802005,2.671403509,12.60150376,12.82706767,5.197994987,6.30075188,1.102756892,0
Y2Mg1.94Al2Si2O12Eu0.06,Y2Mg1.94Al2Si2O12,Eu,2,0.06,298,479,370,https://doi.org/10.1021/acssuschemeng.9b01401,,,0.601805416,0.097291876,0.504513541,86,39,8,31,184.2772886,88.90585,15.9994,72.90645,6.25,1.8,0.6,1.2,9.48,3.44,1.22,2.22,10,4,1,3,41.619,13.618055,5.985769,7.632286,0.234177215,0.192,1.599999997,2.14275917,1.31,3.44,1.04,1.068124373,2.672086259,12.60180542,12.83249749,5.197592778,6.300902708,1.10330993,0
Y2Mg1.93Al2Si2O12Eu0.07,Y2Mg1.93Al2Si2O12,Eu,2,0.07,298,480,370,https://doi.org/10.1021/acssuschemeng.9b01401,,,0.602107376,0.096838936,0.50526844,86,39,8,31,184.2772886,88.90585,15.9994,72.90645,6.25,1.8,0.6,1.2,9.48,3.44,1.22,2.22,10,4,1,3,41.619,13.618055,5.985769,7.632286,0.234177215,0.192,1.599999997,2.14275917,1.31,3.44,1.04,1.068228801,2.672769694,12.60210738,12.83793276,5.197190166,6.301053688,1.103863522,0
Y2Mg1.92Al2Si2O12Eu0.08,Y2Mg1.92Al2Si2O12,Eu,2,0.08,298,483,370,https://doi.org/10.1021/acssuschemeng.9b01401,,,0.602409639,0.096385542,0.506024096,86,39,8,31,184.2772886,88.90585,15.9994,72.90645,6.25,1.8,0.6,1.2,9.48,3.44,1.22,2.22,10,4,1,3,41.619,13.618055,5.985769,7.632286,0.234177215,0.192,1.599999997,2.14275917,1.31,3.44,1.04,1.068333333,2.673453815,12.60240964,12.84337349,5.196787149,6.301204819,1.104417671,0
Y2Mg1.9Al2Si2O12Eu0.1,Y2Mg1.9Al2Si2O12,Eu,2,0.1,298,491,370,https://doi.org/10.1021/acssuschemeng.9b01401,,,0.603015075,0.095477387,0.507537688,86,39,8,31,184.2772886,88.90585,15.9994,72.90645,6.25,1.8,0.6,1.2,9.48,3.44,1.22,2.22,10,4,1,3,41.619,13.618055,5.985769,7.632286,0.234177215,0.192,1.599999997,2.14275917,1.31,3.44,1.04,1.068542714,2.674824121,12.60301508,12.85427136,5.195979899,6.301507538,1.105527638,0
Ba1.99CaB2O6Sm0.005,Ba1.99CaB2O6,Sm,3,0.005,298,601,402,https://doi.org/10.1016/j.cap.2017.07.015,mp-549737, icsd-80429,0.545950864,0.090991811,0.454959054,89,56,5,51,204.2154,137.327,10.811,126.516,5.4,2.15,0.6,1.55,7.37,3.44,0.89,2.55,9,4,1,3,33.24089407,13.618055,5.2116646,8.4063904,0.345997286,0.287037037,1.666666664,2.294555056,1.098,3.44,1.14,1.136041856,2.501464968,17.23748863,11.64513194,5.81255687,7.803457689,3.621474067,0
Ba1.98CaB2O6Sm0.01,Ba1.98CaB2O6,Sm,3,0.01,298,601,402,https://doi.org/10.1016/j.cap.2017.07.015,mp-549737, icsd-80429,0.546448087,0.091074681,0.455373406,89,56,5,51,204.2154,137.327,10.811,126.516,5.4,2.15,0.6,1.55,7.37,3.44,0.89,2.55,9,4,1,3,33.24089407,13.618055,5.2116646,8.4063904,0.345997286,0.287037037,1.666666664,2.294555056,1.098,3.44,1.14,1.13571949,2.502932605,17.20218579,11.65391621,5.806921676,7.78870674,3.606557377,0
Ba1.97CaB2O6Sm0.015,Ba1.97CaB2O6,Sm,3,0.015,298,601,402,https://doi.org/10.1016/j.cap.2017.07.015,mp-549737, icsd-80429,0.546946217,0.091157703,0.455788514,89,56,5,51,204.2154,137.327,10.811,126.516,5.4,2.15,0.6,1.55,7.37,3.44,0.89,2.55,9,4,1,3,33.24089407,13.618055,5.2116646,8.4063904,0.345997286,0.287037037,1.666666664,2.294555056,1.098,3.44,1.14,1.135396536,2.504402917,17.1668186,11.6627165,5.801276208,7.773928897,3.591613491,0
Ba1.96CaB2O6Sm0.02,Ba1.96CaB2O6,Sm,3,0.02,298,601,402,https://doi.org/10.1016/j.cap.2017.07.015,mp-549737, icsd-80429,0.547445255,0.091240876,0.45620438,89,56,5,51,204.2154,137.327,10.811,126.516,5.4,2.15,0.6,1.55,7.37,3.44,0.89,2.55,9,4,1,3,33.24089407,13.618055,5.2116646,8.4063904,0.345997286,0.287037037,1.666666664,2.294555056,1.098,3.44,1.14,1.135072993,2.505875912,17.13138686,11.67153285,5.795620438,7.759124088,3.576642336,0
Ba1.95CaB2O6Sm0.025,Ba1.95CaB2O6,Sm,3,0.025,298,601,402,https://doi.org/10.1016/j.cap.2017.07.015,mp-549737, icsd-80429,0.547945205,0.091324201,0.456621005,89,56,5,51,204.2154,137.327,10.811,126.516,5.4,2.15,0.6,1.55,7.37,3.44,0.89,2.55,9,4,1,3,33.24089407,13.618055,5.2116646,8.4063904,0.345997286,0.287037037,1.666666664,2.294555056,1.098,3.44,1.14,1.134748858,2.507351598,17.09589041,11.6803653,5.789954338,7.744292237,3.561643836,0
Ba2Ca0.98Zn2Si6O17Sm0.02,Ba2Ca0.98Zn2Si6O17,Sm,3,0.02,298,600,405,https://doi.org/10.1016/S1002-0721(16)60064-9,,,0.607576841,0.035025018,0.572551823,128,56,8,48,286.8989,137.327,15.9994,121.3276,7,2.15,0.6,1.55,8.88,3.44,0.89,2.55,20,10,2,8,42.48875207,13.618055,5.2116646,8.4063904,0.287162162,0.221428571,2.857142853,2.241397656,1.098,3.44,1.14,1.090679056,2.714081487,14.71050751,13.79413867,5.426733381,7.139385275,2.144388849,0
Ba2Ca0.96Zn2Si6O17Sm0.04,Ba2Ca0.96Zn2Si6O17,Sm,3,0.04,298,600,405,https://doi.org/10.1016/S1002-0721(16)60064-9,,,0.608011445,0.034334764,0.573676681,128,56,8,48,286.8989,137.327,15.9994,121.3276,7,2.15,0.6,1.55,8.88,3.44,0.89,2.55,20,10,2,8,42.48875207,13.618055,5.2116646,8.4063904,0.287162162,0.221428571,2.857142853,2.241397656,1.098,3.44,1.14,1.090643777,2.715307582,14.70672389,13.80257511,5.424892704,7.135908441,2.145922747,0
Ba2Ca0.94Zn2Si6O17Sm0.06,Ba2Ca0.94Zn2Si6O17,Sm,3,0.06,298,600,405,https://doi.org/10.1016/S1002-0721(16)60064-9,,,0.608446671,0.033643522,0.57480315,128,56,8,48,286.8989,137.327,15.9994,121.3276,7,2.15,0.6,1.55,8.88,3.44,0.89,2.55,20,10,2,8,42.48875207,13.618055,5.2116646,8.4063904,0.287162162,0.221428571,2.857142853,2.241397656,1.098,3.44,1.14,1.090608447,2.716535433,14.70293486,13.81102362,5.423049392,7.132426628,2.14745884,0
Ba2Ca0.92Zn2Si6O17Sm0.08,Ba2Ca0.92Zn2Si6O17,Sm,3,0.08,298,600,405,https://doi.org/10.1016/S1002-0721(16)60064-9,,,0.608882521,0.032951289,0.575931232,128,56,8,48,286.8989,137.327,15.9994,121.3276,7,2.15,0.6,1.55,8.88,3.44,0.89,2.55,20,10,2,8,42.48875207,13.618055,5.2116646,8.4063904,0.287162162,0.221428571,2.857142853,2.241397656,1.098,3.44,1.14,1.090573066,2.717765043,14.6991404,13.81948424,5.421203438,7.128939828,2.148997135,0
Y2Mg1.99Al2Si2O12Eu0.01,Y2Mg1.99Al2Si2O12,Eu,2,0.01,298,464,365,https://doi.org/10.1021/acs.inorgchem.1c00317,,,0.60030015,0.099549775,0.500750375,86,39,8,31,184.2772886,88.90585,15.9994,72.90645,6.25,1.8,0.6,1.2,9.48,3.44,1.22,2.22,10,4,1,3,41.619,13.618055,5.985769,7.632286,0.234177215,0.192,1.599999997,2.14275917,1.31,3.44,1.04,1.067603802,2.66867934,12.60030015,12.8054027,5.1995998,6.300150075,1.100550275,0
LiLaMgWO6Eu0.05,LiLaMgWO6,Eu,3,0.05,298,615,393,https://doi.org/10.1016/j.ceramint.2016.11.093,,,0.6,0.1,0.5,154,74,3,71,369.99087,183.84,6.941,176.899,6.85,1.95,0.6,1.35,9.19,3.44,0.98,2.46,12,4,1,3,40.096936,13.618055,5.391714996,8.226340004,0.267682263,0.197080292,1.751824815,2.402538117,1.087,3.44,1.172,1.125866667,2.639,19.4,10.8,5.7,7.8,4.5,1.4
LiLaMgWO6Eu0.1,LiLaMgWO6,Eu,3,0.1,298,615,393,https://doi.org/10.1016/j.ceramint.2016.11.093,,,0.6,0.1,0.5,154,74,3,71,369.99087,183.84,6.941,176.899,6.85,1.95,0.6,1.35,9.19,3.44,0.98,2.46,12,4,1,3,40.096936,13.618055,5.391714996,8.226340004,0.267682263,0.197080292,1.751824815,2.402538117,1.087,3.44,1.172,1.125866667,2.639,19.4,10.8,5.7,7.8,4.5,1.4
LiLaMgWO6Eu0.2,LiLaMgWO6,Eu,3,0.2,298,615,393,https://doi.org/10.1016/j.ceramint.2016.11.093,,,0.6,0.1,0.5,154,74,3,71,369.99087,183.84,6.941,176.899,6.85,1.95,0.6,1.35,9.19,3.44,0.98,2.46,12,4,1,3,40.096936,13.618055,5.391714996,8.226340004,0.267682263,0.197080292,1.751824815,2.402538117,1.087,3.44,1.172,1.125866667,2.639,19.4,10.8,5.7,7.8,4.5,1.4
LiLaMgWO6Eu0.3,LiLaMgWO6,Eu,3,0.3,298,615,393,https://doi.org/10.1016/j.ceramint.2016.11.093,,,0.6,0.1,0.5,154,74,3,71,369.99087,183.84,6.941,176.899,6.85,1.95,0.6,1.35,9.19,3.44,0.98,2.46,12,4,1,3,40.096936,13.618055,5.391714996,8.226340004,0.267682263,0.197080292,1.751824815,2.402538117,1.087,3.44,1.172,1.125866667,2.639,19.4,10.8,5.7,7.8,4.5,1.4
LiLaMgWO6Eu0.4,LiLaMgWO6,Eu,3,0.4,298,615,393,https://doi.org/10.1016/j.ceramint.2016.11.093,,,0.6,0.1,0.5,154,74,3,71,369.99087,183.84,6.941,176.899,6.85,1.95,0.6,1.35,9.19,3.44,0.98,2.46,12,4,1,3,40.096936,13.618055,5.391714996,8.226340004,0.267682263,0.197080292,1.751824815,2.402538117,1.087,3.44,1.172,1.125866667,2.639,19.4,10.8,5.7,7.8,4.5,1.4
LiLaMgWO6Eu0.5,LiLaMgWO6,Eu,3,0.5,298,615,393,https://doi.org/10.1016/j.ceramint.2016.11.093,,,0.6,0.1,0.5,154,74,3,71,369.99087,183.84,6.941,176.899,6.85,1.95,0.6,1.35,9.19,3.44,0.98,2.46,12,4,1,3,40.096936,13.618055,5.391714996,8.226340004,0.267682263,0.197080292,1.751824815,2.402538117,1.087,3.44,1.172,1.125866667,2.639,19.4,10.8,5.7,7.8,4.5,1.4
LiLaMgWO6Eu0.05,LiLaMgWO6,Eu,3,0.05,298,615,463,https://doi.org/10.1016/j.ceramint.2016.11.093,,,0.6,0.1,0.5,154,74,3,71,369.99087,183.84,6.941,176.899,6.85,1.95,0.6,1.35,9.19,3.44,0.98,2.46,12,4,1,3,40.096936,13.618055,5.391714996,8.226340004,0.267682263,0.197080292,1.751824815,2.402538117,1.087,3.44,1.172,1.125866667,2.639,19.4,10.8,5.7,7.8,4.5,1.4
LiLaMgWO6Eu0.1,LiLaMgWO6,Eu,3,0.1,298,615,463,https://doi.org/10.1016/j.ceramint.2016.11.093,,,0.6,0.1,0.5,154,74,3,71,369.99087,183.84,6.941,176.899,6.85,1.95,0.6,1.35,9.19,3.44,0.98,2.46,12,4,1,3,40.096936,13.618055,5.391714996,8.226340004,0.267682263,0.197080292,1.751824815,2.402538117,1.087,3.44,1.172,1.125866667,2.639,19.4,10.8,5.7,7.8,4.5,1.4
LiLaMgWO6Eu0.2,LiLaMgWO6,Eu,3,0.2,298,615,463,https://doi.org/10.1016/j.ceramint.2016.11.093,,,0.6,0.1,0.5,154,74,3,71,369.99087,183.84,6.941,176.899,6.85,1.95,0.6,1.35,9.19,3.44,0.98,2.46,12,4,1,3,40.096936,13.618055,5.391714996,8.226340004,0.267682263,0.197080292,1.751824815,2.402538117,1.087,3.44,1.172,1.125866667,2.639,19.4,10.8,5.7,7.8,4.5,1.4
LiLaMgWO6Eu0.3,LiLaMgWO6,Eu,3,0.3,298,615,463,https://doi.org/10.1016/j.ceramint.2016.11.093,,,0.6,0.1,0.5,154,74,3,71,369.99087,183.84,6.941,176.899,6.85,1.95,0.6,1.35,9.19,3.44,0.98,2.46,12,4,1,3,40.096936,13.618055,5.391714996,8.226340004,0.267682263,0.197080292,1.751824815,2.402538117,1.087,3.44,1.172,1.125866667,2.639,19.4,10.8,5.7,7.8,4.5,1.4
LiLaMgWO6Eu0.4,LiLaMgWO6,Eu,3,0.4,298,615,463,https://doi.org/10.1016/j.ceramint.2016.11.093,,,0.6,0.1,0.5,154,74,3,71,369.99087,183.84,6.941,176.899,6.85,1.95,0.6,1.35,9.19,3.44,0.98,2.46,12,4,1,3,40.096936,13.618055,5.391714996,8.226340004,0.267682263,0.197080292,1.751824815,2.402538117,1.087,3.44,1.172,1.125866667,2.639,19.4,10.8,5.7,7.8,4.5,1.4
LiLaMgWO6Eu0.5,LiLaMgWO6,Eu,3,0.5,298,615,463,https://doi.org/10.1016/j.ceramint.2016.11.093,,,0.6,0.1,0.5,154,74,3,71,369.99087,183.84,6.941,176.899,6.85,1.95,0.6,1.35,9.19,3.44,0.98,2.46,12,4,1,3,40.096936,13.618055,5.391714996,8.226340004,0.267682263,0.197080292,1.751824815,2.402538117,1.087,3.44,1.172,1.125866667,2.639,19.4,10.8,5.7,7.8,4.5,1.4
Ba2Zn0.97WO6Sm0.03,Ba2Zn0.97WO6,Sm,3,0.03,298,645,408,https://doi.org/10.1016/j.physb.2017.11.012,mp-548615, icsd-423034 icsd-185847 icsd-24983,0.601805416,0.097291876,0.504513541,168,74,8,66,402.5754,183.84,15.9994,167.8406,5.45,2.15,0.6,1.55,8.34,3.44,0.89,2.55,20,10,2,8,36.0879466,13.618055,5.2116646,8.4063904,0.305755395,0.284403669,3.669724764,2.396282143,1.098,3.44,0.88,1.219685724,2.645987964,26.3891675,11.79939819,6.796389168,10.79638917,7.39217653,1.404212638
Ba2Zn0.96WO6Sm0.04,Ba2Zn0.96WO6,Sm,3,0.04,298,645,408,https://doi.org/10.1016/j.physb.2017.11.012,mp-548615, icsd-423034 icsd-185847 icsd-24983,0.602409639,0.096385542,0.506024096,168,74,8,66,402.5754,183.84,15.9994,167.8406,5.45,2.15,0.6,1.55,8.34,3.44,0.89,2.55,20,10,2,8,36.0879466,13.618055,5.2116646,8.4063904,0.305755395,0.284403669,3.669724764,2.396282143,1.098,3.44,0.88,1.220026774,2.646987952,26.38554217,11.79919679,6.795180723,10.79518072,7.389558233,1.40562249
Ba2Zn0.95WO6Sm0.05,Ba2Zn0.95WO6,Sm,3,0.05,298,645,408,https://doi.org/10.1016/j.physb.2017.11.012,mp-548615, icsd-423034 icsd-185847 icsd-24983,0.603015075,0.095477387,0.507537688,168,74,8,66,402.5754,183.84,15.9994,167.8406,5.45,2.15,0.6,1.55,8.34,3.44,0.89,2.55,20,10,2,8,36.0879466,13.618055,5.2116646,8.4063904,0.305755395,0.284403669,3.669724764,2.396282143,1.098,3.44,0.88,1.220368509,2.64798995,26.38190955,11.79899497,6.793969849,10.79396985,7.386934673,1.407035176
Ba2Zn0.94WO6Sm0.06,Ba2Zn0.94WO6,Sm,3,0.06,298,645,408,https://doi.org/10.1016/j.physb.2017.11.012,mp-548615, icsd-423034 icsd-185847 icsd-24983,0.60362173,0.094567404,0.509054326,168,74,8,66,402.5754,183.84,15.9994,167.8406,5.45,2.15,0.6,1.55,8.34,3.44,0.89,2.55,20,10,2,8,36.0879466,13.618055,5.2116646,8.4063904,0.305755395,0.284403669,3.669724764,2.396282143,1.098,3.44,0.88,1.220710932,2.648993964,26.37826962,11.79879276,6.792756539,10.79275654,7.384305835,1.408450704
Ba2Zn0.93WO6Sm0.07,Ba2Zn0.93WO6,Sm,3,0.07,298,645,408,https://doi.org/10.1016/j.physb.2017.11.012,mp-548615, icsd-423034 icsd-185847 icsd-24983,0.604229607,0.093655589,0.510574018,168,74,8,66,402.5754,183.84,15.9994,167.8406,5.45,2.15,0.6,1.55,8.34,3.44,0.89,2.55,20,10,2,8,36.0879466,13.618055,5.2116646,8.4063904,0.305755395,0.284403669,3.669724764,2.396282143,1.098,3.44,0.88,1.221054045,2.65,26.37462236,11.79859013,6.791540785,10.79154079,7.381671702,1.409869084
KBaGd0.5Mo3O12Eu0.5,KBaGd0.5Mo3O12,Eu,3,0.5,298,617,395,https://doi.org/10.1016/j.optmat.2018.07.019,mp-1223587,,0.685714286,0.028571429,0.657142857,189,64,8,56,445.6147,157.25,15.9994,141.2506,8.2,2.2,0.6,1.6,8.51,3.44,0.82,2.62,13,5,1,4,36.41261333,13.618055,4.34066373,9.27739127,0.30787309,0.195121951,1.585365852,2.357749735,1.087,3.44,1.075,1.199571429,2.861142857,18.8,12.25714286,5.714285714,8.571428571,4.314285714,0.2
KBaGd0.4Mo3O12Eu0.6,KBaGd0.4Mo3O12,Eu,3,0.6,298,617,395,https://doi.org/10.1016/j.optmat.2018.07.019,mp-1223587,,0.689655172,0.022988506,0.666666667,189,64,8,56,445.6147,157.25,15.9994,141.2506,8.2,2.2,0.6,1.6,8.51,3.44,0.82,2.62,13,5,1,4,36.41261333,13.618055,4.34066373,9.27739127,0.30787309,0.195121951,1.585365852,2.357749735,1.087,3.44,1.075,1.200287356,2.870689655,18.54022989,12.31034483,5.67816092,8.482758621,4.218390805,0.16091954
KBaGd0.3Mo3O12Eu0.7,KBaGd0.3Mo3O12,Eu,3,0.7,298,617,395,https://doi.org/10.1016/j.optmat.2018.07.019,mp-1223587,,0.693641618,0.01734104,0.676300578,189,64,8,56,445.6147,157.25,15.9994,141.2506,8.2,2.2,0.6,1.6,8.51,3.44,0.82,2.62,13,5,1,4,36.41261333,13.618055,4.34066373,9.27739127,0.30787309,0.195121951,1.585365852,2.357749735,1.087,3.44,1.075,1.201011561,2.880346821,18.27745665,12.36416185,5.641618497,8.393063584,4.121387283,0.121387283
KBaGd0.2Mo3O12Eu0.8,KBaGd0.2Mo3O12,Eu,3,0.8,298,617,395,https://doi.org/10.1016/j.optmat.2018.07.019,mp-1223587,,0.697674419,0.011627907,0.686046512,189,64,8,56,445.6147,157.25,15.9994,141.2506,8.2,2.2,0.6,1.6,8.51,3.44,0.82,2.62,13,5,1,4,36.41261333,13.618055,4.34066373,9.27739127,0.30787309,0.195121951,1.585365852,2.357749735,1.087,3.44,1.075,1.201744186,2.890116279,18.01162791,12.41860465,5.604651163,8.302325581,4.023255814,0.081395349
KBaGd0.1Mo3O12Eu0.9,KBaGd0.1Mo3O12,Eu,3,0.9,298,617,395,https://doi.org/10.1016/j.optmat.2018.07.019,mp-1223587,,0.701754386,0.005847953,0.695906433,189,64,8,56,445.6147,157.25,15.9994,141.2506,8.2,2.2,0.6,1.6,8.51,3.44,0.82,2.62,13,5,1,4,36.41261333,13.618055,4.34066373,9.27739127,0.30787309,0.195121951,1.585365852,2.357749735,1.087,3.44,1.075,1.20248538,2.9,17.74269006,12.47368421,5.567251462,8.210526316,3.923976608,0.040935673
KBaMo3O12Eu1,KBaMo3O12,Eu,3,1,298,617,395,https://doi.org/10.1016/j.optmat.2018.07.019,mp-1223587,,0.705882353,0.058823529,0.647058824,125,56,8,48,288.3647,137.327,15.9994,121.3276,6.4,2.2,0.6,1.6,7.31,3.44,0.82,2.62,12,5,1,4,30.26281333,13.618055,4.34066373,9.27739127,0.358413132,0.25,1.874999997,2.3069176,1.087,3.44,0.775,1.203235294,2.91,17.47058824,12.52941176,5.529411765,8.117647059,3.823529412,0
Na3.6Y1.7P3O12Eu0.1,Na3.6Y1.7P3O12,Eu,3,0.1,298,610,394,https://doi.org/10.1016/j.jallcom.2019.153513,,,0.591133005,0.083743842,0.507389163,73,39,8,31,158.8687813,88.90585,15.9994,72.90645,5.2,1.8,0.6,1.2,7.78,3.44,0.93,2.51,9,4,1,3,35.46107796,13.618055,5.13907696,8.47897804,0.322622108,0.23076923,1.730769227,2.176284675,1.087,2.815,1.04,1.118916256,2.624236453,12.16256158,12.10344828,4.975369458,6.266009852,0.921182266,0
Na3.6Y1.6P3O12Eu0.2,Na3.6Y1.6P3O12,Eu,3,0.2,298,610,394,https://doi.org/10.1016/j.jallcom.2019.153513,,,0.594059406,0.079207921,0.514851485,73,39,8,31,158.8687813,88.90585,15.9994,72.90645,5.2,1.8,0.6,1.2,7.78,3.44,0.93,2.51,9,4,1,3,35.46107796,13.618055,5.13907696,8.47897804,0.322622108,0.23076923,1.730769227,2.176284675,1.087,2.815,1.04,1.119306931,2.631188119,12.02970297,12.14851485,4.95049505,6.207920792,0.871287129,0
Na3.6Y1.5P3O12Eu0.3,Na3.6Y1.5P3O12,Eu,3,0.3,298,610,394,https://doi.org/10.1016/j.jallcom.2019.153513,,,0.597014925,0.074626866,0.52238806,73,39,8,31,158.8687813,88.90585,15.9994,72.90645,5.2,1.8,0.6,1.2,7.78,3.44,0.93,2.51,9,4,1,3,35.46107796,13.618055,5.13907696,8.47897804,0.322622108,0.23076923,1.730769227,2.176284675,1.087,2.815,1.04,1.119701493,2.638208955,11.89552239,12.19402985,4.925373134,6.149253731,0.820895522,0
Na3.6Y1.45P3O12Eu0.35,Na3.6Y1.45P3O12,Eu,3,0.35,298,610,394,https://doi.org/10.1016/j.jallcom.2019.153513,,,0.598503741,0.072319202,0.526184539,73,39,8,31,158.8687813,88.90585,15.9994,72.90645,5.2,1.8,0.6,1.2,7.78,3.44,0.93,2.51,9,4,1,3,35.46107796,13.618055,5.13907696,8.47897804,0.322622108,0.23076923,1.730769227,2.176284675,1.087,2.815,1.04,1.119900249,2.641745636,11.82793017,12.21695761,4.912718204,6.119700748,0.795511222,0
Sr1.925MgB2O6Ce0.05,Sr1.925MgB2O6,Ce,3,0.05,298,393,323,https://doi.org/10.1039/C9DT04092G,mp-13541, icsd-240897,0.549199085,0.091533181,0.457665904,63,38,5,33,138.7354,87.62,10.811,76.809,4.95,2,0.6,1.4,7.74,3.44,0.95,2.49,9,4,1,3,35.25717745,13.618055,5.69486745,7.92318755,0.321705426,0.282828282,1.818181815,2.202149206,1.15,3.44,1.32,1.078352403,2.55,13.10297483,11.70251716,5.2402746,6.100686499,1.76201373,0
Ca2YZr2Al3O12Tb0.9,Ca2YZr2Al3O12,Tb,3,0.9,298,543,377,https://doi.org/10.1039/C9TC03664D,,,0.6,0.05,0.55,120,40,8,32,263.1887886,91.224,15.9994,75.2246,7,1.8,0.6,1.2,8.6,3.44,1,2.44,10,4,1,3,38.56836547,13.618055,5.985769,7.632286,0.28372093,0.171428571,1.428571427,2.193239905,1.063,3.44,1.04,1.10925,2.5995,14.7,12.3,5.6,7.35,1.75,0
Ca2Y2.55Sb3O14Bi0.45,Ca2Y2.55Sb3O14,Bi,3,0.45,298,460,350,https://doi.org/10.1016/j.jallcom.2015.06.263,,,0.649651972,0.092807425,0.556844548,118,51,8,43,266.74325,121.76,15.9994,105.7606,5.65,1.8,0.6,1.2,7.71,3.44,1,2.44,10,4,1,3,34.55685947,13.618055,6.11315547,7.50489953,0.316472114,0.21238938,1.769911501,2.260536017,1.17,3.44,1.14,1.162969838,2.757354988,18.76798144,13.02320186,5.916473318,8.765661253,4.085846868,0
Ca1.96Si5N8Eu0.04,Ca1.96Si5N8,Eu,2,0.04,298,612,450,https://doi.org/10.1111/j.1744-7402.2009.02370.x,"mp-28922,mp-570645", icsd-79070 icsd-419318,0.534759358,0.131016043,0.403743316,41,20,7,13,82.1702,40.078,14.0067,26.0713,3.55,1.8,0.65,1.15,5.94,3.04,1,2.04,7,3,2,1,28.79896547,14.53413,6.11315547,8.42097453,0.343434343,0.323943661,1.97183098,2.004151219,1.31,3.04,1.14,0.666737968,2.39171123,11.04278075,12.96256684,5.192513369,5.85026738,0,0
Sr1.96Si5N8Eu0.04,Sr1.96Si5N8,Eu,2,0.04,298,620,450,https://doi.org/10.1111/j.1744-7402.2009.02370.x,mp-9710, icsd-401500,0.534759358,0.131016043,0.403743316,59,38,7,31,129.7122,87.62,14.0067,73.6133,3.75,2,0.65,1.35,5.89,3.04,0.95,2.09,7,3,2,1,28.38067745,14.53413,5.69486745,8.83926255,0.354838709,0.359999999,1.866666662,2.198511864,1.31,3.04,1.32,0.690320856,2.385160428,13.40106952,12.96256684,5.454545455,6.636363636,1.310160428,0
Ba1.96Si5N8Eu0.04,Ba1.96Si5N8,Eu,2,0.04,298,585,450,https://doi.org/10.1111/j.1744-7402.2009.02370.x,mp-9711, icsd-401501,0.534759358,0.131016043,0.403743316,77,56,7,49,179.4192,137.327,14.0067,123.3203,3.9,2.15,0.65,1.5,5.83,3.04,0.89,2.15,7,3,2,1,27.8974746,14.53413,5.2116646,9.3224654,0.368782161,0.384615384,1.79487179,2.33011948,1.31,3.04,1.49,0.712593583,2.377299465,15.75935829,12.96256684,5.71657754,7.422459893,2.620320856,0
Na0.5Gd0.375MoO4Eu0.125,Na0.5Gd0.375MoO4,Eu,3,0.125,298,616,394,https://doi.org/10.1111/j.1551-2916.2008.02598.x,,,0.680851064,0.063829787,0.617021277,125,64,8,56,292.1791693,157.25,15.9994,141.2506,5.65,1.8,0.6,1.2,7.73,3.44,0.93,2.51,11,5,1,4,31.99936196,13.618055,5.13907696,8.47897804,0.324708926,0.21238938,1.946902651,2.337433354,1.087,3.44,1.075,1.15712766,2.865531915,17.61702128,12.19148936,5.446808511,7.829787234,3.893617021,0.446808511
LiBa0.97PO4Eu0.03,LiBa0.97PO4,Eu,3,0.03,298,617,394,https://doi.org/10.1002/bio.2815,,,0.573888092,0.139167862,0.43472023,82,56,3,53,191.241162,137.327,6.941,130.386,5.2,2.15,0.6,1.55,7.5,3.44,0.89,2.55,10,4,1,3,34.7081206,13.618055,5.2116646,8.4063904,0.34,0.298076923,1.923076919,2.332209292,1.087,2.815,0.9,1.138493544,2.552840746,14.96700143,11.75609756,5.256814921,6.926829268,2.783357245,0
NaCa0.98PO4Ce0.02,NaCa0.98PO4,Ce,3,0.02,298,370,328,https://doi.org/10.1002/ejic.201000392,mp-14401, icsd-35629,0.573065903,0.140401146,0.432664756,54,20,8,12,110.0409313,40.078,15.9994,24.0786,5.2,1.8,0.6,1.2,7.56,3.44,0.93,2.51,10,4,1,3,35.35697343,13.618055,5.13907696,8.47897804,0.332010582,0.23076923,1.923076919,2.037795023,1.15,2.815,1.16,1.127106017,2.558739255,11.11747851,11.74212034,4.991404011,6.126074499,0,0
Ca2.97Mo0.2W0.8O6Eu0.03,Ca2.97Mo0.2W0.8O6,Eu,3,0.03,298,613,365,https://doi.org/10.1016/j.jlumin.2020.117212,"mp-781505,mp-779906", icsd-262323,0.601805416,0.020060181,0.581745236,144,74,8,66,335.8574,183.84,15.9994,167.8406,5.2,1.8,0.6,1.2,8.96,3.44,1,2.44,15,5,2,3,34.68767047,13.618055,6.11315547,7.50489953,0.272321428,0.23076923,2.884615379,2.332343055,1.087,3.44,1.14,1.174938148,2.600802407,17.55265797,10.82647944,5.933801404,8.268806419,2.22668004,1.12337011
Ca2.95Mo0.2W0.8O6Eu0.05,Ca2.95Mo0.2W0.8O6,Eu,3,0.05,298,613,365,https://doi.org/10.1016/j.jlumin.2020.117212,"mp-781505,mp-779906", icsd-262323,0.603015075,0.020100503,0.582914573,144,74,8,66,335.8574,183.84,15.9994,167.8406,5.2,1.8,0.6,1.2,8.96,3.44,1,2.44,15,5,2,3,34.68767047,13.618055,6.11315547,7.50489953,0.272321428,0.23076923,2.884615379,2.332343055,1.087,3.44,1.14,1.175008375,2.604020101,17.54773869,10.84422111,5.929648241,8.261306533,2.231155779,1.125628141
Ca2.93Mo0.2W0.8O6Eu0.07,Ca2.93Mo0.2W0.8O6,Eu,3,0.07,298,613,365,https://doi.org/10.1016/j.jlumin.2020.117212,"mp-781505,mp-779906", icsd-262323,0.604229607,0.020140987,0.58408862,144,74,8,66,335.8574,183.84,15.9994,167.8406,5.2,1.8,0.6,1.2,8.96,3.44,1,2.44,15,5,2,3,34.68767047,13.618055,6.11315547,7.50489953,0.272321428,0.23076923,2.884615379,2.332343055,1.087,3.44,1.14,1.175078886,2.607250755,17.5427996,10.86203424,5.925478348,8.253776435,2.235649547,1.127895267
Ca2.91Mo0.2W0.8O6Eu0.09,Ca2.91Mo0.2W0.8O6,Eu,3,0.09,298,613,365,https://doi.org/10.1016/j.jlumin.2020.117212,"mp-781505,mp-779906", icsd-262323,0.605449041,0.020181635,0.585267407,144,74,8,66,335.8574,183.84,15.9994,167.8406,5.2,1.8,0.6,1.2,8.96,3.44,1,2.44,15,5,2,3,34.68767047,13.618055,6.11315547,7.50489953,0.272321428,0.23076923,2.884615379,2.332343055,1.087,3.44,1.14,1.17514968,2.61049445,17.53784057,10.87991927,5.921291625,8.246215943,2.240161453,1.130171544
Ca2.89Mo0.2W0.8O6Eu0.11,Ca2.89Mo0.2W0.8O6,Eu,3,0.11,298,613,365,https://doi.org/10.1016/j.jlumin.2020.117212,"mp-781505,mp-779906", icsd-262323,0.606673407,0.020222447,0.586450961,144,74,8,66,335.8574,183.84,15.9994,167.8406,5.2,1.8,0.6,1.2,8.96,3.44,1,2.44,15,5,2,3,34.68767047,13.618055,6.11315547,7.50489953,0.272321428,0.23076923,2.884615379,2.332343055,1.087,3.44,1.14,1.175220762,2.613751264,17.53286148,10.89787664,5.917087968,8.238624874,2.244691608,1.132457027
Ca2.87Mo0.2W0.8O6Eu0.13,Ca2.87Mo0.2W0.8O6,Eu,3,0.13,298,613,365,https://doi.org/10.1016/j.jlumin.2020.117212,"mp-781505,mp-779906", icsd-262323,0.607902736,0.020263425,0.587639311,144,74,8,66,335.8574,183.84,15.9994,167.8406,5.2,1.8,0.6,1.2,8.96,3.44,1,2.44,15,5,2,3,34.68767047,13.618055,6.11315547,7.50489953,0.272321428,0.23076923,2.884615379,2.332343055,1.087,3.44,1.14,1.175292131,2.617021277,17.52786221,10.91590679,5.912867275,8.23100304,2.249240122,1.134751773
Ca2.85Mo0.2W0.8O6Eu0.15,Ca2.85Mo0.2W0.8O6,Eu,3,0.15,298,613,365,https://doi.org/10.1016/j.jlumin.2020.117212,"mp-781505,mp-779906", icsd-262323,0.609137056,0.020304569,0.588832487,144,74,8,66,335.8574,183.84,15.9994,167.8406,5.2,1.8,0.6,1.2,8.96,3.44,1,2.44,15,5,2,3,34.68767047,13.618055,6.11315547,7.50489953,0.272321428,0.23076923,2.884615379,2.332343055,1.087,3.44,1.14,1.17536379,2.620304569,17.52284264,10.93401015,5.908629442,8.223350254,2.253807107,1.137055838
Ca2.83Mo0.2W0.8O6Eu0.17,Ca2.83Mo0.2W0.8O6,Eu,3,0.17,298,613,365,https://doi.org/10.1016/j.jlumin.2020.117212,"mp-781505,mp-779906", icsd-262323,0.610376399,0.02034588,0.590030519,144,74,8,66,335.8574,183.84,15.9994,167.8406,5.2,1.8,0.6,1.2,8.96,3.44,1,2.44,15,5,2,3,34.68767047,13.618055,6.11315547,7.50489953,0.272321428,0.23076923,2.884615379,2.332343055,1.087,3.44,1.14,1.175435741,2.623601221,17.51780264,10.95218718,5.904374364,8.215666328,2.258392675,1.139369278
Ca2.97Mo0.2W0.8O6Eu0.03,Ca2.97Mo0.2W0.8O6,Eu,3,0.03,298,613,393,https://doi.org/10.1016/j.jlumin.2020.117212,"mp-781505,mp-779906", icsd-262323,0.601805416,0.020060181,0.581745236,144,74,8,66,335.8574,183.84,15.9994,167.8406,5.2,1.8,0.6,1.2,8.96,3.44,1,2.44,15,5,2,3,34.68767047,13.618055,6.11315547,7.50489953,0.272321428,0.23076923,2.884615379,2.332343055,1.087,3.44,1.14,1.174938148,2.600802407,17.55265797,10.82647944,5.933801404,8.268806419,2.22668004,1.12337011
Ca2.95Mo0.2W0.8O6Eu0.05,Ca2.95Mo0.2W0.8O6,Eu,3,0.05,298,613,393,https://doi.org/10.1016/j.jlumin.2020.117212,"mp-781505,mp-779906", icsd-262323,0.603015075,0.020100503,0.582914573,144,74,8,66,335.8574,183.84,15.9994,167.8406,5.2,1.8,0.6,1.2,8.96,3.44,1,2.44,15,5,2,3,34.68767047,13.618055,6.11315547,7.50489953,0.272321428,0.23076923,2.884615379,2.332343055,1.087,3.44,1.14,1.175008375,2.604020101,17.54773869,10.84422111,5.929648241,8.261306533,2.231155779,1.125628141
Ca2.93Mo0.2W0.8O6Eu0.07,Ca2.93Mo0.2W0.8O6,Eu,3,0.07,298,613,393,https://doi.org/10.1016/j.jlumin.2020.117212,"mp-781505,mp-779906", icsd-262323,0.604229607,0.020140987,0.58408862,144,74,8,66,335.8574,183.84,15.9994,167.8406,5.2,1.8,0.6,1.2,8.96,3.44,1,2.44,15,5,2,3,34.68767047,13.618055,6.11315547,7.50489953,0.272321428,0.23076923,2.884615379,2.332343055,1.087,3.44,1.14,1.175078886,2.607250755,17.5427996,10.86203424,5.925478348,8.253776435,2.235649547,1.127895267
Ca2.91Mo0.2W0.8O6Eu0.09,Ca2.91Mo0.2W0.8O6,Eu,3,0.09,298,613,393,https://doi.org/10.1016/j.jlumin.2020.117212,"mp-781505,mp-779906", icsd-262323,0.605449041,0.020181635,0.585267407,144,74,8,66,335.8574,183.84,15.9994,167.8406,5.2,1.8,0.6,1.2,8.96,3.44,1,2.44,15,5,2,3,34.68767047,13.618055,6.11315547,7.50489953,0.272321428,0.23076923,2.884615379,2.332343055,1.087,3.44,1.14,1.17514968,2.61049445,17.53784057,10.87991927,5.921291625,8.246215943,2.240161453,1.130171544
Ca2.89Mo0.2W0.8O6Eu0.11,Ca2.89Mo0.2W0.8O6,Eu,3,0.11,298,613,393,https://doi.org/10.1016/j.jlumin.2020.117212,"mp-781505,mp-779906", icsd-262323,0.606673407,0.020222447,0.586450961,144,74,8,66,335.8574,183.84,15.9994,167.8406,5.2,1.8,0.6,1.2,8.96,3.44,1,2.44,15,5,2,3,34.68767047,13.618055,6.11315547,7.50489953,0.272321428,0.23076923,2.884615379,2.332343055,1.087,3.44,1.14,1.175220762,2.613751264,17.53286148,10.89787664,5.917087968,8.238624874,2.244691608,1.132457027
Ca2.87Mo0.2W0.8O6Eu0.13,Ca2.87Mo0.2W0.8O6,Eu,3,0.13,298,613,393,https://doi.org/10.1016/j.jlumin.2020.117212,"mp-781505,mp-779906", icsd-262323,0.607902736,0.020263425,0.587639311,144,74,8,66,335.8574,183.84,15.9994,167.8406,5.2,1.8,0.6,1.2,8.96,3.44,1,2.44,15,5,2,3,34.68767047,13.618055,6.11315547,7.50489953,0.272321428,0.23076923,2.884615379,2.332343055,1.087,3.44,1.14,1.175292131,2.617021277,17.52786221,10.91590679,5.912867275,8.23100304,2.249240122,1.134751773
Ca2.85Mo0.2W0.8O6Eu0.15,Ca2.85Mo0.2W0.8O6,Eu,3,0.15,298,613,393,https://doi.org/10.1016/j.jlumin.2020.117212,"mp-781505,mp-779906", icsd-262323,0.609137056,0.020304569,0.588832487,144,74,8,66,335.8574,183.84,15.9994,167.8406,5.2,1.8,0.6,1.2,8.96,3.44,1,2.44,15,5,2,3,34.68767047,13.618055,6.11315547,7.50489953,0.272321428,0.23076923,2.884615379,2.332343055,1.087,3.44,1.14,1.17536379,2.620304569,17.52284264,10.93401015,5.908629442,8.223350254,2.253807107,1.137055838
Ca2.83Mo0.2W0.8O6Eu0.17,Ca2.83Mo0.2W0.8O6,Eu,3,0.17,298,613,393,https://doi.org/10.1016/j.jlumin.2020.117212,"mp-781505,mp-779906", icsd-262323,0.610376399,0.02034588,0.590030519,144,74,8,66,335.8574,183.84,15.9994,167.8406,5.2,1.8,0.6,1.2,8.96,3.44,1,2.44,15,5,2,3,34.68767047,13.618055,6.11315547,7.50489953,0.272321428,0.23076923,2.884615379,2.332343055,1.087,3.44,1.14,1.175435741,2.623601221,17.51780264,10.95218718,5.904374364,8.215666328,2.258392675,1.139369278
Ca2.97Mo0.2W0.8O6Eu0.03,Ca2.97Mo0.2W0.8O6,Eu,3,0.03,298,613,465,https://doi.org/10.1016/j.jlumin.2020.117212,"mp-781505,mp-779906", icsd-262323,0.601805416,0.020060181,0.581745236,144,74,8,66,335.8574,183.84,15.9994,167.8406,5.2,1.8,0.6,1.2,8.96,3.44,1,2.44,15,5,2,3,34.68767047,13.618055,6.11315547,7.50489953,0.272321428,0.23076923,2.884615379,2.332343055,1.087,3.44,1.14,1.174938148,2.600802407,17.55265797,10.82647944,5.933801404,8.268806419,2.22668004,1.12337011
Ca2.95Mo0.2W0.8O6Eu0.05,Ca2.95Mo0.2W0.8O6,Eu,3,0.05,298,613,465,https://doi.org/10.1016/j.jlumin.2020.117212,"mp-781505,mp-779906", icsd-262323,0.603015075,0.020100503,0.582914573,144,74,8,66,335.8574,183.84,15.9994,167.8406,5.2,1.8,0.6,1.2,8.96,3.44,1,2.44,15,5,2,3,34.68767047,13.618055,6.11315547,7.50489953,0.272321428,0.23076923,2.884615379,2.332343055,1.087,3.44,1.14,1.175008375,2.604020101,17.54773869,10.84422111,5.929648241,8.261306533,2.231155779,1.125628141
Ca2.93Mo0.2W0.8O6Eu0.07,Ca2.93Mo0.2W0.8O6,Eu,3,0.07,298,613,465,https://doi.org/10.1016/j.jlumin.2020.117212,"mp-781505,mp-779906", icsd-262323,0.604229607,0.020140987,0.58408862,144,74,8,66,335.8574,183.84,15.9994,167.8406,5.2,1.8,0.6,1.2,8.96,3.44,1,2.44,15,5,2,3,34.68767047,13.618055,6.11315547,7.50489953,0.272321428,0.23076923,2.884615379,2.332343055,1.087,3.44,1.14,1.175078886,2.607250755,17.5427996,10.86203424,5.925478348,8.253776435,2.235649547,1.127895267
Ca2.91Mo0.2W0.8O6Eu0.09,Ca2.91Mo0.2W0.8O6,Eu,3,0.09,298,613,465,https://doi.org/10.1016/j.jlumin.2020.117212,"mp-781505,mp-779906", icsd-262323,0.605449041,0.020181635,0.585267407,144,74,8,66,335.8574,183.84,15.9994,167.8406,5.2,1.8,0.6,1.2,8.96,3.44,1,2.44,15,5,2,3,34.68767047,13.618055,6.11315547,7.50489953,0.272321428,0.23076923,2.884615379,2.332343055,1.087,3.44,1.14,1.17514968,2.61049445,17.53784057,10.87991927,5.921291625,8.246215943,2.240161453,1.130171544
Ca2.89Mo0.2W0.8O6Eu0.11,Ca2.89Mo0.2W0.8O6,Eu,3,0.11,298,613,465,https://doi.org/10.1016/j.jlumin.2020.117212,"mp-781505,mp-779906", icsd-262323,0.606673407,0.020222447,0.586450961,144,74,8,66,335.8574,183.84,15.9994,167.8406,5.2,1.8,0.6,1.2,8.96,3.44,1,2.44,15,5,2,3,34.68767047,13.618055,6.11315547,7.50489953,0.272321428,0.23076923,2.884615379,2.332343055,1.087,3.44,1.14,1.175220762,2.613751264,17.53286148,10.89787664,5.917087968,8.238624874,2.244691608,1.132457027
Ca2.87Mo0.2W0.8O6Eu0.13,Ca2.87Mo0.2W0.8O6,Eu,3,0.13,298,613,465,https://doi.org/10.1016/j.jlumin.2020.117212,"mp-781505,mp-779906", icsd-262323,0.607902736,0.020263425,0.587639311,144,74,8,66,335.8574,183.84,15.9994,167.8406,5.2,1.8,0.6,1.2,8.96,3.44,1,2.44,15,5,2,3,34.68767047,13.618055,6.11315547,7.50489953,0.272321428,0.23076923,2.884615379,2.332343055,1.087,3.44,1.14,1.175292131,2.617021277,17.52786221,10.91590679,5.912867275,8.23100304,2.249240122,1.134751773
Ca2.85Mo0.2W0.8O6Eu0.15,Ca2.85Mo0.2W0.8O6,Eu,3,0.15,298,613,465,https://doi.org/10.1016/j.jlumin.2020.117212,"mp-781505,mp-779906", icsd-262323,0.609137056,0.020304569,0.588832487,144,74,8,66,335.8574,183.84,15.9994,167.8406,5.2,1.8,0.6,1.2,8.96,3.44,1,2.44,15,5,2,3,34.68767047,13.618055,6.11315547,7.50489953,0.272321428,0.23076923,2.884615379,2.332343055,1.087,3.44,1.14,1.17536379,2.620304569,17.52284264,10.93401015,5.908629442,8.223350254,2.253807107,1.137055838
Ca2.83Mo0.2W0.8O6Eu0.17,Ca2.83Mo0.2W0.8O6,Eu,3,0.17,298,613,465,https://doi.org/10.1016/j.jlumin.2020.117212,"mp-781505,mp-779906", icsd-262323,0.610376399,0.02034588,0.590030519,144,74,8,66,335.8574,183.84,15.9994,167.8406,5.2,1.8,0.6,1.2,8.96,3.44,1,2.44,15,5,2,3,34.68767047,13.618055,6.11315547,7.50489953,0.272321428,0.23076923,2.884615379,2.332343055,1.087,3.44,1.14,1.175435741,2.623601221,17.51780264,10.95218718,5.904374364,8.215666328,2.258392675,1.139369278
Ca2Sb2O7Bi0.015,Ca2Sb2O7,Bi,3,0.015,298,438,337,https://doi.org/10.1016/j.jallcom.2015.09.047,"mp-16280,mp-1190115,mp-14145", icsd-261535 icsd-77063 icsd-166282 icsd-238545 icsd-24245,0.636363636,0.181818182,0.454545455,79,51,8,43,177.8374,121.76,15.9994,105.7606,3.85,1.8,0.6,1.2,6.49,3.44,1,2.44,9,4,2,2,28.33959947,13.618055,6.11315547,7.50489953,0.375963019,0.311688311,2.337662332,2.251106329,1.17,3.44,1.14,1.16,2.743636364,18,13.27272727,5.818181818,8.545454545,3.636363636,0
LiCa2.995MgV3O12Bi0.005,LiCa2.995MgV3O12,Bi,3,0.005,298,500,310,https://doi.org/10.1016/j.materresbull.2018.11.011,,,0.600150038,0.050012503,0.550137534,66,23,3,20,138.2649,50.9415,6.941,44.0005,6.7,1.8,0.6,1.2,8.36,3.44,0.98,2.46,12,4,1,3,39.51534847,13.618055,5.391714996,8.226340004,0.294258373,0.179104477,1.791044773,2.094922727,1.17,3.44,1.14,1.131622906,2.573393348,11.9979995,10.80220055,5.249312328,6.298574644,0.450112528,0
LiCa2.99MgV3O12Bi0.01,LiCa2.99MgV3O12,Bi,3,0.01,298,500,310,https://doi.org/10.1016/j.materresbull.2018.11.011,,,0.60030015,0.050025013,0.550275138,66,23,3,20,138.2649,50.9415,6.941,44.0005,6.7,1.8,0.6,1.2,8.36,3.44,0.98,2.46,12,4,1,3,39.51534847,13.618055,5.391714996,8.226340004,0.294258373,0.179104477,1.791044773,2.094922727,1.17,3.44,1.14,1.13162081,2.573786893,11.995998,10.8044022,5.248624312,6.297148574,0.450225113,0
LiCa2.98MgV3O12Bi0.02,LiCa2.98MgV3O12,Bi,3,0.02,298,500,310,https://doi.org/10.1016/j.materresbull.2018.11.011,,,0.600600601,0.05005005,0.550550551,66,23,3,20,138.2649,50.9415,6.941,44.0005,6.7,1.8,0.6,1.2,8.36,3.44,0.98,2.46,12,4,1,3,39.51534847,13.618055,5.391714996,8.226340004,0.294258373,0.179104477,1.791044773,2.094922727,1.17,3.44,1.14,1.131616617,2.574574575,11.99199199,10.80880881,5.247247247,6.294294294,0.45045045,0
LiCa2.96MgV3O12Bi0.04,LiCa2.96MgV3O12,Bi,3,0.04,298,500,310,https://doi.org/10.1016/j.materresbull.2018.11.011,,,0.601202405,0.0501002,0.551102204,66,23,3,20,138.2649,50.9415,6.941,44.0005,6.7,1.8,0.6,1.2,8.36,3.44,0.98,2.46,12,4,1,3,39.51534847,13.618055,5.391714996,8.226340004,0.294258373,0.179104477,1.791044773,2.094922727,1.17,3.44,1.14,1.131608216,2.576152305,11.98396794,10.81763527,5.244488978,6.288577154,0.450901804,0
