Repository: Anushervon006/emission-ml

# 📊 Dataset

This directory contains the dataset and reproducibility files used in the
machine-learning analysis of inorganic phosphor emission wavelengths.

## 🔬 Main Dataset

**File:** `group_one_dopant_without_exact_duplicates.csv`

The dataset contains inorganic phosphor materials together with
physicochemical descriptors used as input variables for machine-learning
models.

**Target variable:** `Emission max. (nm)`

The dataset represents the single-dopant subset after removal of exact
duplicate entries.

File: data/group_one_dopant_without_exact_duplicates.csv (part 26 of 27)
Inorganic phosphor,Host,1st dopant,1st dopant valency,1st doping concentration,Temp. (K),Emission max. (nm),Excitation source ,Reference,MP-ID,ICSD-ID,Atomic Ratio_max,Atomic Ratio_min,Atomic Ratio_diff,Atomic Number_sum,Atomic Number_max,Atomic Number_min,Atomic Number_diff,Atomic Weight_sum,Atomic Weight_max,Atomic Weight_min,Atomic Weight_diff,Atomic Radius_sum,Atomic Radius_max,Atomic Radius_min,Atomic Radius_diff,EN pauling_sum,EN pauling_max,EN pauling_min,EN pauling_diff,Valence Electron_sum,Valence Electron_max,Valence Electron_min,Valence Electron_diff,Ionization Energy_sum,Ionization Energy_max,Ionization Energy_min,Ionization Energy_diff,electronegativity_diff_ratio,radius_mismatch,electron_density,mass_to_charge,ionic_radius_emission_center,EN_ligand_avg,ionic_radius_substituted,avg_ionic_radius_host,avg_EN_host,avg_atomic_number_host,avg_group_host,avg_s_electrons,avg_p_electrons,avg_d_electrons,avg_f_electrons
Li3Mg2Sb0.985O6Mn0.015,Li3Mg2Sb0.985O6,Mn,4,0.015,298,666,477,https://doi.org/10.1016/j.jallcom.2018.09.162,,,0.500625782,0.082186066,0.418439716,74,51,3,48,169.0054,121.76,6.941,114.819,5,1.5,0.6,0.9,7.78,3.44,0.98,2.46,10,4,1,3,35.264395,13.618055,5.391714996,8.226340004,0.316195372,0.18,1.999999996,2.283856756,0.8775,3.44,0.86,1.067797247,2.354547351,10.94993742,9.826866917,4.576554026,4.729662078,1.643721318,0
Li3Mg2Sb0.98O6Mn0.02,Li3Mg2Sb0.98O6,Mn,4,0.02,298,666,477,https://doi.org/10.1016/j.jallcom.2018.09.162,,,0.500834725,0.081803005,0.41903172,74,51,3,48,169.0054,121.76,6.941,114.819,5,1.5,0.6,0.9,7.78,3.44,0.98,2.46,10,4,1,3,35.264395,13.618055,5.391714996,8.226340004,0.316195372,0.18,1.999999996,2.283856756,0.8775,3.44,0.86,1.067896494,2.354674457,10.93322204,9.824707846,4.574290484,4.722871452,1.6360601,0
Li3Mg2Sb0.975O6Mn0.025,Li3Mg2Sb0.975O6,Mn,4,0.025,298,666,477,https://doi.org/10.1016/j.jallcom.2018.09.162,,,0.501043841,0.081419624,0.419624217,74,51,3,48,169.0054,121.76,6.941,114.819,5,1.5,0.6,0.9,7.78,3.44,0.98,2.46,10,4,1,3,35.264395,13.618055,5.391714996,8.226340004,0.316195372,0.18,1.999999996,2.283856756,0.8775,3.44,0.86,1.067995825,2.35480167,10.91649269,9.822546973,4.572025052,4.716075157,1.628392484,0
Li3Mg2Sb0.97O6Mn0.03,Li3Mg2Sb0.97O6,Mn,4,0.03,298,666,477,https://doi.org/10.1016/j.jallcom.2018.09.162,,,0.501253133,0.081035923,0.42021721,74,51,3,48,169.0054,121.76,6.941,114.819,5,1.5,0.6,0.9,7.78,3.44,0.98,2.46,10,4,1,3,35.264395,13.618055,5.391714996,8.226340004,0.316195372,0.18,1.999999996,2.283856756,0.8775,3.44,0.86,1.068095238,2.354928989,10.89974937,9.820384294,4.569757728,4.709273183,1.620718463,0
Li3Mg2Sb0.965O6Mn0.035,Li3Mg2Sb0.965O6,Mn,4,0.035,298,666,477,https://doi.org/10.1016/j.jallcom.2018.09.162,,,0.501462599,0.080651901,0.420810698,74,51,3,48,169.0054,121.76,6.941,114.819,5,1.5,0.6,0.9,7.78,3.44,0.98,2.46,10,4,1,3,35.264395,13.618055,5.391714996,8.226340004,0.316195372,0.18,1.999999996,2.283856756,0.8775,3.44,0.86,1.068194735,2.355056415,10.88299206,9.818219808,4.567488508,4.702465524,1.613038028,0
Li3Mg2Sb0.96O6Mn0.04,Li3Mg2Sb0.96O6,Mn,4,0.04,298,666,477,https://doi.org/10.1016/j.jallcom.2018.09.162,,,0.501672241,0.080267559,0.421404682,74,51,3,48,169.0054,121.76,6.941,114.819,5,1.5,0.6,0.9,7.78,3.44,0.98,2.46,10,4,1,3,35.264395,13.618055,5.391714996,8.226340004,0.316195372,0.18,1.999999996,2.283856756,0.8775,3.44,0.86,1.068294314,2.355183946,10.86622074,9.816053512,4.565217391,4.695652174,1.605351171,0
Ca2Lu0.8NbO6Eu0.2,Ca2Lu0.8NbO6,Eu,3,0.2,298,616,396,https://doi.org/10.1016/j.jlumin.2020.117373,mp-1214029,,0.612244898,0.081632653,0.530612245,140,71,8,63,323.95078,174.967,15.9994,158.9676,5.6,1.8,0.6,1.2,7.31,3.44,1,2.44,11,4,1,3,31.91593147,13.618055,5.425871,8.192184,0.333789329,0.214285714,1.964285711,2.313934143,1.087,3.44,1.14,1.169469388,2.577142857,18.95918367,10.95918367,5.979591837,8.693877551,3.142857143,1.142857143
Ca2Lu0.7NbO6Eu0.3,Ca2Lu0.7NbO6,Eu,3,0.3,298,616,396,https://doi.org/10.1016/j.jlumin.2020.117373,mp-1214029,,0.618556701,0.072164948,0.546391753,140,71,8,63,323.95078,174.967,15.9994,158.9676,5.6,1.8,0.6,1.2,7.31,3.44,1,2.44,11,4,1,3,31.91593147,13.618055,5.425871,8.192184,0.333789329,0.214285714,1.964285711,2.313934143,1.087,3.44,1.14,1.171206186,2.590618557,18.42268041,11.04123711,5.917525773,8.536082474,2.958762887,1.010309278
Ca2Lu0.6NbO6Eu0.4,Ca2Lu0.6NbO6,Eu,3,0.4,298,616,396,https://doi.org/10.1016/j.jlumin.2020.117373,mp-1214029,,0.625,0.0625,0.5625,140,71,8,63,323.95078,174.967,15.9994,158.9676,5.6,1.8,0.6,1.2,7.31,3.44,1,2.44,11,4,1,3,31.91593147,13.618055,5.425871,8.192184,0.333789329,0.214285714,1.964285711,2.313934143,1.087,3.44,1.14,1.172979167,2.604375,17.875,11.125,5.854166667,8.375,2.770833333,0.875
Ca2Lu0.5NbO6Eu0.5,Ca2Lu0.5NbO6,Eu,3,0.5,298,616,396,https://doi.org/10.1016/j.jlumin.2020.117373,mp-1214029,,0.631578947,0.052631579,0.578947368,140,71,8,63,323.95078,174.967,15.9994,158.9676,5.6,1.8,0.6,1.2,7.31,3.44,1,2.44,11,4,1,3,31.91593147,13.618055,5.425871,8.192184,0.333789329,0.214285714,1.964285711,2.313934143,1.087,3.44,1.14,1.174789474,2.618421053,17.31578947,11.21052632,5.789473684,8.210526316,2.578947368,0.736842105
Ca2Lu0.4NbO6Eu0.6,Ca2Lu0.4NbO6,Eu,3,0.6,298,616,396,https://doi.org/10.1016/j.jlumin.2020.117373,mp-1214029,,0.638297872,0.042553191,0.595744681,140,71,8,63,323.95078,174.967,15.9994,158.9676,5.6,1.8,0.6,1.2,7.31,3.44,1,2.44,11,4,1,3,31.91593147,13.618055,5.425871,8.192184,0.333789329,0.214285714,1.964285711,2.313934143,1.087,3.44,1.14,1.176638298,2.632765957,16.74468085,11.29787234,5.723404255,8.042553191,2.382978723,0.595744681
Ca2Lu0.3NbO6Eu0.7,Ca2Lu0.3NbO6,Eu,3,0.7,298,616,396,https://doi.org/10.1016/j.jlumin.2020.117373,mp-1214029,,0.64516129,0.032258065,0.612903226,140,71,8,63,323.95078,174.967,15.9994,158.9676,5.6,1.8,0.6,1.2,7.31,3.44,1,2.44,11,4,1,3,31.91593147,13.618055,5.425871,8.192184,0.333789329,0.214285714,1.964285711,2.313934143,1.087,3.44,1.14,1.178526882,2.647419355,16.16129032,11.38709677,5.655913978,7.870967742,2.182795699,0.451612903
Ca2Lu0.2NbO6Eu0.8,Ca2Lu0.2NbO6,Eu,3,0.8,298,616,396,https://doi.org/10.1016/j.jlumin.2020.117373,mp-1214029,,0.652173913,0.02173913,0.630434783,140,71,8,63,323.95078,174.967,15.9994,158.9676,5.6,1.8,0.6,1.2,7.31,3.44,1,2.44,11,4,1,3,31.91593147,13.618055,5.425871,8.192184,0.333789329,0.214285714,1.964285711,2.313934143,1.087,3.44,1.14,1.180456522,2.662391304,15.56521739,11.47826087,5.586956522,7.695652174,1.97826087,0.304347826
Ca0.92WO4Eu0.08,Ca0.92WO4,Eu,3,0.08,298,614,280,https://doi.org/10.1016/j.dyepig.2017.04.037,"mp-19426,mp-1190383", icsd-60550 icsd-193491 icsd-60548 icsd-60551 icsd-15869 icsd-155423 icsd-193047 icsd-15586 icsd-60549 icsd-18135 icsd-77335 icsd-157428 icsd-291535 icsd-60547 icsd-155791 icsd-238259 icsd-238258,0.675675676,0.155405405,0.52027027,102,74,8,66,239.9174,183.84,15.9994,167.8406,3.75,1.8,0.6,1.2,6.8,3.44,1,2.44,10,4,2,2,27.59524047,13.618055,6.11315547,7.50489953,0.358823529,0.319999999,2.66666666,2.352131372,1.087,3.44,1.14,1.158018018,2.878378378,21.01351351,12.13513514,5.972972973,8.621621622,4.054054054,2.364864865
Ca0.92W0.9Mo0.1O4Eu0.08,Ca0.92W0.9Mo0.1O4,Eu,3,0.08,298,614,280,https://doi.org/10.1016/j.dyepig.2017.04.037,"mp-19426,mp-1190383", icsd-60550 icsd-193491 icsd-60548 icsd-60551 icsd-15869 icsd-155423 icsd-193047 icsd-15586 icsd-60549 icsd-18135 icsd-77335 icsd-157428 icsd-291535 icsd-60547 icsd-155791 icsd-238259 icsd-238258,0.675675676,0.016891892,0.658783784,144,74,8,66,335.8574,183.84,15.9994,167.8406,5.2,1.8,0.6,1.2,8.96,3.44,1,2.44,15,5,2,3,34.68767047,13.618055,6.11315547,7.50489953,0.272321428,0.23076923,2.884615379,2.332343055,1.087,3.44,1.14,1.158158784,2.875,20.47297297,12.13513514,5.922297297,8.52027027,3.902027027,2.128378378
Ca0.92W0.7Mo0.3O4Eu0.08,Ca0.92W0.7Mo0.3O4,Eu,3,0.08,298,614,280,https://doi.org/10.1016/j.dyepig.2017.04.037,"mp-19426,mp-1190383", icsd-60550 icsd-193491 icsd-60548 icsd-60551 icsd-15869 icsd-155423 icsd-193047 icsd-15586 icsd-60549 icsd-18135 icsd-77335 icsd-157428 icsd-291535 icsd-60547 icsd-155791 icsd-238259 icsd-238258,0.675675676,0.050675676,0.625,144,74,8,66,335.8574,183.84,15.9994,167.8406,5.2,1.8,0.6,1.2,8.96,3.44,1,2.44,15,5,2,3,34.68767047,13.618055,6.11315547,7.50489953,0.272321428,0.23076923,2.884615379,2.332343055,1.087,3.44,1.14,1.158440315,2.868243243,19.39189189,12.13513514,5.820945946,8.317567568,3.597972973,1.655405405
Ca0.92W0.4Mo0.6O4Eu0.08,Ca0.92W0.4Mo0.6O4,Eu,3,0.08,298,614,280,https://doi.org/10.1016/j.dyepig.2017.04.037,"mp-19426,mp-1190383", icsd-60550 icsd-193491 icsd-60548 icsd-60551 icsd-15869 icsd-155423 icsd-193047 icsd-15586 icsd-60549 icsd-18135 icsd-77335 icsd-157428 icsd-291535 icsd-60547 icsd-155791 icsd-238259 icsd-238258,0.675675676,0.067567568,0.608108108,144,74,8,66,335.8574,183.84,15.9994,167.8406,5.2,1.8,0.6,1.2,8.96,3.44,1,2.44,15,5,2,3,34.68767047,13.618055,6.11315547,7.50489953,0.272321428,0.23076923,2.884615379,2.332343055,1.087,3.44,1.14,1.158862613,2.858108108,17.77027027,12.13513514,5.668918919,8.013513514,3.141891892,0.945945946
Ca0.92W0.2Mo0.8O4Eu0.08,Ca0.92W0.2Mo0.8O4,Eu,3,0.08,298,614,280,https://doi.org/10.1016/j.dyepig.2017.04.037,"mp-19426,mp-1190383", icsd-60550 icsd-193491 icsd-60548 icsd-60551 icsd-15869 icsd-155423 icsd-193047 icsd-15586 icsd-60549 icsd-18135 icsd-77335 icsd-157428 icsd-291535 icsd-60547 icsd-155791 icsd-238259 icsd-238258,0.675675676,0.033783784,0.641891892,144,74,8,66,335.8574,183.84,15.9994,167.8406,5.2,1.8,0.6,1.2,8.96,3.44,1,2.44,15,5,2,3,34.68767047,13.618055,6.11315547,7.50489953,0.272321428,0.23076923,2.884615379,2.332343055,1.087,3.44,1.14,1.159144144,2.851351351,16.68918919,12.13513514,5.567567568,7.810810811,2.837837838,0.472972973
Ca0.92MoO4Eu0.08,Ca0.92MoO4,Eu,3,0.08,298,614,280,https://doi.org/10.1016/j.dyepig.2017.04.037,mp-19330, icsd-23699 icsd-60558 icsd-193793 icsd-183446 icsd-60557 icsd-194078 icsd-60554 icsd-60553 icsd-417513 icsd-183447 icsd-62219 icsd-60552 icsd-22351 icsd-194079 icsd-60556 icsd-60555 icsd-77334,0.675675676,0.155405405,0.52027027,70,42,8,34,152.0174,95.94,15.9994,79.9406,3.85,1.8,0.6,1.2,6.6,3.44,1,2.44,11,5,2,3,26.82364047,13.618055,6.11315547,7.50489953,0.369696969,0.311688311,2.85714285,2.171677143,1.087,3.44,1.14,1.159425676,2.844594595,15.60810811,12.13513514,5.466216216,7.608108108,2.533783784,0
Lu2O2STb0.02,Lu2O2S,Tb,3,0.02,298,545,280,https://doi.org/10.1039/C6CE01441K,mp-12673, icsd-109336,0.4,0.2,0.2,95,71,8,63,223.0314,174.967,15.9994,158.9676,3.35,1.75,0.6,1.15,7.29,3.44,1.27,2.17,9,4,1,3,29.403936,13.618055,5.425871,8.192184,0.297668038,0.343283581,2.686567156,2.347698947,1.063,3.01,1.001,1.0804,2.4,34.8,10.8,7.6,13.2,8.4,5.6
Lu2O2SEu0.03,Lu2O2S,Eu,3,0.03,298,626,280,https://doi.org/10.1039/C6CE01441K,mp-12673, icsd-109336,0.4,0.2,0.2,95,71,8,63,223.0314,174.967,15.9994,158.9676,3.35,1.75,0.6,1.15,7.29,3.44,1.27,2.17,9,4,1,3,29.403936,13.618055,5.425871,8.192184,0.297668038,0.343283581,2.686567156,2.347698947,1.087,3.01,1.001,1.0804,2.4,34.8,10.8,7.6,13.2,8.4,5.6
CaWO4Eu0.01,CaWO4,Eu,3,0.01,298,415,276,https://doi.org/10.1039/C6RA01862A,"mp-19426,mp-1190383", icsd-60550 icsd-193491 icsd-60548 icsd-60551 icsd-15869 icsd-155423 icsd-193047 icsd-15586 icsd-60549 icsd-18135 icsd-77335 icsd-157428 icsd-291535 icsd-60547 icsd-155791 icsd-238259 icsd-238258,0.666666667,0.166666667,0.5,102,74,8,66,239.9174,183.84,15.9994,167.8406,3.75,1.8,0.6,1.2,6.8,3.44,1,2.44,10,4,2,2,27.59524047,13.618055,6.11315547,7.50489953,0.358823529,0.319999999,2.66666666,2.352131372,1.087,3.44,1.14,1.157777778,2.853333333,21,12,6,8.666666667,4,2.333333333
CaWO4Eu0.02,CaWO4,Eu,3,0.02,298,415,276,https://doi.org/10.1039/C6RA01862A,"mp-19426,mp-1190383", icsd-60550 icsd-193491 icsd-60548 icsd-60551 icsd-15869 icsd-155423 icsd-193047 icsd-15586 icsd-60549 icsd-18135 icsd-77335 icsd-157428 icsd-291535 icsd-60547 icsd-155791 icsd-238259 icsd-238258,0.666666667,0.166666667,0.5,102,74,8,66,239.9174,183.84,15.9994,167.8406,3.75,1.8,0.6,1.2,6.8,3.44,1,2.44,10,4,2,2,27.59524047,13.618055,6.11315547,7.50489953,0.358823529,0.319999999,2.66666666,2.352131372,1.087,3.44,1.14,1.157777778,2.853333333,21,12,6,8.666666667,4,2.333333333
CaWO4Eu0.04,CaWO4,Eu,3,0.04,298,617,276,https://doi.org/10.1039/C6RA01862A,"mp-19426,mp-1190383", icsd-60550 icsd-193491 icsd-60548 icsd-60551 icsd-15869 icsd-155423 icsd-193047 icsd-15586 icsd-60549 icsd-18135 icsd-77335 icsd-157428 icsd-291535 icsd-60547 icsd-155791 icsd-238259 icsd-238258,0.666666667,0.166666667,0.5,102,74,8,66,239.9174,183.84,15.9994,167.8406,3.75,1.8,0.6,1.2,6.8,3.44,1,2.44,10,4,2,2,27.59524047,13.618055,6.11315547,7.50489953,0.358823529,0.319999999,2.66666666,2.352131372,1.087,3.44,1.14,1.157777778,2.853333333,21,12,6,8.666666667,4,2.333333333
CaWO4Eu0.06,CaWO4,Eu,3,0.06,298,617,276,https://doi.org/10.1039/C6RA01862A,"mp-19426,mp-1190383", icsd-60550 icsd-193491 icsd-60548 icsd-60551 icsd-15869 icsd-155423 icsd-193047 icsd-15586 icsd-60549 icsd-18135 icsd-77335 icsd-157428 icsd-291535 icsd-60547 icsd-155791 icsd-238259 icsd-238258,0.666666667,0.166666667,0.5,102,74,8,66,239.9174,183.84,15.9994,167.8406,3.75,1.8,0.6,1.2,6.8,3.44,1,2.44,10,4,2,2,27.59524047,13.618055,6.11315547,7.50489953,0.358823529,0.319999999,2.66666666,2.352131372,1.087,3.44,1.14,1.157777778,2.853333333,21,12,6,8.666666667,4,2.333333333
CaWO4Eu0.08,CaWO4,Eu,3,0.08,298,617,276,https://doi.org/10.1039/C6RA01862A,"mp-19426,mp-1190383", icsd-60550 icsd-193491 icsd-60548 icsd-60551 icsd-15869 icsd-155423 icsd-193047 icsd-15586 icsd-60549 icsd-18135 icsd-77335 icsd-157428 icsd-291535 icsd-60547 icsd-155791 icsd-238259 icsd-238258,0.666666667,0.166666667,0.5,102,74,8,66,239.9174,183.84,15.9994,167.8406,3.75,1.8,0.6,1.2,6.8,3.44,1,2.44,10,4,2,2,27.59524047,13.618055,6.11315547,7.50489953,0.358823529,0.319999999,2.66666666,2.352131372,1.087,3.44,1.14,1.157777778,2.853333333,21,12,6,8.666666667,4,2.333333333
CaWO4Eu0.12,CaWO4,Eu,3,0.12,298,617,276,https://doi.org/10.1039/C6RA01862A,"mp-19426,mp-1190383", icsd-60550 icsd-193491 icsd-60548 icsd-60551 icsd-15869 icsd-155423 icsd-193047 icsd-15586 icsd-60549 icsd-18135 icsd-77335 icsd-157428 icsd-291535 icsd-60547 icsd-155791 icsd-238259 icsd-238258,0.666666667,0.166666667,0.5,102,74,8,66,239.9174,183.84,15.9994,167.8406,3.75,1.8,0.6,1.2,6.8,3.44,1,2.44,10,4,2,2,27.59524047,13.618055,6.11315547,7.50489953,0.358823529,0.319999999,2.66666666,2.352131372,1.087,3.44,1.14,1.157777778,2.853333333,21,12,6,8.666666667,4,2.333333333
CaWO4Eu0.2,CaWO4,Eu,3,0.2,298,617,276,https://doi.org/10.1039/C6RA01862A,"mp-19426,mp-1190383", icsd-60550 icsd-193491 icsd-60548 icsd-60551 icsd-15869 icsd-155423 icsd-193047 icsd-15586 icsd-60549 icsd-18135 icsd-77335 icsd-157428 icsd-291535 icsd-60547 icsd-155791 icsd-238259 icsd-238258,0.666666667,0.166666667,0.5,102,74,8,66,239.9174,183.84,15.9994,167.8406,3.75,1.8,0.6,1.2,6.8,3.44,1,2.44,10,4,2,2,27.59524047,13.618055,6.11315547,7.50489953,0.358823529,0.319999999,2.66666666,2.352131372,1.087,3.44,1.14,1.157777778,2.853333333,21,12,6,8.666666667,4,2.333333333
CaWO4Tb0.01,CaWO4,Tb,3,0.01,298,415,264,https://doi.org/10.1039/C6RA01862A,"mp-19426,mp-1190383", icsd-60550 icsd-193491 icsd-60548 icsd-60551 icsd-15869 icsd-155423 icsd-193047 icsd-15586 icsd-60549 icsd-18135 icsd-77335 icsd-157428 icsd-291535 icsd-60547 icsd-155791 icsd-238259 icsd-238258,0.666666667,0.166666667,0.5,102,74,8,66,239.9174,183.84,15.9994,167.8406,3.75,1.8,0.6,1.2,6.8,3.44,1,2.44,10,4,2,2,27.59524047,13.618055,6.11315547,7.50489953,0.358823529,0.319999999,2.66666666,2.352131372,1.063,3.44,1.14,1.157777778,2.853333333,21,12,6,8.666666667,4,2.333333333
CaWO4Tb0.02,CaWO4,Tb,3,0.02,298,546,264,https://doi.org/10.1039/C6RA01862A,"mp-19426,mp-1190383", icsd-60550 icsd-193491 icsd-60548 icsd-60551 icsd-15869 icsd-155423 icsd-193047 icsd-15586 icsd-60549 icsd-18135 icsd-77335 icsd-157428 icsd-291535 icsd-60547 icsd-155791 icsd-238259 icsd-238258,0.666666667,0.166666667,0.5,102,74,8,66,239.9174,183.84,15.9994,167.8406,3.75,1.8,0.6,1.2,6.8,3.44,1,2.44,10,4,2,2,27.59524047,13.618055,6.11315547,7.50489953,0.358823529,0.319999999,2.66666666,2.352131372,1.063,3.44,1.14,1.157777778,2.853333333,21,12,6,8.666666667,4,2.333333333
CaWO4Tb0.04,CaWO4,Tb,3,0.04,298,546,264,https://doi.org/10.1039/C6RA01862A,"mp-19426,mp-1190383", icsd-60550 icsd-193491 icsd-60548 icsd-60551 icsd-15869 icsd-155423 icsd-193047 icsd-15586 icsd-60549 icsd-18135 icsd-77335 icsd-157428 icsd-291535 icsd-60547 icsd-155791 icsd-238259 icsd-238258,0.666666667,0.166666667,0.5,102,74,8,66,239.9174,183.84,15.9994,167.8406,3.75,1.8,0.6,1.2,6.8,3.44,1,2.44,10,4,2,2,27.59524047,13.618055,6.11315547,7.50489953,0.358823529,0.319999999,2.66666666,2.352131372,1.063,3.44,1.14,1.157777778,2.853333333,21,12,6,8.666666667,4,2.333333333
CaWO4Tb0.06,CaWO4,Tb,3,0.06,298,546,264,https://doi.org/10.1039/C6RA01862A,"mp-19426,mp-1190383", icsd-60550 icsd-193491 icsd-60548 icsd-60551 icsd-15869 icsd-155423 icsd-193047 icsd-15586 icsd-60549 icsd-18135 icsd-77335 icsd-157428 icsd-291535 icsd-60547 icsd-155791 icsd-238259 icsd-238258,0.666666667,0.166666667,0.5,102,74,8,66,239.9174,183.84,15.9994,167.8406,3.75,1.8,0.6,1.2,6.8,3.44,1,2.44,10,4,2,2,27.59524047,13.618055,6.11315547,7.50489953,0.358823529,0.319999999,2.66666666,2.352131372,1.063,3.44,1.14,1.157777778,2.853333333,21,12,6,8.666666667,4,2.333333333
CaWO4Tb0.08,CaWO4,Tb,3,0.08,298,546,264,https://doi.org/10.1039/C6RA01862A,"mp-19426,mp-1190383", icsd-60550 icsd-193491 icsd-60548 icsd-60551 icsd-15869 icsd-155423 icsd-193047 icsd-15586 icsd-60549 icsd-18135 icsd-77335 icsd-157428 icsd-291535 icsd-60547 icsd-155791 icsd-238259 icsd-238258,0.666666667,0.166666667,0.5,102,74,8,66,239.9174,183.84,15.9994,167.8406,3.75,1.8,0.6,1.2,6.8,3.44,1,2.44,10,4,2,2,27.59524047,13.618055,6.11315547,7.50489953,0.358823529,0.319999999,2.66666666,2.352131372,1.063,3.44,1.14,1.157777778,2.853333333,21,12,6,8.666666667,4,2.333333333
CaWO4Tb0.1,CaWO4,Tb,3,0.1,298,546,264,https://doi.org/10.1039/C6RA01862A,"mp-19426,mp-1190383", icsd-60550 icsd-193491 icsd-60548 icsd-60551 icsd-15869 icsd-155423 icsd-193047 icsd-15586 icsd-60549 icsd-18135 icsd-77335 icsd-157428 icsd-291535 icsd-60547 icsd-155791 icsd-238259 icsd-238258,0.666666667,0.166666667,0.5,102,74,8,66,239.9174,183.84,15.9994,167.8406,3.75,1.8,0.6,1.2,6.8,3.44,1,2.44,10,4,2,2,27.59524047,13.618055,6.11315547,7.50489953,0.358823529,0.319999999,2.66666666,2.352131372,1.063,3.44,1.14,1.157777778,2.853333333,21,12,6,8.666666667,4,2.333333333
Li6Lu0.97B3O9Ce0.03,Li6Lu0.97B3O9,Ce,3,0.03,298,400,350,https://doi.org/10.1039/C4RA12538J,,,0.474433316,0.051133368,0.423299947,87,71,3,68,208.7184,174.967,6.941,168.026,4.65,1.75,0.6,1.15,7.73,3.44,0.98,2.46,7,4,1,3,32.73366,13.618055,5.391714996,8.226340004,0.318240621,0.247311827,1.505376341,2.399062069,1.15,3.44,1.001,0.998469689,2.329567739,9.165524512,10.11649974,4.092778071,3.283078545,1.073800738,0.715867159
Ca9Bi0.92P7O28Ce0.08,Ca9Bi0.92P7O28,Ce,3,0.08,298,370,292,https://doi.org/10.1039/C5TC00927H,,,0.623330365,0.020480855,0.60284951,126,83,8,75,296.031562,208.9804,15.9994,192.981,5,1.8,0.6,1.2,8.65,3.44,1,2.44,12,4,2,2,37.50341247,13.618055,6.11315547,7.50489953,0.282080925,0.24,2.399999995,2.349456841,1.15,2.815,1.14,1.120707925,2.727257346,13.03116652,13.01869991,5.276936776,6.853072128,0.614425646,0.286731968
Ca3Y0.5Ga3B4O15Tb0.5,Ca3Y0.5Ga3B4O15,Tb,3,0.5,298,542,369,https://doi.org/10.1039/C6DT04304F,mp-695475,,0.588235294,0.019607843,0.568627451,103,39,5,34,225.51725,88.90585,10.811,78.09485,6.35,1.8,0.6,1.2,9.51,3.44,1,2.44,9,4,1,3,40.24579147,13.618055,5.999302,7.618753,0.256572029,0.188976378,1.417322832,2.189487864,1.063,3.44,1.04,1.049411765,2.698039216,12.25490196,13.2745098,5.058823529,5.803921569,1.392156863,0
Ca3Y0.7Ga3B4O15Eu0.3,Ca3Y0.7Ga3B4O15,Eu,3,0.3,298,619,369,https://doi.org/10.1039/C6DT04304F,mp-695475,,0.583657588,0.027237354,0.556420233,103,39,5,34,225.51725,88.90585,10.811,78.09485,6.35,1.8,0.6,1.2,9.51,3.44,1,2.44,9,4,1,3,40.24579147,13.618055,5.999302,7.618753,0.256572029,0.188976378,1.417322832,2.189487864,1.087,3.44,1.04,1.049338521,2.686536965,12.46303502,13.19455253,5.097276265,5.898832685,1.46692607,0
GdF3Dy0.02,GdF3,Dy,3,0.02,298,475,272,https://doi.org/10.1039/C6CP03989H,mp-972965,,0.75,0.25,0.5,73,64,9,55,176.2484032,157.25,18.9984032,138.2515968,2.3,1.8,0.5,1.3,5.18,3.98,1.2,2.78,6,5,1,4,23.57262,17.42282,6.1498,11.27302,0.536679536,0.565217389,2.608695641,2.414361687,1.052,3.98,1.075,0.7975,3.285,22.75,13.5,6,9.75,5.25,1.75
GdF3Dy0.02,GdF3,Dy,3,0.02,298,475,386,https://doi.org/10.1039/C6CP03989H,mp-972965,,0.75,0.25,0.5,73,64,9,55,176.2484032,157.25,18.9984032,138.2515968,2.3,1.8,0.5,1.3,5.18,3.98,1.2,2.78,6,5,1,4,23.57262,17.42282,6.1498,11.27302,0.536679536,0.565217389,2.608695641,2.414361687,1.052,3.98,1.075,0.7975,3.285,22.75,13.5,6,9.75,5.25,1.75
GdF3Tb0.03,GdF3,Tb,3,0.03,298,542,272,https://doi.org/10.1039/C6CP03989H,mp-972965,,0.75,0.25,0.5,73,64,9,55,176.2484032,157.25,18.9984032,138.2515968,2.3,1.8,0.5,1.3,5.18,3.98,1.2,2.78,6,5,1,4,23.57262,17.42282,6.1498,11.27302,0.536679536,0.565217389,2.608695641,2.414361687,1.063,3.98,1.075,0.7975,3.285,22.75,13.5,6,9.75,5.25,1.75
GdF3Tb0.03,GdF3,Tb,3,0.03,298,542,349,https://doi.org/10.1039/C6CP03989H,mp-972965,,0.75,0.25,0.5,73,64,9,55,176.2484032,157.25,18.9984032,138.2515968,2.3,1.8,0.5,1.3,5.18,3.98,1.2,2.78,6,5,1,4,23.57262,17.42282,6.1498,11.27302,0.536679536,0.565217389,2.608695641,2.414361687,1.063,3.98,1.075,0.7975,3.285,22.75,13.5,6,9.75,5.25,1.75
GdF3Tb0.02,GdF3,Tb,3,0.02,298,542,272,https://doi.org/10.1039/C6CP03989H,mp-972965,,0.75,0.25,0.5,73,64,9,55,176.2484032,157.25,18.9984032,138.2515968,2.3,1.8,0.5,1.3,5.18,3.98,1.2,2.78,6,5,1,4,23.57262,17.42282,6.1498,11.27302,0.536679536,0.565217389,2.608695641,2.414361687,1.063,3.98,1.075,0.7975,3.285,22.75,13.5,6,9.75,5.25,1.75
GdF3Eu0.03,GdF3,Eu,3,0.03,298,591,272,https://doi.org/10.1039/C6CP03989H,mp-972965,,0.75,0.25,0.5,73,64,9,55,176.2484032,157.25,18.9984032,138.2515968,2.3,1.8,0.5,1.3,5.18,3.98,1.2,2.78,6,5,1,4,23.57262,17.42282,6.1498,11.27302,0.536679536,0.565217389,2.608695641,2.414361687,1.087,3.98,1.075,0.7975,3.285,22.75,13.5,6,9.75,5.25,1.75
Ba2YB2O6ClBi0.0005,Ba2YB2O6Cl,Bi,3,0.0005,298,490,336,https://doi.org/10.1021/acs.jpcc.7b00019,mp-866310, icsd-262072,0.5,0.083333333,0.416666667,125,56,5,51,288.49625,137.327,10.811,126.516,6.4,2.15,0.6,1.55,10.75,3.44,0.89,2.55,13,5,1,4,46.3126316,13.618055,5.2116646,8.4063904,0.237209302,0.2421875,2.031249997,2.30797,1.17,3.3,1.04,1.098333333,2.573333333,18.83333333,12.16666667,6,8.583333333,4.25,0
Ba2YB2O6ClBi0.001,Ba2YB2O6Cl,Bi,3,0.001,298,490,336,https://doi.org/10.1021/acs.jpcc.7b00019,mp-866310, icsd-262072,0.5,0.083333333,0.416666667,125,56,5,51,288.49625,137.327,10.811,126.516,6.4,2.15,0.6,1.55,10.75,3.44,0.89,2.55,13,5,1,4,46.3126316,13.618055,5.2116646,8.4063904,0.237209302,0.2421875,2.031249997,2.30797,1.17,3.3,1.04,1.098333333,2.573333333,18.83333333,12.16666667,6,8.583333333,4.25,0
Ba2YB2O6ClBi0.002,Ba2YB2O6Cl,Bi,3,0.002,298,490,336,https://doi.org/10.1021/acs.jpcc.7b00019,mp-866310, icsd-262072,0.5,0.083333333,0.416666667,125,56,5,51,288.49625,137.327,10.811,126.516,6.4,2.15,0.6,1.55,10.75,3.44,0.89,2.55,13,5,1,4,46.3126316,13.618055,5.2116646,8.4063904,0.237209302,0.2421875,2.031249997,2.30797,1.17,3.3,1.04,1.098333333,2.573333333,18.83333333,12.16666667,6,8.583333333,4.25,0
Ba2YB2O6ClBi0.005,Ba2YB2O6Cl,Bi,3,0.005,298,490,336,https://doi.org/10.1021/acs.jpcc.7b00019,mp-866310, icsd-262072,0.5,0.083333333,0.416666667,125,56,5,51,288.49625,137.327,10.811,126.516,6.4,2.15,0.6,1.55,10.75,3.44,0.89,2.55,13,5,1,4,46.3126316,13.618055,5.2116646,8.4063904,0.237209302,0.2421875,2.031249997,2.30797,1.17,3.3,1.04,1.098333333,2.573333333,18.83333333,12.16666667,6,8.583333333,4.25,0
NaGdF4Tb0.04,NaGdF4,Tb,3,0.04,298,542,380,https://doi.org/10.1039/C5CE01118C,mp-1221034,,0.666666667,0.166666667,0.5,84,64,9,55,199.2381725,157.25,18.9984032,138.2515968,4.1,1.8,0.5,1.3,6.11,3.98,0.93,3.05,7,5,1,4,28.71169696,17.42282,5.13907696,12.28374304,0.499181669,0.31707317,1.707317069,2.371883005,1.063,3.98,1.075,0.8425,3.008333333,18.5,12,5.5,8.333333333,3.5,1.166666667
NaGdF4Eu0.07,NaGdF4,Eu,3,0.07,298,615,396,https://doi.org/10.1039/C5CE01118C,mp-1221034,,0.666666667,0.166666667,0.5,84,64,9,55,199.2381725,157.25,18.9984032,138.2515968,4.1,1.8,0.5,1.3,6.11,3.98,0.93,3.05,7,5,1,4,28.71169696,17.42282,5.13907696,12.28374304,0.499181669,0.31707317,1.707317069,2.371883005,1.087,3.98,1.075,0.8425,3.008333333,18.5,12,5.5,8.333333333,3.5,1.166666667
NaBa0.95BO3Dy0.05,NaBa0.95BO3,Dy,3,0.05,298,576,348,https://doi.org/10.1016/j.materresbull.2015.08.007,mp-6660, icsd-192562 icsd-250086 icsd-80110,0.504201681,0.159663866,0.344537815,80,56,5,51,187.1271693,137.327,10.811,126.516,5.4,2.15,0.6,1.55,7.3,3.44,0.89,2.55,8,4,1,3,32.26681556,13.618055,5.13907696,8.47897804,0.349315068,0.287037037,1.481481479,2.339089616,1.052,3.44,1.16,1.137058824,2.375714286,15.66386555,10.7394958,5.445378151,7.025210084,3.193277311,0
NaBa0.93BO3Dy0.07,NaBa0.93BO3,Dy,3,0.07,298,576,348,https://doi.org/10.1016/j.materresbull.2015.08.007,mp-6660, icsd-192562 icsd-250086 icsd-80110,0.505902192,0.15682968,0.349072513,80,56,5,51,187.1271693,137.327,10.811,126.516,5.4,2.15,0.6,1.55,7.3,3.44,0.89,2.55,8,4,1,3,32.26681556,13.618055,5.13907696,8.47897804,0.349315068,0.287037037,1.481481479,2.339089616,1.052,3.44,1.16,1.135868465,2.380725126,15.52782462,10.76897133,5.423271501,6.967959528,3.136593592,0
NaBa0.98BO3K0.01Dy0.01,NaBa0.98BO3K0.01,Dy,3,0.01,298,576,348,https://doi.org/10.1016/j.materresbull.2015.08.007,mp-6660, icsd-192562 icsd-250086 icsd-80110,0.500834725,0.001669449,0.499165275,99,56,5,51,226.2254693,137.327,10.811,126.516,7.6,2.2,0.6,1.6,8.12,3.44,0.82,2.62,9,4,1,3,36.60747929,13.618055,4.34066373,9.27739127,0.322660098,0.210526316,1.184210525,2.28510575,1.052,3.44,1.16,1.139465776,2.365676127,15.87145242,10.67946578,5.480801336,7.118530885,3.2721202,0
NaBa0.94BO3K0.03Dy0.03,NaBa0.94BO3K0.03,Dy,3,0.03,298,576,348,https://doi.org/10.1016/j.materresbull.2015.08.007,mp-6660, icsd-192562 icsd-250086 icsd-80110,0.502512563,0.005025126,0.497487437,99,56,5,51,226.2254693,137.327,10.811,126.516,7.6,2.2,0.6,1.6,8.12,3.44,0.82,2.62,9,4,1,3,36.60747929,13.618055,4.34066373,9.27739127,0.322660098,0.210526316,1.184210525,2.28510575,1.052,3.44,1.16,1.13839196,2.37038526,15.61306533,10.70519263,5.442211055,7.021775544,3.149078727,0
NaBa0.9BO3K0.05Dy0.05,NaBa0.9BO3K0.05,Dy,3,0.05,298,576,348,https://doi.org/10.1016/j.materresbull.2015.08.007,mp-6660, icsd-192562 icsd-250086 icsd-80110,0.504201681,0.008403361,0.495798319,99,56,5,51,226.2254693,137.327,10.811,126.516,7.6,2.2,0.6,1.6,8.12,3.44,0.82,2.62,9,4,1,3,36.60747929,13.618055,4.34066373,9.27739127,0.322660098,0.210526316,1.184210525,2.28510575,1.052,3.44,1.16,1.137310924,2.37512605,15.35294118,10.73109244,5.403361345,6.924369748,3.025210084,0
NaBa0.86BO3K0.07Dy0.07,NaBa0.86BO3K0.07,Dy,3,0.07,298,576,348,https://doi.org/10.1016/j.materresbull.2015.08.007,mp-6660, icsd-192562 icsd-250086 icsd-80110,0.505902192,0.011804384,0.494097808,99,56,5,51,226.2254693,137.327,10.811,126.516,7.6,2.2,0.6,1.6,8.12,3.44,0.82,2.62,9,4,1,3,36.60747929,13.618055,4.34066373,9.27739127,0.322660098,0.210526316,1.184210525,2.28510575,1.052,3.44,1.16,1.136222597,2.37989882,15.09106239,10.75716695,5.364249578,6.826306914,2.900505902,0
NaBa0.82BO3K0.09Dy0.09,NaBa0.82BO3K0.09,Dy,3,0.09,298,576,348,https://doi.org/10.1016/j.materresbull.2015.08.007,mp-6660, icsd-192562 icsd-250086 icsd-80110,0.507614213,0.015228426,0.492385787,99,56,5,51,226.2254693,137.327,10.811,126.516,7.6,2.2,0.6,1.6,8.12,3.44,0.82,2.62,9,4,1,3,36.60747929,13.618055,4.34066373,9.27739127,0.322660098,0.210526316,1.184210525,2.28510575,1.052,3.44,1.16,1.135126904,2.384703892,14.82741117,10.78341794,5.324873096,6.727580372,2.774957699,0
Sr3Gd0.995P3O12Dy0.005,Sr3Gd0.995P3O12,Dy,3,0.005,298,483,387,https://doi.org/10.1016/j.jlumin.2014.10.034,,,0.631745196,0.052382206,0.57936299,125,64,8,56,291.843162,157.25,15.9994,141.2506,5.4,2,0.6,1.4,7.78,3.44,0.95,2.49,10,4,1,3,35.94940845,13.618055,5.69486745,7.92318755,0.320051413,0.259259259,1.851851848,2.334745296,1.052,2.815,1.075,1.147650698,2.731982101,16.77704659,12.94998684,5.682548039,8.048433798,2.679389313,0.366675441
Sr3Gd0.99P3O12Dy0.01,Sr3Gd0.99P3O12,Dy,3,0.01,298,483,387,https://doi.org/10.1016/j.jlumin.2014.10.034,,,0.631911532,0.052132701,0.579778831,125,64,8,56,291.843162,157.25,15.9994,141.2506,5.4,2,0.6,1.4,7.78,3.44,0.95,2.49,10,4,1,3,35.94940845,13.618055,5.69486745,7.92318755,0.320051413,0.259259259,1.851851848,2.334745296,1.052,2.815,1.075,1.147669826,2.732385466,16.76461295,12.95260664,5.680884676,8.044233807,2.674565561,0.36492891
Sr3Gd0.98P3O12Dy0.02,Sr3Gd0.98P3O12,Dy,3,0.02,298,483,387,https://doi.org/10.1016/j.jlumin.2014.10.034,,,0.632244468,0.051633298,0.58061117,125,64,8,56,291.843162,157.25,15.9994,141.2506,5.4,2,0.6,1.4,7.78,3.44,0.95,2.49,10,4,1,3,35.94940845,13.618055,5.69486745,7.92318755,0.320051413,0.259259259,1.851851848,2.334745296,1.052,2.815,1.075,1.147708114,2.733192835,16.73972603,12.95785037,5.677555321,8.035827187,2.664910432,0.361433087
Sr3Gd0.97P3O12Dy0.03,Sr3Gd0.97P3O12,Dy,3,0.03,298,483,387,https://doi.org/10.1016/j.jlumin.2014.10.034,,,0.632577754,0.051133368,0.581444386,125,64,8,56,291.843162,157.25,15.9994,141.2506,5.4,2,0.6,1.4,7.78,3.44,0.95,2.49,10,4,1,3,35.94940845,13.618055,5.69486745,7.92318755,0.320051413,0.259259259,1.851851848,2.334745296,1.052,2.815,1.075,1.147746442,2.734001054,16.71481286,12.96309963,5.674222457,8.027411703,2.655245124,0.357933579
Sr3Gd0.95P3O12Dy0.05,Sr3Gd0.95P3O12,Dy,3,0.05,298,483,387,https://doi.org/10.1016/j.jlumin.2014.10.034,,,0.633245383,0.050131926,0.583113456,125,64,8,56,291.843162,157.25,15.9994,141.2506,5.4,2,0.6,1.4,7.78,3.44,0.95,2.49,10,4,1,3,35.94940845,13.618055,5.69486745,7.92318755,0.320051413,0.259259259,1.851851848,2.334745296,1.052,2.815,1.075,1.147823219,2.735620053,16.66490765,12.97361478,5.667546174,8.01055409,2.635883905,0.350923483
Sr3Gd0.92P3O12Dy0.08,Sr3Gd0.92P3O12,Dy,3,0.08,298,483,387,https://doi.org/10.1016/j.jlumin.2014.10.034,,,0.634249471,0.048625793,0.585623679,125,64,8,56,291.843162,157.25,15.9994,141.2506,5.4,2,0.6,1.4,7.78,3.44,0.95,2.49,10,4,1,3,35.94940845,13.618055,5.69486745,7.92318755,0.320051413,0.259259259,1.851851848,2.334745296,1.052,2.815,1.075,1.147938689,2.738054968,16.58985201,12.98942918,5.657505285,7.985200846,2.606765328,0.34038055
Ba3BiP3O12Dy0.005,Ba3BiP3O12,Dy,3,0.005,298,575,348,https://doi.org/10.1016/j.jallcom.2011.11.114,,,0.631578947,0.052631579,0.578947368,162,83,8,75,393.280562,208.9804,15.9994,192.981,5.35,2.15,0.6,1.55,8.54,3.44,0.89,2.55,12,4,2,2,36.6019216,13.618055,5.2116646,8.4063904,0.298594847,0.289719626,2.24299065,2.42765779,1.052,2.815,1.035,1.172368421,2.765263158,20.63157895,13.57894737,6,9.157894737,4.736842105,0.736842105
Ba3BiP3O12Dy0.01,Ba3BiP3O12,Dy,3,0.01,298,575,348,https://doi.org/10.1016/j.jallcom.2011.11.114,,,0.631578947,0.052631579,0.578947368,162,83,8,75,393.280562,208.9804,15.9994,192.981,5.35,2.15,0.6,1.55,8.54,3.44,0.89,2.55,12,4,2,2,36.6019216,13.618055,5.2116646,8.4063904,0.298594847,0.289719626,2.24299065,2.42765779,1.052,2.815,1.035,1.172368421,2.765263158,20.63157895,13.57894737,6,9.157894737,4.736842105,0.736842105
Ba3BiP3O12Dy0.03,Ba3BiP3O12,Dy,3,0.03,298,575,348,https://doi.org/10.1016/j.jallcom.2011.11.114,,,0.631578947,0.052631579,0.578947368,162,83,8,75,393.280562,208.9804,15.9994,192.981,5.35,2.15,0.6,1.55,8.54,3.44,0.89,2.55,12,4,2,2,36.6019216,13.618055,5.2116646,8.4063904,0.298594847,0.289719626,2.24299065,2.42765779,1.052,2.815,1.035,1.172368421,2.765263158,20.63157895,13.57894737,6,9.157894737,4.736842105,0.736842105
Ba3BiP3O12Dy0.05,Ba3BiP3O12,Dy,3,0.05,298,575,348,https://doi.org/10.1016/j.jallcom.2011.11.114,,,0.631578947,0.052631579,0.578947368,162,83,8,75,393.280562,208.9804,15.9994,192.981,5.35,2.15,0.6,1.55,8.54,3.44,0.89,2.55,12,4,2,2,36.6019216,13.618055,5.2116646,8.4063904,0.298594847,0.289719626,2.24299065,2.42765779,1.052,2.815,1.035,1.172368421,2.765263158,20.63157895,13.57894737,6,9.157894737,4.736842105,0.736842105
Ba3BiP3O12Dy0.08,Ba3BiP3O12,Dy,3,0.08,298,575,348,https://doi.org/10.1016/j.jallcom.2011.11.114,,,0.631578947,0.052631579,0.578947368,162,83,8,75,393.280562,208.9804,15.9994,192.981,5.35,2.15,0.6,1.55,8.54,3.44,0.89,2.55,12,4,2,2,36.6019216,13.618055,5.2116646,8.4063904,0.298594847,0.289719626,2.24299065,2.42765779,1.052,2.815,1.035,1.172368421,2.765263158,20.63157895,13.57894737,6,9.157894737,4.736842105,0.736842105
Ba3BiP3O12Dy0.1,Ba3BiP3O12,Dy,3,0.1,298,575,348,https://doi.org/10.1016/j.jallcom.2011.11.114,,,0.631578947,0.052631579,0.578947368,162,83,8,75,393.280562,208.9804,15.9994,192.981,5.35,2.15,0.6,1.55,8.54,3.44,0.89,2.55,12,4,2,2,36.6019216,13.618055,5.2116646,8.4063904,0.298594847,0.289719626,2.24299065,2.42765779,1.052,2.815,1.035,1.172368421,2.765263158,20.63157895,13.57894737,6,9.157894737,4.736842105,0.736842105
Ba3BiP3O12Dy0.15,Ba3BiP3O12,Dy,3,0.15,298,575,348,https://doi.org/10.1016/j.jallcom.2011.11.114,,,0.631578947,0.052631579,0.578947368,162,83,8,75,393.280562,208.9804,15.9994,192.981,5.35,2.15,0.6,1.55,8.54,3.44,0.89,2.55,12,4,2,2,36.6019216,13.618055,5.2116646,8.4063904,0.298594847,0.289719626,2.24299065,2.42765779,1.052,2.815,1.035,1.172368421,2.765263158,20.63157895,13.57894737,6,9.157894737,4.736842105,0.736842105
Ba3BiP3O12Dy0.005,Ba3BiP3O12,Dy,3,0.005,298,575,387,https://doi.org/10.1016/j.jallcom.2011.11.114,,,0.631578947,0.052631579,0.578947368,162,83,8,75,393.280562,208.9804,15.9994,192.981,5.35,2.15,0.6,1.55,8.54,3.44,0.89,2.55,12,4,2,2,36.6019216,13.618055,5.2116646,8.4063904,0.298594847,0.289719626,2.24299065,2.42765779,1.052,2.815,1.035,1.172368421,2.765263158,20.63157895,13.57894737,6,9.157894737,4.736842105,0.736842105
Ba3BiP3O12Dy0.01,Ba3BiP3O12,Dy,3,0.01,298,575,387,https://doi.org/10.1016/j.jallcom.2011.11.114,,,0.631578947,0.052631579,0.578947368,162,83,8,75,393.280562,208.9804,15.9994,192.981,5.35,2.15,0.6,1.55,8.54,3.44,0.89,2.55,12,4,2,2,36.6019216,13.618055,5.2116646,8.4063904,0.298594847,0.289719626,2.24299065,2.42765779,1.052,2.815,1.035,1.172368421,2.765263158,20.63157895,13.57894737,6,9.157894737,4.736842105,0.736842105
Ba3BiP3O12Dy0.03,Ba3BiP3O12,Dy,3,0.03,298,575,387,https://doi.org/10.1016/j.jallcom.2011.11.114,,,0.631578947,0.052631579,0.578947368,162,83,8,75,393.280562,208.9804,15.9994,192.981,5.35,2.15,0.6,1.55,8.54,3.44,0.89,2.55,12,4,2,2,36.6019216,13.618055,5.2116646,8.4063904,0.298594847,0.289719626,2.24299065,2.42765779,1.052,2.815,1.035,1.172368421,2.765263158,20.63157895,13.57894737,6,9.157894737,4.736842105,0.736842105
Ba3BiP3O12Dy0.05,Ba3BiP3O12,Dy,3,0.05,298,575,387,https://doi.org/10.1016/j.jallcom.2011.11.114,,,0.631578947,0.052631579,0.578947368,162,83,8,75,393.280562,208.9804,15.9994,192.981,5.35,2.15,0.6,1.55,8.54,3.44,0.89,2.55,12,4,2,2,36.6019216,13.618055,5.2116646,8.4063904,0.298594847,0.289719626,2.24299065,2.42765779,1.052,2.815,1.035,1.172368421,2.765263158,20.63157895,13.57894737,6,9.157894737,4.736842105,0.736842105
Ba3BiP3O12Dy0.08,Ba3BiP3O12,Dy,3,0.08,298,575,387,https://doi.org/10.1016/j.jallcom.2011.11.114,,,0.631578947,0.052631579,0.578947368,162,83,8,75,393.280562,208.9804,15.9994,192.981,5.35,2.15,0.6,1.55,8.54,3.44,0.89,2.55,12,4,2,2,36.6019216,13.618055,5.2116646,8.4063904,0.298594847,0.289719626,2.24299065,2.42765779,1.052,2.815,1.035,1.172368421,2.765263158,20.63157895,13.57894737,6,9.157894737,4.736842105,0.736842105
Ba3BiP3O12Dy0.1,Ba3BiP3O12,Dy,3,0.1,298,575,387,https://doi.org/10.1016/j.jallcom.2011.11.114,,,0.631578947,0.052631579,0.578947368,162,83,8,75,393.280562,208.9804,15.9994,192.981,5.35,2.15,0.6,1.55,8.54,3.44,0.89,2.55,12,4,2,2,36.6019216,13.618055,5.2116646,8.4063904,0.298594847,0.289719626,2.24299065,2.42765779,1.052,2.815,1.035,1.172368421,2.765263158,20.63157895,13.57894737,6,9.157894737,4.736842105,0.736842105
Ba3BiP3O12Dy0.15,Ba3BiP3O12,Dy,3,0.15,298,575,387,https://doi.org/10.1016/j.jallcom.2011.11.114,,,0.631578947,0.052631579,0.578947368,162,83,8,75,393.280562,208.9804,15.9994,192.981,5.35,2.15,0.6,1.55,8.54,3.44,0.89,2.55,12,4,2,2,36.6019216,13.618055,5.2116646,8.4063904,0.298594847,0.289719626,2.24299065,2.42765779,1.052,2.815,1.035,1.172368421,2.765263158,20.63157895,13.57894737,6,9.157894737,4.736842105,0.736842105
CaLa0.98NbMoO8Dy0.02,CaLa0.98NbMoO8,Dy,3,0.02,298,575,351,https://doi.org/10.1016/j.matlet.2016.02.022,,,0.667779633,0.081803005,0.585976628,168,57,8,49,383.82925,138.90547,15.9994,122.90607,7.25,1.95,0.6,1.35,9.3,3.44,1,2.44,16,5,1,4,39.15939047,13.618055,5.5769,8.041155,0.262365591,0.186206896,2.206896549,2.284697917,1.052,3.44,1.14,1.165572621,2.784474124,18.60267112,12.01502504,5.823038397,8.641068447,4.138564274,0
CaLa0.975NbMoO8Dy0.025,CaLa0.975NbMoO8,Dy,3,0.025,298,575,351,https://doi.org/10.1016/j.matlet.2016.02.022,,,0.668058455,0.081419624,0.586638831,168,57,8,49,383.82925,138.90547,15.9994,122.90607,7.25,1.95,0.6,1.35,9.3,3.44,1,2.44,16,5,1,4,39.15939047,13.618055,5.5769,8.041155,0.262365591,0.186206896,2.206896549,2.284697917,1.052,3.44,1.14,1.165569937,2.785177453,18.58663883,12.01878914,5.82045929,8.634655532,4.131524008,0
CaLa0.97NbMoO8Dy0.03,CaLa0.97NbMoO8,Dy,3,0.03,298,575,351,https://doi.org/10.1016/j.matlet.2016.02.022,,,0.66833751,0.081035923,0.587301587,168,57,8,49,383.82925,138.90547,15.9994,122.90607,7.25,1.95,0.6,1.35,9.3,3.44,1,2.44,16,5,1,4,39.15939047,13.618055,5.5769,8.041155,0.262365591,0.186206896,2.206896549,2.284697917,1.052,3.44,1.14,1.165567251,2.78588137,18.57059315,12.02255639,5.817878028,8.62823726,4.124477861,0
CaLa0.965NbMoO8Dy0.035,CaLa0.965NbMoO8,Dy,3,0.035,298,575,351,https://doi.org/10.1016/j.matlet.2016.02.022,,,0.668616799,0.080651901,0.587964898,168,57,8,49,383.82925,138.90547,15.9994,122.90607,7.25,1.95,0.6,1.35,9.3,3.44,1,2.44,16,5,1,4,39.15939047,13.618055,5.5769,8.041155,0.262365591,0.186206896,2.206896549,2.284697917,1.052,3.44,1.14,1.165564563,2.786585875,18.55453406,12.02632679,5.815294609,8.621813623,4.117425825,0
CaLa0.95NbMoO8Dy0.05,CaLa0.95NbMoO8,Dy,3,0.05,298,575,351,https://doi.org/10.1016/j.matlet.2016.02.022,,,0.669456067,0.079497908,0.589958159,168,57,8,49,383.82925,138.90547,15.9994,122.90607,7.25,1.95,0.6,1.35,9.3,3.44,1,2.44,16,5,1,4,39.15939047,13.618055,5.5769,8.041155,0.262365591,0.186206896,2.206896549,2.284697917,1.052,3.44,1.14,1.165556485,2.788702929,18.50627615,12.0376569,5.807531381,8.60251046,4.09623431,0
CaLa0.925NbMoO8Dy0.075,CaLa0.925NbMoO8,Dy,3,0.075,298,575,351,https://doi.org/10.1016/j.matlet.2016.02.022,,,0.670859539,0.077568134,0.593291405,168,57,8,49,383.82925,138.90547,15.9994,122.90607,7.25,1.95,0.6,1.35,9.3,3.44,1,2.44,16,5,1,4,39.15939047,13.618055,5.5769,8.041155,0.262365591,0.186206896,2.206896549,2.284697917,1.052,3.44,1.14,1.165542977,2.792243187,18.42557652,12.05660377,5.794549266,8.570230608,4.060796646,0
Ca5P3O12ClEu0.02,Ca5P3O12Cl,Eu,2,0.02,298,458,400,https://doi.org/10.1039/C5TC03482E,"mp-555164,mp-39460,mp-554236", icsd-2789 icsd-24237 icsd-184825 icsd-184824,0.571428571,0.047619048,0.523809524,60,20,8,12,122.504162,40.078,15.9994,24.0786,4.4,1.8,0.6,1.2,9.79,3.44,1,2.44,14,5,2,3,43.18552947,13.618055,6.11315547,7.50489953,0.249233912,0.272727272,3.181818175,2.041736033,1.31,2.93,1.14,1.107142857,2.667142857,12.28571429,12.57142857,5.333333333,6.952380952,0,0
Ca5P3O12ClCe0.08,Ca5P3O12Cl,Ce,3,0.08,298,428,340,https://doi.org/10.1039/C5TC03482E,"mp-555164,mp-39460,mp-554236", icsd-2789 icsd-24237 icsd-184825 icsd-184824,0.571428571,0.047619048,0.523809524,60,20,8,12,122.504162,40.078,15.9994,24.0786,4.4,1.8,0.6,1.2,9.79,3.44,1,2.44,14,5,2,3,43.18552947,13.618055,6.11315547,7.50489953,0.249233912,0.272727272,3.181818175,2.041736033,1.15,2.93,1.14,1.107142857,2.667142857,12.28571429,12.57142857,5.333333333,6.952380952,0,0
KMg4P3O12Eu0.02,KMg4P3O12,Eu,2,0.02,298,450,365,https://doi.org/10.1039/C5TC00636H,mp-557844, icsd-154111,0.6,0.05,0.55,54,19,8,11,110.376462,39.0983,15.9994,23.0989,5.3,2.2,0.6,1.6,7.76,3.44,0.82,2.62,10,4,1,3,36.09164073,13.618055,4.34066373,9.27739127,0.337628866,0.301886792,1.886792449,2.044008555,1.31,2.815,1.52,1.0865,2.6955,10.4,12.3,4.85,5.55,0,0
Ca3Hf2SiAl2O12Ce0.01,Ca3Hf2SiAl2O12,Ce,3,0.01,298,486,400,https://doi.org/10.1039/C5RA20631F,,,0.6,0.05,0.55,127,72,8,64,289.6344386,178.49,15.9994,162.4906,6.3,1.8,0.6,1.2,9.25,3.44,1,2.44,11,4,1,3,40.69372947,13.618055,5.985769,7.632286,0.263783783,0.19047619,1.746031743,2.280586131,1.15,3.44,1.14,1.1065,2.6,17,12.3,5.7,7.7,2.2,1.4
Sr3NaYP3O12FEu0.03,Sr3NaYP3O12F,Eu,2,0.03,298,467,365,https://doi.org/10.1039/C6RA20699A,,,0.571428571,0.047619048,0.523809524,120,39,8,31,265.4871845,88.90585,15.9994,72.90645,7.7,2,0.5,1.5,12.71,3.98,0.93,3.05,16,5,1,4,58.57876541,17.42282,5.13907696,12.28374304,0.239968529,0.194805195,2.077922075,2.212393204,1.31,3.203333333,1.32,1.12547619,2.706190476,14.95238095,12.57142857,5.476190476,7.523809524,1.952380952,0
