Repository: Anushervon006/emission-ml

# 📊 Dataset

This directory contains the dataset and reproducibility files used in the
machine-learning analysis of inorganic phosphor emission wavelengths.

## 🔬 Main Dataset

**File:** `group_one_dopant_without_exact_duplicates.csv`

The dataset contains inorganic phosphor materials together with
physicochemical descriptors used as input variables for machine-learning
models.

**Target variable:** `Emission max. (nm)`

The dataset represents the single-dopant subset after removal of exact
duplicate entries.

File: data/group_one_dopant_without_exact_duplicates.csv (part 27 of 27)
Inorganic phosphor,Host,1st dopant,1st dopant valency,1st doping concentration,Temp. (K),Emission max. (nm),Excitation source ,Reference,MP-ID,ICSD-ID,Atomic Ratio_max,Atomic Ratio_min,Atomic Ratio_diff,Atomic Number_sum,Atomic Number_max,Atomic Number_min,Atomic Number_diff,Atomic Weight_sum,Atomic Weight_max,Atomic Weight_min,Atomic Weight_diff,Atomic Radius_sum,Atomic Radius_max,Atomic Radius_min,Atomic Radius_diff,EN pauling_sum,EN pauling_max,EN pauling_min,EN pauling_diff,Valence Electron_sum,Valence Electron_max,Valence Electron_min,Valence Electron_diff,Ionization Energy_sum,Ionization Energy_max,Ionization Energy_min,Ionization Energy_diff,electronegativity_diff_ratio,radius_mismatch,electron_density,mass_to_charge,ionic_radius_emission_center,EN_ligand_avg,ionic_radius_substituted,avg_ionic_radius_host,avg_EN_host,avg_atomic_number_host,avg_group_host,avg_s_electrons,avg_p_electrons,avg_d_electrons,avg_f_electrons
Ca3.95Y6Si6O25Eu0.05,Ca3.95Y6Si6O25,Eu,2,0.05,298,527,432,https://doi.org/10.1039/C4RA08283D,,,0.610500611,0.096459096,0.514041514,81,39,8,31,173.06875,88.90585,15.9994,72.90645,5.3,1.8,0.6,1.2,7.56,3.44,1,2.44,9,4,1,3,34.10015047,13.618055,6.11315547,7.50489953,0.322751322,0.226415094,1.698113204,2.136651234,1.31,3.44,1.14,1.110695971,2.653724054,14.57875458,12.45177045,5.557997558,7.409035409,1.611721612,0
Ba3Gd0.95KP3O12FTb0.05,Ba3Gd0.95KP3O12F,Tb,3,0.05,298,546,276,https://doi.org/10.1039/C5RA11844A,,,0.572792363,0.045346062,0.527446301,171,64,8,56,399.6468652,157.25,15.9994,141.2506,8.25,2.2,0.5,1.7,12.52,3.98,0.82,3.16,16,5,1,4,57.22968933,17.42282,4.34066373,13.08215627,0.252396166,0.206060606,1.939393937,2.337116171,1.063,3.203333333,1.075,1.168794749,2.694988067,18.98806683,12.59427208,5.937947494,8.91646778,3.816229117,0.317422434
Ba9Lu1.9Si6O24Ce0.1,Ba9Lu1.9Si6O24,Ce,3,0.1,298,426,333,https://doi.org/10.1021/acs.jpcc.5b07566,,,0.586797066,0.046454768,0.540342298,149,71,8,63,356.3789,174.967,15.9994,158.9676,5.6,2.15,0.6,1.55,7.5,3.44,0.89,2.55,9,4,1,3,32.4072706,13.618055,5.2116646,8.4063904,0.34,0.276785714,1.607142854,2.391804698,1.15,3.44,1.001,1.19295599,2.552151589,22.36919315,12.02200489,6.425427873,9.916870416,5.376528117,0.650366748
Mg1.96Al4Si5O18Eu0.02,Mg1.96Al4Si5O18,Eu,2,0.02,298,469,365,https://doi.org/10.1021/ic501057r,"mp-6174,mp-684265", icsd-158750 icsd-165866 icsd-190522 icsd-190521 icsd-86347 icsd-261438 icsd-158748 icsd-158747 icsd-156362 icsd-190520 icsd-158749 icsd-86346 icsd-158751 icsd-190523 icsd-261437 icsd-158752,0.621546961,0.067679558,0.553867403,47,14,8,6,95.3714386,28.0855,15.9994,12.0861,4.45,1.5,0.6,0.9,8.26,3.44,1.31,2.13,9,4,1,3,35.40174,13.618055,5.985769,7.632286,0.257869249,0.202247191,2.022471906,2.029179544,1.31,3.44,0.86,1.02781768,2.777196133,9.997237569,14.29281768,4.756906077,5.240331492,0,0
Y5.95WO12Dy0.05,Y5.95WO12,Dy,3,0.05,298,568,345,https://doi.org/10.1111/jace.12937,mp-19005, icsd-92037 icsd-100196,0.633245383,0.052770449,0.580474934,121,74,8,66,288.74525,183.84,15.9994,167.8406,3.75,1.8,0.6,1.2,7.02,3.44,1.22,2.22,9,4,1,3,27.699345,13.618055,6.21726,7.400795,0.316239316,0.319999999,2.399999994,2.38632438,1.052,3.44,1.04,1.164890062,2.685963061,21.21635884,11.39050132,6.306068602,9.451187335,4.720316623,0.73878628
Ca10.78Si4O22B2Eu0.005,Ca10.78Si4O22B2,Eu,2,0.005,298,611,394,https://doi.org/10.1039/C3TC30933A,,,0.567302733,0.051572976,0.515729758,47,20,5,15,94.9739,40.078,10.811,29.267,4.35,1.8,0.6,1.2,8.38,3.44,1,2.44,9,4,1,3,36.18090947,13.618055,6.11315547,7.50489953,0.291169451,0.275862068,2.068965512,2.020721276,1.31,3.44,1.14,1.108540485,2.530685921,11.79989685,11.74729242,5.31820526,6.481691594,0,0
Ca10.78Si4O22B2Ce0.02,Ca10.78Si4O22B2,Ce,3,0.02,298,430,353,https://doi.org/10.1039/C3TC30933A,,,0.567302733,0.051572976,0.515729758,47,20,5,15,94.9739,40.078,10.811,29.267,4.35,1.8,0.6,1.2,8.38,3.44,1,2.44,9,4,1,3,36.18090947,13.618055,6.11315547,7.50489953,0.291169451,0.275862068,2.068965512,2.020721276,1.15,3.44,1.14,1.108540485,2.530685921,11.79989685,11.74729242,5.31820526,6.481691594,0,0
Ca10.945Si4O22B2Eu0.005,Ca10.945Si4O22B2,Eu,2,0.005,298,505,365,https://doi.org/10.1039/C3TC30933A,,,0.564899217,0.051354474,0.513544743,47,20,5,15,94.9739,40.078,10.811,29.267,4.35,1.8,0.6,1.2,8.38,3.44,1,2.44,9,4,1,3,36.18090947,13.618055,6.11315547,7.50489953,0.291169451,0.275862068,2.068965512,2.020721276,1.31,3.44,1.14,1.108673771,2.524200796,11.83463859,11.70599563,5.329567339,6.505071254,0,0
CaSr2Al2O6Li0.03Ce0.03,CaSr2Al2O6Li0.03,Ce,3,0.03,298,460,358,https://doi.org/10.1021/ic500963q,,,0.543970988,0.002719855,0.541251133,82,38,3,35,177.6199386,87.62,6.941,80.679,7.1,2,0.6,1.4,7.98,3.44,0.95,2.49,10,4,1,3,36.80356192,13.618055,5.391714996,8.226340004,0.312030075,0.197183098,1.408450702,2.166096812,1.15,3.44,1.14,1.15294651,2.428776065,15.4206709,11.60743427,5.810516772,7.796917498,1.813236627,0
MgY2Si3O10Eu0.14,MgY2Si3O10,Eu,3,0.14,298,613,230,https://doi.org/10.1039/C4DT02114B,,,0.625,0.0625,0.5625,73,39,8,31,157.29575,88.90585,15.9994,72.90645,5,1.8,0.6,1.2,7.87,3.44,1.22,2.22,9,4,1,3,35.633231,13.618055,6.21726,7.400795,0.282083862,0.24,1.799999996,2.154736301,1.087,3.44,1.04,1.0725,2.740625,13.25,13.125,5.25,6.625,1.375,0
MgY2Si3O10Bi0.02,MgY2Si3O10,Bi,3,0.02,298,490,344,https://doi.org/10.1039/C4DT02114B,,,0.625,0.0625,0.5625,73,39,8,31,157.29575,88.90585,15.9994,72.90645,5,1.8,0.6,1.2,7.87,3.44,1.22,2.22,9,4,1,3,35.633231,13.618055,6.21726,7.400795,0.282083862,0.24,1.799999996,2.154736301,1.17,3.44,1.04,1.0725,2.740625,13.25,13.125,5.25,6.625,1.375,0
NaCa0.99BO3Ce0.01,NaCa0.99BO3,Ce,3,0.01,298,400,360,https://doi.org/10.1039/C3RA42554A,,,0.500834725,0.165275459,0.335559265,44,20,5,15,89.87816928,40.078,10.811,29.267,5.05,1.8,0.6,1.2,7.41,3.44,0.93,2.51,8,4,1,3,33.16830643,13.618055,5.13907696,8.47897804,0.338731444,0.237623762,1.584158413,2.042685665,1.15,3.44,1.16,1.081569282,2.383973289,9.983305509,10.68113523,4.828046745,5.155258765,0,0
Ba5Ca0.995Al4O12Dy0.005,Ba5Ca0.995Al4O12,Dy,3,0.005,298,574,348,https://doi.org/10.1016/j.ceramint.2014.02.068,,,0.545578541,0.045237554,0.500340987,97,56,8,48,220.3859386,137.327,15.9994,121.3276,5.8,2.15,0.6,1.55,6.94,3.44,0.89,2.55,9,4,1,3,30.92864407,13.618055,5.2116646,8.4063904,0.367435158,0.267241379,1.551724135,2.272019985,1.052,3.44,1.14,1.200468288,2.417140259,20.36371903,11.63855422,6.363264378,9.453966811,4.546487838,0
Ba5Ca0.99Al4O12Dy0.01,Ba5Ca0.99Al4O12,Dy,3,0.01,298,574,348,https://doi.org/10.1016/j.ceramint.2014.02.068,,,0.545702592,0.045020464,0.500682128,97,56,8,48,220.3859386,137.327,15.9994,121.3276,5.8,2.15,0.6,1.55,6.94,3.44,0.89,2.55,9,4,1,3,30.92864407,13.618055,5.2116646,8.4063904,0.367435158,0.267241379,1.551724135,2.272019985,1.052,3.44,1.14,1.200482037,2.417462483,20.36380173,11.64074579,6.362892224,9.453387904,4.547521601,0
Ba5Ca0.98Al4O12Dy0.02,Ba5Ca0.98Al4O12,Dy,3,0.02,298,574,348,https://doi.org/10.1016/j.ceramint.2014.02.068,,,0.545950864,0.044585987,0.501364877,97,56,8,48,220.3859386,137.327,15.9994,121.3276,5.8,2.15,0.6,1.55,6.94,3.44,0.89,2.55,9,4,1,3,30.92864407,13.618055,5.2116646,8.4063904,0.367435158,0.267241379,1.551724135,2.272019985,1.052,3.44,1.14,1.200509554,2.41810737,20.36396724,11.64513194,6.362147407,9.452229299,4.549590537,0
Ba5Ca0.96Al4O12Dy0.04,Ba5Ca0.96Al4O12,Dy,3,0.04,298,574,348,https://doi.org/10.1016/j.ceramint.2014.02.068,,,0.546448087,0.043715847,0.50273224,97,56,8,48,220.3859386,137.327,15.9994,121.3276,5.8,2.15,0.6,1.55,6.94,3.44,0.89,2.55,9,4,1,3,30.92864407,13.618055,5.2116646,8.4063904,0.367435158,0.267241379,1.551724135,2.272019985,1.052,3.44,1.14,1.200564663,2.419398907,20.36429872,11.65391621,6.360655738,9.449908925,4.553734062,0
Ba5Ca0.93Al4O12Dy0.07,Ba5Ca0.93Al4O12,Dy,3,0.07,298,574,348,https://doi.org/10.1016/j.ceramint.2014.02.068,,,0.547195622,0.042407661,0.504787962,97,56,8,48,220.3859386,137.327,15.9994,121.3276,5.8,2.15,0.6,1.55,6.94,3.44,0.89,2.55,9,4,1,3,30.92864407,13.618055,5.2116646,8.4063904,0.367435158,0.267241379,1.551724135,2.272019985,1.052,3.44,1.14,1.200647515,2.421340629,20.36479708,11.66712266,6.358413133,9.446420429,4.55996352,0
Ba5Ca0.9Al4O12Dy0.1,Ba5Ca0.9Al4O12,Dy,3,0.1,298,574,348,https://doi.org/10.1016/j.ceramint.2014.02.068,,,0.547945205,0.04109589,0.506849315,97,56,8,48,220.3859386,137.327,15.9994,121.3276,5.8,2.15,0.6,1.55,6.94,3.44,0.89,2.55,9,4,1,3,30.92864407,13.618055,5.2116646,8.4063904,0.367435158,0.267241379,1.551724135,2.272019985,1.052,3.44,1.14,1.200730594,2.423287671,20.3652968,11.6803653,6.356164384,9.442922374,4.566210046,0
La4.7Si3O12NCe0.06,La4.7Si3O12N,Ce,3,0.06,298,460,365,https://doi.org/10.1016/j.jlumin.2015.08.030,,,0.579710145,0.048309179,0.531400966,86,57,7,50,196.99707,138.90547,14.0067,124.89877,4.3,1.95,0.6,1.35,9.48,3.44,1.1,2.34,10,4,1,3,41.880765,14.53413,5.5769,8.95723,0.246835443,0.313953488,2.32558139,2.290663604,1.15,3.24,1.172,1.105236715,2.666183575,19.9468599,12.71014493,6.106280193,9.072463768,4.768115942,0
NaCa0.96PO4Tb0.04,NaCa0.96PO4,Tb,3,0.04,298,544,369,https://doi.org/10.1016/j.ceramint.2013.12.101,mp-14401, icsd-35629,0.574712644,0.137931034,0.436781609,54,20,8,12,110.0409313,40.078,15.9994,24.0786,5.2,1.8,0.6,1.2,7.56,3.44,0.93,2.51,10,4,1,3,35.35697343,13.618055,5.13907696,8.47897804,0.332010582,0.23076923,1.923076919,2.037795023,1.063,2.815,1.14,1.127068966,2.563218391,11.09195402,11.77011494,4.982758621,6.109195402,0,0
Sr7ZrP6O24Tb0.01,Sr7ZrP6O24,Tb,3,0.01,298,544,374,https://doi.org/10.1016/j.jallcom.2017.02.199,,,0.631578947,0.026315789,0.605263158,101,40,8,32,225.817162,91.224,15.9994,75.2246,5.15,2,0.6,1.4,7.91,3.44,0.95,2.49,11,4,2,2,36.43373445,13.618055,5.69486745,7.92318755,0.314791403,0.27184466,2.135922326,2.235813485,1.063,2.815,0.86,1.148421053,2.728421053,15.47368421,12.94736842,5.578947368,7.736842105,2.157894737,0
MgY1.94Al4SiO12Ce0.06,MgY1.94Al4SiO12,Ce,3,0.06,298,565,460,https://doi.org/10.1016/j.optmat.2017.06.012,,,0.601805416,0.050150451,0.551654965,86,39,8,31,184.2772886,88.90585,15.9994,72.90645,6.25,1.8,0.6,1.2,9.48,3.44,1.22,2.22,10,4,1,3,41.619,13.618055,5.985769,7.632286,0.234177215,0.192,1.599999997,2.14275917,1.15,3.44,1.04,1.065075226,2.672858576,12.52056169,13.33099298,5.18555667,6.264794383,1.070210632,0
MgY3.9Si3O13Eu0.01,MgY3.9Si3O13,Eu,3,0.01,298,615,393,https://doi.org/10.1111/jace.13628,,,0.622009569,0.04784689,0.574162679,73,39,8,31,157.29575,88.90585,15.9994,72.90645,5,1.8,0.6,1.2,7.87,3.44,1.22,2.22,9,4,1,3,35.633231,13.618055,6.21726,7.400795,0.282083862,0.24,1.799999996,2.154736301,1.087,3.44,1.04,1.09645933,2.70277512,14.83732057,12.61722488,5.502392344,7.282296651,2.052631579,0
MgY3.8Si3O13Eu0.02,MgY3.8Si3O13,Eu,3,0.02,298,615,393,https://doi.org/10.1111/jace.13628,,,0.625,0.048076923,0.576923077,73,39,8,31,157.29575,88.90585,15.9994,72.90645,5,1.8,0.6,1.2,7.87,3.44,1.22,2.22,9,4,1,3,35.633231,13.618055,6.21726,7.400795,0.282083862,0.24,1.799999996,2.154736301,1.087,3.44,1.04,1.096730769,2.709903846,14.72115385,12.66346154,5.480769231,7.230769231,2.009615385,0
MgY3.7Si3O13Eu0.03,MgY3.7Si3O13,Eu,3,0.03,298,615,393,https://doi.org/10.1111/jace.13628,,,0.628019324,0.048309179,0.579710145,73,39,8,31,157.29575,88.90585,15.9994,72.90645,5,1.8,0.6,1.2,7.87,3.44,1.22,2.22,9,4,1,3,35.633231,13.618055,6.21726,7.400795,0.282083862,0.24,1.799999996,2.154736301,1.087,3.44,1.04,1.097004831,2.717101449,14.60386473,12.71014493,5.458937198,7.178743961,1.966183575,0
MgY3.6Si3O13Eu0.04,MgY3.6Si3O13,Eu,3,0.04,298,615,393,https://doi.org/10.1111/jace.13628,,,0.631067961,0.048543689,0.582524272,73,39,8,31,157.29575,88.90585,15.9994,72.90645,5,1.8,0.6,1.2,7.87,3.44,1.22,2.22,9,4,1,3,35.633231,13.618055,6.21726,7.400795,0.282083862,0.24,1.799999996,2.154736301,1.087,3.44,1.04,1.097281553,2.724368932,14.48543689,12.75728155,5.436893204,7.126213592,1.922330097,0
MgY3.5Si3O13Eu0.05,MgY3.5Si3O13,Eu,3,0.05,298,615,393,https://doi.org/10.1111/jace.13628,,,0.634146341,0.048780488,0.585365854,73,39,8,31,157.29575,88.90585,15.9994,72.90645,5,1.8,0.6,1.2,7.87,3.44,1.22,2.22,9,4,1,3,35.633231,13.618055,6.21726,7.400795,0.282083862,0.24,1.799999996,2.154736301,1.087,3.44,1.04,1.097560976,2.731707317,14.36585366,12.80487805,5.414634146,7.073170732,1.87804878,0
MgY3.4Si3O13Eu0.06,MgY3.4Si3O13,Eu,3,0.06,298,615,393,https://doi.org/10.1111/jace.13628,,,0.637254902,0.049019608,0.588235294,73,39,8,31,157.29575,88.90585,15.9994,72.90645,5,1.8,0.6,1.2,7.87,3.44,1.22,2.22,9,4,1,3,35.633231,13.618055,6.21726,7.400795,0.282083862,0.24,1.799999996,2.154736301,1.087,3.44,1.04,1.097843137,2.739117647,14.24509804,12.85294118,5.392156863,7.019607843,1.833333333,0
MgY3.3Si3O13Eu0.07,MgY3.3Si3O13,Eu,3,0.07,298,615,393,https://doi.org/10.1111/jace.13628,,,0.640394089,0.049261084,0.591133005,73,39,8,31,157.29575,88.90585,15.9994,72.90645,5,1.8,0.6,1.2,7.87,3.44,1.22,2.22,9,4,1,3,35.633231,13.618055,6.21726,7.400795,0.282083862,0.24,1.799999996,2.154736301,1.087,3.44,1.04,1.098128079,2.746600985,14.12315271,12.90147783,5.369458128,6.965517241,1.78817734,0
Lu2Ca0.97Mg2Si3O12Eu0.03,Lu2Ca0.97Mg2Si3O12,Eu,2,0.03,298,450,365,https://doi.org/10.1016/j.matlet.2015.10.144,,,0.600901352,0.048572859,0.552328493,125,71,8,63,283.4349,174.967,15.9994,158.9676,6.75,1.8,0.6,1.2,8.92,3.44,1,2.44,11,4,1,3,40.95499747,13.618055,5.425871,8.192184,0.273542601,0.177777778,1.629629627,2.2674792,1.31,3.44,1.14,1.080010015,2.659489234,16.19429144,12.31547321,5.496244367,7.192789184,2.103154732,1.402103155
K2Y0.5WPO8Tb0.5,K2Y0.5WPO8,Tb,3,0.5,298,545,377,https://doi.org/10.1016/j.materresbull.2014.08.051,,,0.64,0.04,0.6,155,74,8,66,358.817312,183.84,15.9994,167.8406,6.95,2.2,0.6,1.6,10.03,3.44,0.82,2.62,13,4,1,3,42.52669473,13.618055,4.34066373,9.27739127,0.261216351,0.230215827,1.870503594,2.3149504,1.063,2.815,1.04,1.196533333,2.7456,16.84,12.2,5.52,7.84,2.36,1.12
Ba5P2SiO12Eu0.001,Ba5P2SiO12,Eu,2,0.001,298,515,405,https://doi.org/10.1039/C6CP08300E,,,0.6,0.05,0.55,93,56,8,48,212.385662,137.327,15.9994,121.3276,4.85,2.15,0.6,1.55,8.42,3.44,0.89,2.55,11,4,2,2,37.4680856,13.618055,5.2116646,8.4063904,0.302850356,0.319587628,2.268041232,2.283716795,1.31,2.815,1.49,1.2105,2.6005,21,12.3,6.3,9.7,5,0
Ba5P2SiO12Eu0.005,Ba5P2SiO12,Eu,2,0.005,298,515,405,https://doi.org/10.1039/C6CP08300E,,,0.6,0.05,0.55,93,56,8,48,212.385662,137.327,15.9994,121.3276,4.85,2.15,0.6,1.55,8.42,3.44,0.89,2.55,11,4,2,2,37.4680856,13.618055,5.2116646,8.4063904,0.302850356,0.319587628,2.268041232,2.283716795,1.31,2.815,1.49,1.2105,2.6005,21,12.3,6.3,9.7,5,0
Ba5P2SiO12Eu0.01,Ba5P2SiO12,Eu,2,0.01,298,515,405,https://doi.org/10.1039/C6CP08300E,,,0.6,0.05,0.55,93,56,8,48,212.385662,137.327,15.9994,121.3276,4.85,2.15,0.6,1.55,8.42,3.44,0.89,2.55,11,4,2,2,37.4680856,13.618055,5.2116646,8.4063904,0.302850356,0.319587628,2.268041232,2.283716795,1.31,2.815,1.49,1.2105,2.6005,21,12.3,6.3,9.7,5,0
Ba5P2SiO12Eu0.02,Ba5P2SiO12,Eu,2,0.02,298,515,405,https://doi.org/10.1039/C6CP08300E,,,0.6,0.05,0.55,93,56,8,48,212.385662,137.327,15.9994,121.3276,4.85,2.15,0.6,1.55,8.42,3.44,0.89,2.55,11,4,2,2,37.4680856,13.618055,5.2116646,8.4063904,0.302850356,0.319587628,2.268041232,2.283716795,1.31,2.815,1.49,1.2105,2.6005,21,12.3,6.3,9.7,5,0
Ba5P2SiO12Eu0.03,Ba5P2SiO12,Eu,2,0.03,298,515,405,https://doi.org/10.1039/C6CP08300E,,,0.6,0.05,0.55,93,56,8,48,212.385662,137.327,15.9994,121.3276,4.85,2.15,0.6,1.55,8.42,3.44,0.89,2.55,11,4,2,2,37.4680856,13.618055,5.2116646,8.4063904,0.302850356,0.319587628,2.268041232,2.283716795,1.31,2.815,1.49,1.2105,2.6005,21,12.3,6.3,9.7,5,0
Ba5P2SiO12Eu0.04,Ba5P2SiO12,Eu,2,0.04,298,515,405,https://doi.org/10.1039/C6CP08300E,,,0.6,0.05,0.55,93,56,8,48,212.385662,137.327,15.9994,121.3276,4.85,2.15,0.6,1.55,8.42,3.44,0.89,2.55,11,4,2,2,37.4680856,13.618055,5.2116646,8.4063904,0.302850356,0.319587628,2.268041232,2.283716795,1.31,2.815,1.49,1.2105,2.6005,21,12.3,6.3,9.7,5,0
GdVO4Dy0.02,GdVO4,Dy,3,0.02,298,574,283,https://doi.org/10.1039/C5CP04373E,mp-22024, icsd-15607 icsd-238224 icsd-238223 icsd-152692 icsd-81703 icsd-186232 icsd-186231,0.666666667,0.166666667,0.5,95,64,8,56,224.1909,157.25,15.9994,141.2506,3.75,1.8,0.6,1.2,6.27,3.44,1.2,2.24,8,4,1,3,26.514042,13.618055,6.1498,7.468255,0.357256778,0.319999999,2.133333328,2.35990421,1.052,3.44,1.075,1.14875,2.765,19.83333333,12,6,8.666666667,4,1.166666667
GdVO4Eu0.02,GdVO4,Eu,3,0.02,298,620,283,https://doi.org/10.1039/C5CP04373E,mp-22024, icsd-15607 icsd-238224 icsd-238223 icsd-152692 icsd-81703 icsd-186232 icsd-186231,0.666666667,0.166666667,0.5,95,64,8,56,224.1909,157.25,15.9994,141.2506,3.75,1.8,0.6,1.2,6.27,3.44,1.2,2.24,8,4,1,3,26.514042,13.618055,6.1498,7.468255,0.357256778,0.319999999,2.133333328,2.35990421,1.087,3.44,1.075,1.14875,2.765,19.83333333,12,6,8.666666667,4,1.166666667
MgY3.8Si3O13Ce0.2,MgY3.8Si3O13,Ce,3,0.2,298,455,328,https://doi.org/10.1149/2.077205jes,,,0.625,0.048076923,0.576923077,73,39,8,31,157.29575,88.90585,15.9994,72.90645,5,1.8,0.6,1.2,7.87,3.44,1.22,2.22,9,4,1,3,35.633231,13.618055,6.21726,7.400795,0.282083862,0.24,1.799999996,2.154736301,1.15,3.44,1.04,1.096730769,2.709903846,14.72115385,12.66346154,5.480769231,7.230769231,2.009615385,0
NaBaLa1.99P3O12Sm0.01,NaBaLa1.99P3O12,Sm,3,0.01,298,601,403,https://doi.org/10.1016/j.jallcom.2017.01.171,,,0.631911532,0.052659294,0.579252238,147,57,8,49,346.1954013,138.90547,15.9994,122.90607,7.5,2.15,0.6,1.55,8.55,3.44,0.89,2.55,11,4,1,3,40.03238256,13.618055,5.13907696,8.47897804,0.298245614,0.206666666,1.466666665,2.355070757,1.098,2.815,1.16,1.145459716,2.730858346,16.92627699,12.95260664,5.628225382,8.044233807,3.253817799,0
NaBaLa1.96P3O12Sm0.04,NaBaLa1.96P3O12,Sm,3,0.04,298,601,403,https://doi.org/10.1016/j.jallcom.2017.01.171,,,0.632911392,0.052742616,0.580168776,147,57,8,49,346.1954013,138.90547,15.9994,122.90607,7.5,2.15,0.6,1.55,8.55,3.44,0.89,2.55,11,4,1,3,40.03238256,13.618055,5.13907696,8.47897804,0.298245614,0.206666666,1.466666665,2.355070757,1.098,2.815,1.16,1.145417722,2.733438819,16.8628692,12.96835443,5.61814346,8.018987342,3.225738397,0
NaBaLa1.93P3O12Sm0.07,NaBaLa1.93P3O12,Sm,3,0.07,298,601,403,https://doi.org/10.1016/j.jallcom.2017.01.171,,,0.633914422,0.052826202,0.58108822,147,57,8,49,346.1954013,138.90547,15.9994,122.90607,7.5,2.15,0.6,1.55,8.55,3.44,0.89,2.55,11,4,1,3,40.03238256,13.618055,5.13907696,8.47897804,0.298245614,0.206666666,1.466666665,2.355070757,1.098,2.815,1.16,1.145375594,2.73602747,16.79926043,12.98415214,5.608029583,7.993660856,3.197569995,0
NaBaLa1.89P3O12Sm0.11,NaBaLa1.89P3O12,Sm,3,0.11,298,601,403,https://doi.org/10.1016/j.jallcom.2017.01.171,,,0.63525675,0.052938062,0.582318687,147,57,8,49,346.1954013,138.90547,15.9994,122.90607,7.5,2.15,0.6,1.55,8.55,3.44,0.89,2.55,11,4,1,3,40.03238256,13.618055,5.13907696,8.47897804,0.298245614,0.206666666,1.466666665,2.355070757,1.098,2.815,1.16,1.145319217,2.739491795,16.71413446,13.00529381,5.594494442,7.959767073,3.159872949,0
NaBaLa1.86P3O12Sm0.14,NaBaLa1.86P3O12,Sm,3,0.14,298,601,403,https://doi.org/10.1016/j.jallcom.2017.01.171,,,0.636267232,0.053022269,0.583244963,147,57,8,49,346.1954013,138.90547,15.9994,122.90607,7.5,2.15,0.6,1.55,8.55,3.44,0.89,2.55,11,4,1,3,40.03238256,13.618055,5.13907696,8.47897804,0.298245614,0.206666666,1.466666665,2.355070757,1.098,2.815,1.16,1.145276776,2.742099682,16.65005302,13.02120891,5.584305408,7.934252386,3.131495228,0
NaBaLa1.83P3O12Sm0.17,NaBaLa1.83P3O12,Sm,3,0.17,298,601,403,https://doi.org/10.1016/j.jallcom.2017.01.171,,,0.637280935,0.053106745,0.58417419,147,57,8,49,346.1954013,138.90547,15.9994,122.90607,7.5,2.15,0.6,1.55,8.55,3.44,0.89,2.55,11,4,1,3,40.03238256,13.618055,5.13907696,8.47897804,0.298245614,0.206666666,1.466666665,2.355070757,1.098,2.815,1.16,1.145234201,2.744715879,16.58576739,13.03717472,5.574083909,7.908656399,3.103027084,0
Y1.99WO6Sm0.01,Y1.99WO6,Sm,3,0.01,298,450,308,https://doi.org/10.1016/j.jlumin.2013.09.043,"mp-559510,mp-30539,mp-559085,mp-1216117", icsd-20955 icsd-65811 icsd-26532,0.667408231,0.111234705,0.556173526,121,74,8,66,288.74525,183.84,15.9994,167.8406,3.75,1.8,0.6,1.2,7.02,3.44,1.22,2.22,9,4,1,3,27.699345,13.618055,6.21726,7.400795,0.316239316,0.319999999,2.399999994,2.38632438,1.098,3.44,1.04,1.156425658,2.828453838,22.20355951,12.01001112,6.218020022,9.323692992,5.104560623,1.557285873
Y1.97WO6Sm0.03,Y1.97WO6,Sm,3,0.03,298,450,308,https://doi.org/10.1016/j.jlumin.2013.09.043,"mp-559510,mp-30539,mp-559085,mp-1216117", icsd-20955 icsd-65811 icsd-26532,0.668896321,0.11148272,0.557413601,121,74,8,66,288.74525,183.84,15.9994,167.8406,3.75,1.8,0.6,1.2,7.02,3.44,1.22,2.22,9,4,1,3,27.699345,13.618055,6.21726,7.400795,0.316239316,0.319999999,2.399999994,2.38632438,1.098,3.44,1.04,1.156685247,2.832040134,22.16610925,12.03010033,6.209587514,9.304347826,5.091415831,1.560758082
Y1.95WO6Sm0.05,Y1.95WO6,Sm,3,0.05,298,613,308,https://doi.org/10.1016/j.jlumin.2013.09.043,"mp-559510,mp-30539,mp-559085,mp-1216117", icsd-20955 icsd-65811 icsd-26532,0.670391061,0.111731844,0.558659218,121,74,8,66,288.74525,183.84,15.9994,167.8406,3.75,1.8,0.6,1.2,7.02,3.44,1.22,2.22,9,4,1,3,27.699345,13.618055,6.21726,7.400795,0.316239316,0.319999999,2.399999994,2.38632438,1.098,3.44,1.04,1.156945996,2.835642458,22.12849162,12.05027933,6.201117318,9.284916201,5.078212291,1.56424581
Y1.93WO6Sm0.07,Y1.93WO6,Sm,3,0.07,298,613,308,https://doi.org/10.1016/j.jlumin.2013.09.043,"mp-559510,mp-30539,mp-559085,mp-1216117", icsd-20955 icsd-65811 icsd-26532,0.671892497,0.111982083,0.559910414,121,74,8,66,288.74525,183.84,15.9994,167.8406,3.75,1.8,0.6,1.2,7.02,3.44,1.22,2.22,9,4,1,3,27.699345,13.618055,6.21726,7.400795,0.316239316,0.319999999,2.399999994,2.38632438,1.098,3.44,1.04,1.157207913,2.839260918,22.09070549,12.07054871,6.192609183,9.265397536,5.064949608,1.56774916
Y1.91WO6Sm0.09,Y1.91WO6,Sm,3,0.09,298,613,308,https://doi.org/10.1016/j.jlumin.2013.09.043,"mp-559510,mp-30539,mp-559085,mp-1216117", icsd-20955 icsd-65811 icsd-26532,0.673400673,0.112233446,0.561167228,121,74,8,66,288.74525,183.84,15.9994,167.8406,3.75,1.8,0.6,1.2,7.02,3.44,1.22,2.22,9,4,1,3,27.699345,13.618055,6.21726,7.400795,0.316239316,0.319999999,2.399999994,2.38632438,1.098,3.44,1.04,1.157471006,2.842895623,22.05274972,12.09090909,6.184062851,9.245791246,5.051627385,1.571268238
BaLa1.91WO7Eu0.09,BaLa1.91WO7,Eu,3,0.09,298,616,394,https://doi.org/10.1016/j.jlumin.2016.11.003,"mp-1203123,mp-1201679", icsd-166617 icsd-247840,0.641613199,0.091659028,0.54995417,195,74,8,66,476.07187,183.84,15.9994,167.8406,6.05,2.15,0.6,1.55,7.79,3.44,0.89,2.55,11,4,1,3,32.2706496,13.618055,5.2116646,8.4063904,0.327342747,0.256198347,1.818181815,2.441394205,1.087,3.44,1.172,1.220457073,2.697616865,27.02749771,11.52428964,6.867094409,11.16773602,7.70944088,1.283226398
KLa0.97Mo2O8Eu0.03,KLa0.97Mo2O8,Eu,3,0.03,298,618,465,https://doi.org/10.1016/j.spmi.2015.06.041,mp-1211443,,0.66833751,0.081035923,0.587301587,126,57,8,49,289.94317,138.90547,15.9994,122.90607,6.2,2.2,0.6,1.6,7.52,3.44,0.82,2.62,11,5,1,4,30.62804873,13.618055,4.34066373,9.27739127,0.348404255,0.258064516,1.774193546,2.30113627,1.087,3.44,1.172,1.193553885,2.817627402,18.57059315,12.02255639,5.73433584,8.62823726,4.20802005,0
KLa0.93Mo2O8Eu0.07,KLa0.93Mo2O8,Eu,3,0.07,298,618,465,https://doi.org/10.1016/j.spmi.2015.06.041,mp-1211443,,0.670578374,0.077954736,0.592623638,126,57,8,49,289.94317,138.90547,15.9994,122.90607,6.2,2.2,0.6,1.6,7.52,3.44,0.82,2.62,11,5,1,4,30.62804873,13.618055,4.34066373,9.27739127,0.348404255,0.258064516,1.774193546,2.30113627,1.087,3.44,1.172,1.193626153,2.823386421,18.4417435,12.05280805,5.713327745,8.576697402,4.151718357,0
KLa0.89Mo2O8Eu0.11,KLa0.89Mo2O8,Eu,3,0.11,298,618,465,https://doi.org/10.1016/j.spmi.2015.06.041,mp-1211443,,0.672834315,0.074852817,0.597981497,126,57,8,49,289.94317,138.90547,15.9994,122.90607,6.2,2.2,0.6,1.6,7.52,3.44,0.82,2.62,11,5,1,4,30.62804873,13.618055,4.34066373,9.27739127,0.348404255,0.258064516,1.774193546,2.30113627,1.087,3.44,1.172,1.193698907,2.829184188,18.31202691,12.08326325,5.692178301,8.524810765,4.095037847,0
KLa0.85Mo2O8Eu0.15,KLa0.85Mo2O8,Eu,3,0.15,298,618,465,https://doi.org/10.1016/j.spmi.2015.06.041,mp-1211443,,0.675105485,0.071729958,0.603375527,126,57,8,49,289.94317,138.90547,15.9994,122.90607,6.2,2.2,0.6,1.6,7.52,3.44,0.82,2.62,11,5,1,4,30.62804873,13.618055,4.34066373,9.27739127,0.348404255,0.258064516,1.774193546,2.30113627,1.087,3.44,1.172,1.193772152,2.835021097,18.1814346,12.11392405,5.670886076,8.47257384,4.037974684,0
KLa0.81Mo2O8Eu0.19,KLa0.81Mo2O8,Eu,3,0.19,298,618,465,https://doi.org/10.1016/j.spmi.2015.06.041,mp-1211443,,0.677392041,0.068585944,0.608806097,126,57,8,49,289.94317,138.90547,15.9994,122.90607,6.2,2.2,0.6,1.6,7.52,3.44,0.82,2.62,11,5,1,4,30.62804873,13.618055,4.34066373,9.27739127,0.348404255,0.258064516,1.774193546,2.30113627,1.087,3.44,1.172,1.193845893,2.840897544,18.04995766,12.14479255,5.649449619,8.419983065,3.980524979,0
KLa0.77Mo2O8Eu0.23,KLa0.77Mo2O8,Eu,3,0.23,298,618,465,https://doi.org/10.1016/j.spmi.2015.06.041,mp-1211443,,0.679694138,0.065420561,0.614273577,126,57,8,49,289.94317,138.90547,15.9994,122.90607,6.2,2.2,0.6,1.6,7.52,3.44,0.82,2.62,11,5,1,4,30.62804873,13.618055,4.34066373,9.27739127,0.348404255,0.258064516,1.774193546,2.30113627,1.087,3.44,1.172,1.193920136,2.846813934,17.91758709,12.17587086,5.62786746,8.367034834,3.922684792,0
BaLa0.95MgSbO6Eu0.05,BaLa0.95MgSbO6,Eu,3,0.05,298,615,465,https://doi.org/10.1016/j.ceramint.2019.01.065,mp-1211443,,0.603015075,0.095477387,0.507537688,184,57,8,49,438.29687,138.90547,15.9994,122.90607,7.65,2.15,0.6,1.55,8.79,3.44,0.89,2.55,12,4,1,3,40.6612446,13.618055,5.2116646,8.4063904,0.290102389,0.202614379,1.568627449,2.382048206,1.087,3.44,1.172,1.191296482,2.606532663,22.22613065,11.84422111,6.371859296,9.829145729,6.025125628,0
BaLa0.95MgSb0.9Nb0.1O6Eu0.05,BaLa0.95MgSb0.9Nb0.1O6,Eu,3,0.05,298,615,465,https://doi.org/10.1016/j.ceramint.2019.01.065,,,0.603015075,0.010050251,0.592964824,225,57,8,49,531.20325,138.90547,15.9994,122.90607,9.1,2.15,0.6,1.55,10.39,3.44,0.89,2.55,16,4,1,3,47.4200946,13.618055,5.2116646,8.4063904,0.245428296,0.17032967,1.758241756,2.360903333,1.087,3.44,1.172,1.19119598,2.60201005,22.12562814,11.74371859,6.361809045,9.798994975,5.964824121,0
BaLa0.95MgSb0.7Nb0.3O6Eu0.05,BaLa0.95MgSb0.7Nb0.3O6,Eu,3,0.05,298,615,465,https://doi.org/10.1016/j.ceramint.2019.01.065,,,0.603015075,0.030150754,0.572864322,225,57,8,49,531.20325,138.90547,15.9994,122.90607,9.1,2.15,0.6,1.55,10.39,3.44,0.89,2.55,16,4,1,3,47.4200946,13.618055,5.2116646,8.4063904,0.245428296,0.17032967,1.758241756,2.360903333,1.087,3.44,1.172,1.190994975,2.592964824,21.92462312,11.54271357,6.341708543,9.738693467,5.844221106,0
BaLa0.95MgSb0.5Nb0.5O6Eu0.05,BaLa0.95MgSb0.5Nb0.5O6,Eu,3,0.05,298,615,465,https://doi.org/10.1016/j.ceramint.2019.01.065,,,0.603015075,0.050251256,0.552763819,225,57,8,49,531.20325,138.90547,15.9994,122.90607,9.1,2.15,0.6,1.55,10.39,3.44,0.89,2.55,16,4,1,3,47.4200946,13.618055,5.2116646,8.4063904,0.245428296,0.17032967,1.758241756,2.360903333,1.087,3.44,1.172,1.19079397,2.583919598,21.72361809,11.34170854,6.32160804,9.67839196,5.72361809,0
BaLa0.95MgSb0.3Nb0.7O6Eu0.05,BaLa0.95MgSb0.3Nb0.7O6,Eu,3,0.05,298,615,465,https://doi.org/10.1016/j.ceramint.2019.01.065,,,0.603015075,0.030150754,0.572864322,225,57,8,49,531.20325,138.90547,15.9994,122.90607,9.1,2.15,0.6,1.55,10.39,3.44,0.89,2.55,16,4,1,3,47.4200946,13.618055,5.2116646,8.4063904,0.245428296,0.17032967,1.758241756,2.360903333,1.087,3.44,1.172,1.190592965,2.574874372,21.52261307,11.14070352,6.301507538,9.618090452,5.603015075,0
BaLa0.95MgSb0.1Nb0.9O6Eu0.05,BaLa0.95MgSb0.1Nb0.9O6,Eu,3,0.05,298,615,465,https://doi.org/10.1016/j.ceramint.2019.01.065,,,0.603015075,0.010050251,0.592964824,225,57,8,49,531.20325,138.90547,15.9994,122.90607,9.1,2.15,0.6,1.55,10.39,3.44,0.89,2.55,16,4,1,3,47.4200946,13.618055,5.2116646,8.4063904,0.245428296,0.17032967,1.758241756,2.360903333,1.087,3.44,1.172,1.19039196,2.565829146,21.32160804,10.93969849,6.281407035,9.557788945,5.48241206,0
BaLa0.95MgNbO6Eu0.05,BaLa0.95MgNbO6,Eu,3,0.05,298,615,465,https://doi.org/10.1016/j.ceramint.2019.01.065,mp-39288,,0.603015075,0.095477387,0.507537688,174,57,8,49,409.44325,138.90547,15.9994,122.90607,7.65,2.15,0.6,1.55,8.34,3.44,0.89,2.55,13,4,1,3,38.8117056,13.618055,5.2116646,8.4063904,0.305755395,0.202614379,1.699346403,2.353122126,1.087,3.44,1.172,1.190291457,2.561306533,21.22110553,10.83919598,6.271356784,9.527638191,5.422110553,0
BaLaMgNb0.9995O6Mn0.0005,BaLaMgNb0.9995O6,Mn,4,0.0005,298,700,360,https://doi.org/10.1039/C8RA06048G,mp-39288,,0.600030002,0.099954998,0.500075004,174,57,8,49,409.44325,138.90547,15.9994,122.90607,7.65,2.15,0.6,1.55,8.34,3.44,0.89,2.55,13,4,1,3,38.8117056,13.618055,5.2116646,8.4063904,0.305755395,0.202614379,1.699346403,2.353122126,0.8775,3.44,0.86,1.190218511,2.554047702,21.39901995,10.80029001,6.299864993,9.599579979,5.499574979,0
BaLaMgNb0.999O6Mn0.001,BaLaMgNb0.999O6,Mn,4,0.001,298,700,360,https://doi.org/10.1039/C8RA06048G,mp-39288,,0.600060006,0.099909991,0.500150015,174,57,8,49,409.44325,138.90547,15.9994,122.90607,7.65,2.15,0.6,1.55,8.34,3.44,0.89,2.55,13,4,1,3,38.8117056,13.618055,5.2116646,8.4063904,0.305755395,0.202614379,1.699346403,2.353122126,0.8775,3.44,0.86,1.190237024,2.55409541,21.3980398,10.80058006,6.299729973,9.599159916,5.499149915,0
BaLaMgNb0.998O6Mn0.002,BaLaMgNb0.998O6,Mn,4,0.002,298,700,360,https://doi.org/10.1039/C8RA06048G,mp-39288,,0.600120024,0.099819964,0.50030006,174,57,8,49,409.44325,138.90547,15.9994,122.90607,7.65,2.15,0.6,1.55,8.34,3.44,0.89,2.55,13,4,1,3,38.8117056,13.618055,5.2116646,8.4063904,0.305755395,0.202614379,1.699346403,2.353122126,0.8775,3.44,0.86,1.190274055,2.554190838,21.39607922,10.80116023,6.299459892,9.598319664,5.49829966,0
BaLaMgNb0.996O6Mn0.004,BaLaMgNb0.996O6,Mn,4,0.004,298,700,360,https://doi.org/10.1039/C8RA06048G,mp-39288,,0.600240096,0.099639856,0.50060024,174,57,8,49,409.44325,138.90547,15.9994,122.90607,7.65,2.15,0.6,1.55,8.34,3.44,0.89,2.55,13,4,1,3,38.8117056,13.618055,5.2116646,8.4063904,0.305755395,0.202614379,1.699346403,2.353122126,0.8775,3.44,0.86,1.190348139,2.554381753,21.39215686,10.80232093,6.298919568,9.596638655,5.496598639,0
BaLaMgNb0.992O6Mn0.008,BaLaMgNb0.992O6,Mn,4,0.008,298,700,360,https://doi.org/10.1039/C8RA06048G,mp-39288,,0.600480384,0.099279424,0.501200961,174,57,8,49,409.44325,138.90547,15.9994,122.90607,7.65,2.15,0.6,1.55,8.34,3.44,0.89,2.55,13,4,1,3,38.8117056,13.618055,5.2116646,8.4063904,0.305755395,0.202614379,1.699346403,2.353122126,0.8775,3.44,0.86,1.190496397,2.554763811,21.38430745,10.80464371,6.297838271,9.59327462,5.493194556,0
BaLaMgNb0.99O6Mn0.01,BaLaMgNb0.99O6,Mn,4,0.01,298,700,360,https://doi.org/10.1039/C8RA06048G,mp-39288,,0.600600601,0.099099099,0.501501502,174,57,8,49,409.44325,138.90547,15.9994,122.90607,7.65,2.15,0.6,1.55,8.34,3.44,0.89,2.55,13,4,1,3,38.8117056,13.618055,5.2116646,8.4063904,0.305755395,0.202614379,1.699346403,2.353122126,0.8775,3.44,0.86,1.190570571,2.554954955,21.38038038,10.80580581,6.297297297,9.591591592,5.491491491,0
SrMg2La2W1.998O12Mn0.001,SrMg2La2W1.998O12,Mn,4,0.001,298,708,344,https://doi.org/10.1039/C8RA06134C,,,0.631645436,0.05263712,0.579008317,189,74,8,66,450.66987,183.84,15.9994,167.8406,7.4,2,0.6,1.4,9.16,3.44,0.95,2.49,13,4,1,3,40.40008845,13.618055,5.5769,8.041155,0.271834061,0.189189189,1.756756754,2.384496667,0.8775,3.44,0.86,1.159901042,2.724775239,22.09979998,11.36898621,6.209916833,9.156332245,5.261185388,1.472365512
SrMg2La2W1.996O12Mn0.002,SrMg2La2W1.996O12,Mn,4,0.002,298,708,344,https://doi.org/10.1039/C8RA06134C,,,0.631711939,0.052642662,0.579069278,189,74,8,66,450.66987,183.84,15.9994,167.8406,7.4,2,0.6,1.4,9.16,3.44,0.95,2.49,13,4,1,3,40.40008845,13.618055,5.5769,8.041155,0.271834061,0.189189189,1.756756754,2.384496667,0.8775,3.44,0.86,1.159942444,2.724813645,22.09433565,11.36955148,6.209307223,9.154769425,5.259212466,1.471046536
SrMg2La2W1.992O12Mn0.004,SrMg2La2W1.992O12,Mn,4,0.004,298,708,344,https://doi.org/10.1039/C8RA06134C,,,0.631844987,0.052653749,0.579191238,189,74,8,66,450.66987,183.84,15.9994,167.8406,7.4,2,0.6,1.4,9.16,3.44,0.95,2.49,13,4,1,3,40.40008845,13.618055,5.5769,8.041155,0.271834061,0.189189189,1.756756754,2.384496667,0.8775,3.44,0.86,1.160025274,2.72489048,22.08340354,11.37068239,6.208087616,9.151642797,5.255265375,1.468407751
SrMg2La2W1.988O12Mn0.006,SrMg2La2W1.988O12,Mn,4,0.006,298,708,344,https://doi.org/10.1039/C8RA06134C,,,0.631978091,0.052664841,0.57931325,189,74,8,66,450.66987,183.84,15.9994,167.8406,7.4,2,0.6,1.4,9.16,3.44,0.95,2.49,13,4,1,3,40.40008845,13.618055,5.5769,8.041155,0.271834061,0.189189189,1.756756754,2.384496667,0.8775,3.44,0.86,1.160108138,2.724967348,22.07246682,11.37181378,6.206867495,9.148514851,5.251316621,1.465767853
SrMg2La2W1.984O12Mn0.008,SrMg2La2W1.984O12,Mn,4,0.008,298,708,344,https://doi.org/10.1039/C8RA06134C,,,0.632111252,0.052675938,0.579435314,189,74,8,66,450.66987,183.84,15.9994,167.8406,7.4,2,0.6,1.4,9.16,3.44,0.95,2.49,13,4,1,3,40.40008845,13.618055,5.5769,8.041155,0.271834061,0.189189189,1.756756754,2.384496667,0.8775,3.44,0.86,1.160191038,2.725044248,22.0615255,11.37294564,6.205646861,9.145385588,5.247366203,1.463126844
SrMg2La2W1.98O12Mn0.01,SrMg2La2W1.98O12,Mn,4,0.01,298,708,344,https://doi.org/10.1039/C8RA06134C,,,0.632244468,0.052687039,0.579557429,189,74,8,66,450.66987,183.84,15.9994,167.8406,7.4,2,0.6,1.4,9.16,3.44,0.95,2.49,13,4,1,3,40.40008845,13.618055,5.5769,8.041155,0.271834061,0.189189189,1.756756754,2.384496667,0.8775,3.44,0.86,1.160273973,2.72512118,22.05057956,11.37407798,6.204425711,9.142255005,5.24341412,1.460484721
LiLaMgW0.999O6Mn0.001,LiLaMgW0.999O6,Mn,4,0.001,298,713,344,https://doi.org/10.1039/C8RA05669B,,,0.600060006,0.099909991,0.500150015,154,74,3,71,369.99087,183.84,6.941,176.899,6.85,1.95,0.6,1.35,9.19,3.44,0.98,2.46,12,4,1,3,40.096936,13.618055,5.391714996,8.226340004,0.267682263,0.197080292,1.751824815,2.402538117,0.8775,3.44,0.86,1.12590259,2.639027903,19.39453945,10.80048005,5.699369937,7.798379838,4.498049805,1.398739874
LiLaMgW0.998O6Mn0.002,LiLaMgW0.998O6,Mn,4,0.002,298,713,344,https://doi.org/10.1039/C8RA05669B,,,0.600120024,0.099819964,0.50030006,154,74,3,71,369.99087,183.84,6.941,176.899,6.85,1.95,0.6,1.35,9.19,3.44,0.98,2.46,12,4,1,3,40.096936,13.618055,5.391714996,8.226340004,0.267682263,0.197080292,1.751824815,2.402538117,0.8775,3.44,0.86,1.125938521,2.639055811,19.38907782,10.80096019,5.698739748,7.796759352,4.49609922,1.397479496
LiLaMgW0.996O6Mn0.004,LiLaMgW0.996O6,Mn,4,0.004,298,713,344,https://doi.org/10.1039/C8RA05669B,,,0.600240096,0.099639856,0.50060024,154,74,3,71,369.99087,183.84,6.941,176.899,6.85,1.95,0.6,1.35,9.19,3.44,0.98,2.46,12,4,1,3,40.096936,13.618055,5.391714996,8.226340004,0.267682263,0.197080292,1.751824815,2.402538117,0.8775,3.44,0.86,1.126010404,2.639111645,19.37815126,10.80192077,5.697478992,7.793517407,4.492196879,1.394957983
LiLaMgW0.993O6Mn0.007,LiLaMgW0.993O6,Mn,4,0.007,298,713,344,https://doi.org/10.1039/C8RA05669B,,,0.600420294,0.099369559,0.501050736,154,74,3,71,369.99087,183.84,6.941,176.899,6.85,1.95,0.6,1.35,9.19,3.44,0.98,2.46,12,4,1,3,40.096936,13.618055,5.391714996,8.226340004,0.267682263,0.197080292,1.751824815,2.402538117,0.8775,3.44,0.86,1.126118283,2.639195437,19.36175323,10.80336235,5.695586911,7.788652056,4.486340438,1.391173822
LiLaMgW0.99O6Mn0.01,LiLaMgW0.99O6,Mn,4,0.01,298,713,344,https://doi.org/10.1039/C8RA05669B,,,0.600600601,0.099099099,0.501501502,154,74,3,71,369.99087,183.84,6.941,176.899,6.85,1.95,0.6,1.35,9.19,3.44,0.98,2.46,12,4,1,3,40.096936,13.618055,5.391714996,8.226340004,0.267682263,0.197080292,1.751824815,2.402538117,0.8775,3.44,0.86,1.126226226,2.639279279,19.34534535,10.8048048,5.693693694,7.783783784,4.48048048,1.387387387
LiLaMgW0.985O6Mn0.015,LiLaMgW0.985O6,Mn,4,0.015,298,713,344,https://doi.org/10.1039/C8RA05669B,,,0.600901352,0.098647972,0.50225338,154,74,3,71,369.99087,183.84,6.941,176.899,6.85,1.95,0.6,1.35,9.19,3.44,0.98,2.46,12,4,1,3,40.096936,13.618055,5.391714996,8.226340004,0.267682263,0.197080292,1.751824815,2.402538117,0.8775,3.44,0.86,1.126406276,2.639419129,19.31797697,10.80721082,5.690535804,7.775663495,4.470706059,1.381071607
LiLaMgW0.98O6Mn0.02,LiLaMgW0.98O6,Mn,4,0.02,298,713,344,https://doi.org/10.1039/C8RA05669B,,,0.601202405,0.098196393,0.503006012,154,74,3,71,369.99087,183.84,6.941,176.899,6.85,1.95,0.6,1.35,9.19,3.44,0.98,2.46,12,4,1,3,40.096936,13.618055,5.391714996,8.226340004,0.267682263,0.197080292,1.751824815,2.402538117,0.8775,3.44,0.86,1.126586506,2.639559118,19.29058116,10.80961924,5.687374749,7.76753507,4.460921844,1.374749499
Ba2Lu4.88La0.02B5O17Eu0.1,Ba2Lu4.88La0.02B5O17,Eu,3,0.1,298,616,396,https://doi.org/10.1039/C8RA06457A,,,0.588235294,0.000692042,0.587543253,197,71,5,66,478.00987,174.967,10.811,164.156,7.3,2.15,0.6,1.55,8.74,3.44,0.89,2.55,9,4,1,3,38.1305096,13.618055,5.2116646,8.4063904,0.291762013,0.212328767,1.232876711,2.42644604,1.087,3.44,1.172,1.085062976,2.653273356,21.47474048,12.30795848,5.910034602,8.256055363,4.944636678,2.364013841
Ba2Lu4.68La0.02B5O17Eu0.3,Ba2Lu4.68La0.02B5O17,Eu,3,0.3,298,616,396,https://doi.org/10.1039/C8RA06457A,,,0.592334495,0.000696864,0.591637631,197,71,5,66,478.00987,174.967,10.811,164.156,7.3,2.15,0.6,1.55,8.74,3.44,0.89,2.55,9,4,1,3,38.1305096,13.618055,5.2116646,8.4063904,0.291762013,0.212328767,1.232876711,2.42644604,1.087,3.44,1.172,1.08564878,2.662912892,21.12961672,12.3728223,5.867595819,8.146341463,4.832752613,2.282926829
Ba2Lu4.48La0.02B5O17Eu0.5,Ba2Lu4.48La0.02B5O17,Eu,3,0.5,298,616,396,https://doi.org/10.1039/C8RA06457A,,,0.596491228,0.000701754,0.595789474,197,71,5,66,478.00987,174.967,10.811,164.156,7.3,2.15,0.6,1.55,8.74,3.44,0.89,2.55,9,4,1,3,38.1305096,13.618055,5.2116646,8.4063904,0.291762013,0.212328767,1.232876711,2.42644604,1.087,3.44,1.172,1.086242807,2.672687719,20.77964912,12.43859649,5.824561404,8.035087719,4.719298246,2.200701754
Ba2Lu4.38La0.02B5O17Eu0.6,Ba2Lu4.38La0.02B5O17,Eu,3,0.6,298,616,396,https://doi.org/10.1039/C8RA06457A,,,0.598591549,0.000704225,0.597887324,197,71,5,66,478.00987,174.967,10.811,164.156,7.3,2.15,0.6,1.55,8.74,3.44,0.89,2.55,9,4,1,3,38.1305096,13.618055,5.2116646,8.4063904,0.291762013,0.212328767,1.232876711,2.42644604,1.087,3.44,1.172,1.086542958,2.677626761,20.6028169,12.47183099,5.802816901,7.978873239,4.661971831,2.15915493
Ba2Lu4.28La0.02B5O17Eu0.7,Ba2Lu4.28La0.02B5O17,Eu,3,0.7,298,616,396,https://doi.org/10.1039/C8RA06457A,,,0.600706714,0.000706714,0.6,197,71,5,66,478.00987,174.967,10.811,164.156,7.3,2.15,0.6,1.55,8.74,3.44,0.89,2.55,9,4,1,3,38.1305096,13.618055,5.2116646,8.4063904,0.291762013,0.212328767,1.232876711,2.42644604,1.087,3.44,1.172,1.08684523,2.682600707,20.42473498,12.50530035,5.780918728,7.922261484,4.604240283,2.117314488
Ba2Lu4.08La0.02B5O17Eu0.9,Ba2Lu4.08La0.02B5O17,Eu,3,0.9,298,616,396,https://doi.org/10.1039/C8RA06457A,,,0.604982206,0.000711744,0.604270463,197,71,5,66,478.00987,174.967,10.811,164.156,7.3,2.15,0.6,1.55,8.74,3.44,0.89,2.55,9,4,1,3,38.1305096,13.618055,5.2116646,8.4063904,0.291762013,0.212328767,1.232876711,2.42644604,1.087,3.44,1.172,1.087456228,2.692654804,20.06476868,12.57295374,5.736654804,7.807829181,4.487544484,2.032740214
Ba2Lu3.98La0.02B5O17Eu1,Ba2Lu3.98La0.02B5O17,Eu,3,1,298,616,396,https://doi.org/10.1039/C8RA06457A,,,0.607142857,0.000714286,0.606428571,197,71,5,66,478.00987,174.967,10.811,164.156,7.3,2.15,0.6,1.55,8.74,3.44,0.89,2.55,9,4,1,3,38.1305096,13.618055,5.2116646,8.4063904,0.291762013,0.212328767,1.232876711,2.42644604,1.087,3.44,1.172,1.087765,2.697735714,19.88285714,12.60714286,5.714285714,7.75,4.428571429,1.99
Ba2Y1.86P2O12SiCe0.14,Ba2Y1.86P2O12Si,Ce,3,0.14,298,409,365,https://doi.org/10.1021/acs.inorgchem.6b01040,,,0.636267232,0.053022269,0.583244963,132,56,8,48,301.291512,137.327,15.9994,121.3276,6.65,2.15,0.6,1.55,9.64,3.44,0.89,2.55,12,4,1,3,43.6853456,13.618055,5.2116646,8.4063904,0.264522821,0.233082706,1.804511275,2.282511454,1.15,2.815,1.04,1.149225875,2.736436903,17.2078473,13.02120891,5.758218452,8.243902439,3.205726405,0
Ba2Y1.7P2O12SiTb0.3,Ba2Y1.7P2O12Si,Tb,3,0.3,298,550,377,https://doi.org/10.1021/acs.inorgchem.6b01040,,,0.64171123,0.053475936,0.588235294,132,56,8,48,301.291512,137.327,15.9994,121.3276,6.65,2.15,0.6,1.55,9.64,3.44,0.89,2.55,12,4,1,3,43.6853456,13.618055,5.2116646,8.4063904,0.264522821,0.233082706,1.804511275,2.282511454,1.063,2.815,1.04,1.150160428,2.749411765,17.02139037,13.10695187,5.721925134,8.160427807,3.139037433,0
NaIn0.99P2O7Cr0.01,NaIn0.99P2O7,Cr,3,0.01,298,870,460,https://doi.org/10.1016/j.jlumin.2022.118909,,,0.636942675,0.090081893,0.546860783,83,49,8,41,184.7809313,114.818,15.9994,98.8186,4.95,1.8,0.6,1.2,8.34,3.44,0.93,2.51,9,4,1,3,35.03017366,13.618055,5.13907696,8.47897804,0.300959232,0.242424242,1.818181815,2.22627628,0.94,2.815,0.94,1.092866242,2.834595086,13.24021838,14.18289354,4.995450409,6.443130118,1.801637853,0
NaIn0.98P2O7Cr0.02,NaIn0.98P2O7,Cr,3,0.02,298,870,460,https://doi.org/10.1016/j.jlumin.2022.118909,,,0.637522769,0.089253188,0.548269581,83,49,8,41,184.7809313,114.818,15.9994,98.8186,4.95,1.8,0.6,1.2,8.34,3.44,0.93,2.51,9,4,1,3,35.03017366,13.618055,5.13907696,8.47897804,0.300959232,0.242424242,1.818181815,2.22627628,0.94,2.815,0.94,1.093005464,2.835555556,13.20765027,14.18397086,4.990892532,6.431693989,1.785063752,0
NaIn0.96P2O7Cr0.04,NaIn0.96P2O7,Cr,3,0.04,298,870,460,https://doi.org/10.1016/j.jlumin.2022.118909,,,0.638686131,0.087591241,0.551094891,83,49,8,41,184.7809313,114.818,15.9994,98.8186,4.95,1.8,0.6,1.2,8.34,3.44,0.93,2.51,9,4,1,3,35.03017366,13.618055,5.13907696,8.47897804,0.300959232,0.242424242,1.818181815,2.22627628,0.94,2.815,0.94,1.093284672,2.837481752,13.14233577,14.18613139,4.981751825,6.408759124,1.751824818,0
NaIn0.94P2O7Cr0.06,NaIn0.94P2O7,Cr,3,0.06,298,870,460,https://doi.org/10.1016/j.jlumin.2022.118909,,,0.639853748,0.085923218,0.55393053,83,49,8,41,184.7809313,114.818,15.9994,98.8186,4.95,1.8,0.6,1.2,8.34,3.44,0.93,2.51,9,4,1,3,35.03017366,13.618055,5.13907696,8.47897804,0.300959232,0.242424242,1.818181815,2.22627628,0.94,2.815,0.94,1.093564899,2.839414991,13.07678245,14.18829982,4.972577697,6.385740402,1.718464351,0
NaIn0.92P2O7Cr0.08,NaIn0.92P2O7,Cr,3,0.08,298,870,460,https://doi.org/10.1016/j.jlumin.2022.118909,,,0.641025641,0.084249084,0.556776557,83,49,8,41,184.7809313,114.818,15.9994,98.8186,4.95,1.8,0.6,1.2,8.34,3.44,0.93,2.51,9,4,1,3,35.03017366,13.618055,5.13907696,8.47897804,0.300959232,0.242424242,1.818181815,2.22627628,0.94,2.815,0.94,1.093846154,2.841355311,13.01098901,14.19047619,4.963369963,6.362637363,1.684981685,0
NaIn0.9P2O7Cr0.1,NaIn0.9P2O7,Cr,3,0.1,298,870,460,https://doi.org/10.1016/j.jlumin.2022.118909,,,0.642201835,0.082568807,0.559633028,83,49,8,41,184.7809313,114.818,15.9994,98.8186,4.95,1.8,0.6,1.2,8.34,3.44,0.93,2.51,9,4,1,3,35.03017366,13.618055,5.13907696,8.47897804,0.300959232,0.242424242,1.818181815,2.22627628,0.94,2.815,0.94,1.09412844,2.843302752,12.94495413,14.19266055,4.95412844,6.339449541,1.651376147,0
